Repository: yunyunfanfan/S-PA-CBB

# S-PA-CBB

Official research code, processed curve records, evaluation outputs, and manuscript source for:

> **From Physics to Selective Generation: Conditional Brownian Bridges for Sparse S–N Curve Reconstruction and Fatigue Decision-Making**

S-PA-CBB reconstructs a complete probabilistic stress–life (S–N) curve from only two to four observed fatigue tests. The method first fits an interpretable Basquin state, diagnoses whether that state is sufficient, and applies a ControlNet-style conditional Brownian-bridge residual only to curves that benefit from correction.

File: am2022_curves.json (part 24 of 98)
[197.97256151373867, 9963020.718284553, 1], [197.95412065436486, 9963499.115198892, 1], [198.07049789112187, 9998371.123863984, 1]], "conditions": {"material": "K536", "am_type": "L-PBF", "load_ratio": "0.1", "test_type": "uniaxial", "temperature": "600", "surface_treatment": "", "heat_treatment": ""}, "metadata": {"dataset id": 383, "metadata: title": "Experimental evaluation on elevated temperature fatigue and tensile properties of one selective laser melted nickel based superalloy", "metadata: authors": "Jiao, Zehui; Lei, L. M.; Wu, X. R.; Xu, F.; Xu, R. D.; Yu, H. C.", "metadata: source of the publication": "INTERNATIONAL JOURNAL OF FATIGUE", "metadata: year of publication": 2019, "metadata: institution": "AECC; Beijing Inst Aeronaut Mat", "metadata: country and region": "Peoples R China", "metadata: funding agency": "National Key Research and Development Program, China", "metadata: doi": "10.1016/j.ijfatigue.2018.12.024", "fatigue: types of fatigue data": "sn", "fatigue: method of extraction": "color and shape", "materials: name of the material": "K536", "am: types of am": "L-PBF", "am: am machine": "BLT S300", "am: direciton of specimen (°)": 90, "am: types of feedstock": "powder", "processing: processing sequence and parameters": "HT NaN C, NaN hour; SURF machine; SURF polish", "testing: types of fatigue tests": "uniaxial", "testing: fatigue temperature (°c)": 600, "testing: fatigue environment": "air", "testing: load ratio": 0.1, "testing: frequency (hz)": 100, "testing: fatigue machine": "QBG-50", "testing: fatigue standard": "ASTM E466", "testing: load control": "force", "testing: specimens description": "circular cross-section; with drawing", "testing: critical cross-section size of specimens (mm)": 5, "testing: stress concentration factor of specimens": 1, "static mechanical properties: young's modulus (gpa)": 103.9, "static mechanical properties: yield strength (mpa)": 228, "static mechanical properties: ultimate tensile strength (mpa)": 616, "static mechanical properties: elongation (%)": 44.6, "rating score: rating score": 0.7428571428571429}}, {"id": "FatigueData-AM2022:384", "name": "316L", "material_family": "316L", "points": [[349.98615680214937, 27488.90385217223, 0], [349.74032089521734, 28068.19746353823, 0], [349.6103795568772, 30296.724038308297, 0], [299.5007468627515, 69375.50862825126, 0], [299.71734535128024, 88790.75798019077, 0], [250.0202690669587, 125584.86547085829, 0], [250.18825739124287, 131009.74387414151, 0], [249.8179210526115, 170546.52986636502, 0], [199.42492514856332, 326320.8857176703, 0], [199.58775389512186, 450305.2372094423, 0], [199.7836550136744, 478603.71577199816, 0]], "conditions": {"material": "316L", "am_type": "L-PBF", "load_ratio": "-1", "test_type": "uniaxial", "temperature": "25", "surface_treatment": "", "heat_treatment": ""}, "metadata": {"dataset id": 384, "metadata: title": "Effect of post-treatments on the fatigue behaviour of 316L stainless steel manufactured by laser powder bed fusion", "metadata: authors": "Berto, Filippo; Cutolo, Antonio; Elangeswaran, Chola; Muralidharan, Gokula Krishna; Van Hooreweder, Brecht; Vanmeensel, Kim; de Formanoir, Charlotte", "metadata: source of the publication": "INTERNATIONAL JOURNAL OF FATIGUE", "metadata: year of publication": 2019, "metadata: institution": "3D Syst; Katholieke Univ Leuven; Norwegian Univ Sci & Technol; SIM", "metadata: country and region": "Belgium; Norway", "metadata: funding agency": "Flanders Agency for Innovation and Entrepreneurship (VLAIO); The Research Foundation – Flanders (FWO)", "metadata: doi": "10.1016/j.ijfatigue.2019.01.013", "fatigue: types of fatigue data": "sn", "fatigue: method of extraction": "color and shape", "materials: name of the material": "316L", "am: types of am": "L-PBF", "am: am machine": "3D Systems ProX DMP 320", "am: layer thickness (μm)": 60, "am: direciton of specimen (°)": 90, "am: types of feedstock": "powder", "processing: processing sequence and parameters": "NHT; SURF as-built", "testing: types of fatigue tests": "uniaxial", "testing: fatigue temperature (°c)": 25, "testing: fatigue environment": "air", "testing: load ratio": -1, "testing: frequency (hz)": 60, "testing: fatigue machine": "Instron ElectroPuls E10000", "testing: load control": "force", "testing: specimens description": "circular cross-section; with drawing; ASTM E466", "testing: critical cross-section size of specimens (mm)": 6, "testing: stress concentration factor of specimens": 1, "static mechanical properties: yield strength (mpa)": 453, "static mechanical properties: ultimate tensile strength (mpa)": 573, "static mechanical properties: elongation (%)": 46, "rating score: rating score": 0.7142857142857143}}, {"id": "FatigueData-AM2022:385", "name": "316L", "material_family": "316L", "points": [[349.9958331880025, 33163.15148901868, 0], [349.9958331880025, 35271.911583239504, 0], [300.28588140466644, 70485.63305145968, 0], [300.1050831883124, 80906.285683791, 0], [300.25805760641697, 107431.98099545072, 0], [250.1251682230753, 137253.03045541316, 0], [250.5738961210667, 148753.1846414639, 0], [199.5982137184101, 251524.48989051618, 0], [199.94598655029893, 333120.19231891003, 0], [199.94502688970437, 363796.6412881816, 0]], "conditions": {"material": "316L", "am_type": "L-PBF", "load_ratio": "-1", "test_type": "uniaxial", "temperature": "25", "surface_treatment": "", "heat_treatment": ""}, "metadata": {"dataset id": 385, "metadata: title": "Effect of post-treatments on the fatigue behaviour of 316L stainless steel manufactured by laser powder bed fusion", "metadata: authors": "Berto, Filippo; Cutolo, Antonio; Elangeswaran, Chola; Muralidharan, Gokula Krishna; Van Hooreweder, Brecht; Vanmeensel, Kim; de Formanoir, Charlotte", "metadata: source of the publication": "INTERNATIONAL JOURNAL OF FATIGUE", "metadata: year of publication": 2019, "metadata: institution": "3D Syst; Katholieke Univ Leuven; Norwegian Univ Sci & Technol; SIM", "metadata: country and region": "Belgium; Norway", "metadata: funding agency": "Flanders Agency for Innovation and Entrepreneurship (VLAIO); The Research Foundation – Flanders (FWO)", "metadata: doi": "10.1016/j.ijfatigue.2019.01.013", "fatigue: types of fatigue data": "sn", "fatigue: method of extraction": "color and shape", "materials: name of the material": "316L", "am: types of am": "L-PBF", "am: am machine": "3D Systems ProX DMP 320", "am: layer thickness (μm)": 60, "am: direciton of specimen (°)": 90, "am: types of feedstock": "powder", "processing: processing sequence and parameters": "HT 470 C, 5 hour; SURF as-built", "testing: types of fatigue tests": "uniaxial", "testing: fatigue temperature (°c)": 25, "testing: fatigue environment": "air", "testing: load ratio": -1, "testing: frequency (hz)": 60, "testing: fatigue machine": "Instron ElectroPuls E10000", "testing: load control": "force", "testing: specimens description": "circular cross-section; with drawing; ASTM E466", "testing: critical cross-section size of specimens (mm)": 6, "testing: stress concentration factor of specimens": 1, "static mechanical properties: yield strength (mpa)": 449, "static mechanical properties: ultimate tensile strength (mpa)": 570, "static mechanical properties: elongation (%)": 48, "rating score: rating score": 0.7142857142857143}}, {"id": "FatigueData-AM2022:386", "name": "316L", "material_family": "316L", "points": [[399.60584683373014, 6224.301879002922, 0], [375.1788990098049, 44306.1975719644, 0], [374.5588240382514, 64510.91246806735, 0], [375.21469117996145, 79608.41046570882, 0], [349.55816213194817, 212330.83884829268, 0], [350.1869549082603, 255571.57187395493, 0], [349.84738590723316, 312693.52230955265, 0], [299.8505945174227, 1993330.9133008893, 1]], "conditions": {"material": "316L", "am_type": "L-PBF", "load_ratio": "-1", "test_type": "uniaxial", "temperature": "25", "surface_treatment": "", "heat_treatment": ""}, "metadata": {"dataset id": 386, "metadata: title": "Effect of post-treatments on the fatigue behaviour of 316L stainless steel manufactured by laser powder bed fusion", "metadata: authors": "Berto, Filippo; Cutolo, Antonio; Elangeswaran, Chola; Muralidharan, Gokula Krishna; Van Hooreweder, Brecht; Vanmeensel, Kim; de Formanoir, Charlotte", "metadata: source of the publication": "INTERNATIONAL JOURNAL OF FATIGUE", "metadata: year of publication": 2019, "metadata: institution": "3D Syst; Katholieke Univ Leuven; Norwegian Univ Sci & Technol; SIM", "metadata: country and region": "Belgium; Norway", "metadata: funding agency": "Flanders Agency for Innovation and Entrepreneurship (VLAIO); The Research Foundation – Flanders (FWO)", "metadata: doi": "10.1016/j.ijfatigue.2019.01.013", "fatigue: types of fatigue data": "sn", "fatigue: method of extraction": "color and shape", "materials: name of the material": "316L", "am: types of am": "L-PBF", "am: am machine": "3D Systems ProX DMP 320", "am: layer thickness (μm)": 60, "am: direciton of specimen (°)": 90, "am: types of feedstock": "powder", "processing: processing sequence and parameters": "NHT; SURF machine", "testing: types of fatigue tests": "uniaxial", "testing: fatigue temperature (°c)": 25, "testing: fatigue environment": "air", "testing: load ratio": -1, "testing: frequency (hz)": 60, "testing: fatigue machine": "Instron ElectroPuls E10000", "testing: load control": "force", "testing: specimens description": "circular cross-section; with drawing; ASTM E466", "testing: critical cross-section size of specimens (mm)": 6, "testing: stress concentration factor of specimens": 1, "static mechanical properties: yield strength (mpa)": 453, "static mechanical properties: ultimate tensile strength (mpa)": 573, "static mechanical properties: elongation (%)": 46, "rating score: rating score": 0.7142857142857143}}, {"id": "FatigueData-AM2022:387", "name": "316L", "material_family": "316L", "points": [[399.01710845696806, 24052.648832348114, 0], [398.6345960746669, 36175.50685642871, 0], [374.7412974299757, 49360.901652182365, 0], [374.7412974299757, 52007.652757460135, 0], [374.1630743658669, 71827.70227861938, 0], [349.49549512336523, 202974.4918658023, 0], [349.0251598624533, 217798.5716068772, 0], [349.49491586957976, 266402.2230991822, 0], [299.6428730407006, 2007353.5450825144, 1]], "conditions": {"material": "316L", "am_type": "L-PBF", "load_ratio": "-1", "test_type": "uniaxial", "temperature": "25", "surface_treatment": "", "heat_treatment": ""}, "metadata": {"dataset id": 387, "metadata: title": "Effect of post-treatments on the fatigue behaviour of 316L stainless steel manufactured by laser powder bed fusion", "metadata: authors": "Berto, Filippo; Cutolo, Antonio; Elangeswaran, Chola; Muralidharan, Gokula Krishna; Van Hooreweder, Brecht; Vanmeensel, Kim; de Formanoir, Charlotte", "metadata: source of the publication": "INTERNATIONAL JOURNAL OF FATIGUE", "metadata: year of publication": 2019, "metadata: institution": "3D Syst; Katholieke Univ Leuven; Norwegian Univ Sci & Technol; SIM", "metadata: country and region": "Belgium; Norway", "metadata: funding agency": "Flanders Agency for Innovation and Entrepreneurship (VLAIO); The Research Foundation – Flanders (FWO)", "metadata: doi": "10.1016/j.ijfatigue.2019.01.013", "fatigue: types of fatigue data": "sn", "fatigue: method of extraction": "color and shape", "materials: name of the material": "316L", "am: types of am": "L-PBF", "am: am machine": "3D Systems ProX DMP 320", "am: layer thickness (μm)": 60, "am: direciton of specimen (°)": 90, "am: types of feedstock": "powder", "processing: processing sequence and parameters": "HT 470 C, 5 hour; SURF machine", "testing: types of fatigue tests": "uniaxial", "testing: fatigue temperature (°c)": 25, "testing: fatigue environment": "air", "testing: load ratio": -1, "testing: frequency (hz)": 60, "testing: fatigue machine": "Instron ElectroPuls E10000", "testing: load control": "force", "testing: specimens description": "circular cross-section; with drawing; ASTM E466", "testing: critical cross-section size of specimens (mm)": 6, "testing: stress concentration factor of specimens": 1, "static mechanical properties: yield strength (mpa)": 449, "static mechanical properties: ultimate tensile strength (mpa)": 570, "static mechanical properties: elongation (%)": 48, "rating score: rating score": 0.7142857142857143}}, {"id": "FatigueData-AM2022:388", "name": "Ti-6Al-4V", "material_family": "Ti", "points": [[360.15991262506054, 118956.65640489016, 0], [359.61551361331317, 250912.28025828197, 0], [360.09564874163334, 283409.7408134253, 0], [314.748757350269, 884974.2981541709, 0], [314.7396457389049, 1212764.3300584282, 0], [314.74420154458693, 1251270.5185079265, 0], [314.49957817474484, 1307056.0709346542, 0], [315.21978086722504, 1518202.9324637956, 0], [269.87534881646013, 10821577.804996127, 0], [269.6717246520426, 11840343.495020067, 0], [269.5364314814281, 12989344.76427786, 1]], "conditions": {"material": "Ti-6Al-4V", "am_type": "W-DED", "load_ratio": "0.1", "test_type": "uniaxial", "temperature": "25", "surface_treatment": "", "heat_treatment": ""}, "metadata": {"dataset id": 388, "metadata: title": "Criticality of porosity defects on the fatigue performance of wire plus arc additive manufactured titanium alloy", "metadata: authors": "Awd, Mustafa; Biswal, Romali; Ding, Jialuo; Syed, Abdul Khadar; Walther, Frank; Williams, Stewart; Zhang Xiang", "metadata: source of the publication": "INTERNATIONAL JOURNAL OF FATIGUE", "metadata: year of publication": 2019, "metadata: institution": "Coventry Univ; Cranfield Univ; Tech Univ Dortmund", "metadata: country and region": "Germany; UK", "metadata: funding agency": "UK Research & Innovation (UKRI)Engineering & Physical Sciences Research Council (EPSRC)", "metadata: doi": "10.1016/j.ijfatigue.2019.01.017", "fatigue: types of fatigue data": "sn", "fatigue: method of extraction": "color and shape", "materials: name of the material": "Ti-6Al-4V", "am: types of am": "W-DED", "am: am machine": "HiVE machine", "am: direciton of specimen (°)": 90, "am: am environment": "Ar", "am: scan pattern": "oscillation", "am: types of feedstock": "wire", "am: size of feedstock (μm)": 1200, "processing: processing sequence and parameters": "SURF machine; SURF polish", "testing: types of fatigue tests": "uniaxial", "testing: fatigue temperature (°c)": 25, "testing: fatigue environment": "air", "testing: load ratio": 0.1, "testing: frequency (hz)": 50, "testing: fatigue machine": "Instron servo-hydraulic", "testing: load control": "force", "testing: specimens description": "circular cross-section; with drawing; ASTM E466", "testing: critical cross-section size of specimens (mm)": 5, "testing: stress concentration factor of specimens": 1, "static mechanical properties: yield strength (mpa)": 802, "static mechanical properties: ultimate tensile strength (mpa)": 859, "static mechanical properties: elongation (%)": 10, "rating score: rating score": 0.6842105263157895}}, {"id": "FatigueData-AM2022:389", "name": "Ti-6Al-4V", "material_family": "Ti", "points": [[359.90182379312216, 53907.50176059289, 0], [360.08219010729204, 65442.77744011778, 0], [359.78697709882374, 72846.65531469186, 0], [315.1460304401481, 196023.2982646277, 0], [269.9220630521618, 1611548.7987374163, 0], [269.7542397939944, 1995732.7416257793, 0], [269.7133837113364, 3639202.714760282, 0], [269.3165778201627, 4055422.712605091, 0]], "conditions": {"material": "Ti-6Al-4V", "am_type": "W-DED", "load_ratio": "0.1", "test_type": "uniaxial", "temperature": "25", "surface_treatment": "", "heat_treatment": ""}, "metadata": {"dataset id": 389, "metadata: title": "Criticality of porosity defects on the fatigue performance of wire plus arc additive manufactured titanium alloy", "metadata: authors": "Awd, Mustafa; Biswal, Romali; Ding, Jialuo; Syed, Abdul Khadar; Walther, Frank; Williams, Stewart; Zhang Xiang", "metadata: source of the publication": "INTERNATIONAL JOURNAL OF FATIGUE", "metadata: year of publication": 2019, "metadata: institution": "Coventry Univ; Cranfield Univ; Tech Univ Dortmund", "metadata: country and region": "Germany; UK", "metadata: funding agency": "UK Research & Innovation (UKRI)Engineering & Physical Sciences Research Council (EPSRC)", "metadata: doi": "10.1016/j.ijfatigue.2019.01.017", "fatigue: types of fatigue data": "sn", "fatigue: method of extraction": "color and shape", "materials: name of the material": "Ti-6Al-4V", "am: types of am": "W-DED", "am: am machine": "HiVE machine", "am: direciton of specimen (°)": 90, "am: am environment": "Ar", "am: scan pattern": "oscillation", "am: types of feedstock": "wire", "am: size of feedstock (μm)": 1200, "processing: processing sequence and parameters": "SURF machine; SURF polish", "testing: types of fatigue tests": "uniaxial", "testing: fatigue temperature (°c)": 25, "testing: fatigue environment": "air", "testing: load ratio": 0.1, "testing: frequency (hz)": 50, "testing: fatigue machine": "Instron servo-hydraulic", "testing: load control": "force", "testing: specimens description": "circular cross-section; with drawing; ASTM E466", "testing: critical cross-section size of specimens (mm)": 5, "testing: stress concentration factor of specimens": 1, "static mechanical properties: yield strength (mpa)": 802, "static mechanical properties: ultimate tensile strength (mpa)": 859, "static mechanical properties: elongation (%)": 10, "rating score: rating score": 0.6842105263157895}}, {"id": "FatigueData-AM2022:390", "name": "Ti-6Al-4V", "material_family": "Ti", "points": [[315.19172262206314, 24166.657815562317, 0], [315.1603577185087, 33593.720898354164, 0], [314.8831813414574, 35117.58159727211, 0], [315.1435927906516, 40991.934366129855, 0], [270.04951475539707, 50735.66553041841, 0], [270.1457736428532, 64267.707911412195, 0], [270.0261441287308, 76386.51024250103, 0], [270.06700021138874, 79155.17188314011, 0], [224.981459073344, 81580.48937066732, 0], [269.94737069726636, 89998.78866541348, 0], [270.0261441287308, 95103.4323566049, 0], [269.94737069726636, 106036.81115327458, 0], [224.8705992564971, 155303.41385887176, 0], [225.26740514767076, 164367.40633454575, 0], [180.07155772708037, 187689.162459171, 0], [225.01227104807668, 215979.37034816103, 0], [225.10364398623403, 687514.7043321205, 0], [225.18241741769845, 791031.1171855011, 0], [179.64119401526045, 3508591.6978525324, 0], [179.64119401526045, 3756169.146999165, 0], [180.0356506238859, 5567095.889309056, 0], [179.77188240699388, 11214088.639977813, 1]], "conditions": {"material": "Ti-6Al-4V", "am_type": "W-DED", "load_ratio": "0.1", "test_type": "uniaxial", "temperature": "25", "surface_treatment": "", "heat_treatment": ""}, "metadata": {"dataset id": 390, "metadata: title": "Criticality of porosity defects on the fatigue performance of wire plus arc additive manufactured titanium alloy", "metadata: authors": "Awd, Mustafa; Biswal, Romali; Ding, Jialuo; Syed, Abdul Khadar; Walther, Frank; Williams, Stewart; Zhang Xiang", "metadata: source of the publication": "INTERNATIONAL JOURNAL OF FATIGUE", "metadata: year of publication": 2019, "metadata: institution": "Coventry Univ; Cranfield Univ; Tech Univ Dortmund", "metadata: country and region": "Germany; UK", "metadata: funding agency": "UK Research & Innovation (UKRI)Engineering & Physical Sciences Research Council (EPSRC)", "metadata: doi": "10.1016/j.ijfatigue.2019.01.017", "fatigue: types of fatigue data": "sn", "fatigue: method of extraction": "color and shape", "materials: name of the material": "Ti-6Al-4V", "am: types of am": "W-DED", "am: am machine": "HiVE machine", "am: direciton of specimen (°)": 90, "am: am environment": "Ar", "am: scan pattern": "oscillation", "am: types of feedstock": "wire", "am: size of feedstock (μm)": 1200, "processing: processing sequence and parameters": "SURF machine; SURF polish", "testing: types of fatigue tests": "uniaxial", "testing: fatigue temperature (°c)": 25, "testing: fatigue environment": "air", "testing: load ratio": 0.1, "testing: frequency (hz)": 50, "testing: fatigue machine": "Instron servo-hydraulic", "testing: load control": "force", "testing: specimens description": "circular cross-section; with drawing; ASTM E466", "testing: critical cross-section size of specimens (mm)": 6, "testing: stress concentration factor of specimens": 1, "static mechanical properties: yield strength (mpa)": 825, "static mechanical properties: ultimate tensile strength (mpa)": 842, "static mechanical properties: elongation (%)": 4, "rating score: rating score": 0.6842105263157895}}, {"id": "FatigueData-AM2022:391", "name": "17-4 PH", "material_family": "17", "points": [[1061.8055926037293, 129.58756732097652, 0], [1036.9384110416643, 219.44989349695987, 0], [1015.2777631655626, 633.7360413416951, 0], [992.0872455800019, 1343.6708467531164, 0], [922.7070648735554, 4006.617700670308, 0], [876.8440011225832, 6860.804557556253, 0], [793.572939552537, 11307.48422560242, 0], [701.3895951187726, 18636.18157894144, 0], [661.763746815098, 27979.809327710773, 0], [600.7141565168544, 37243.316521503155, 0], [502.03214379014435, 57216.476866054334, 0], [460.46036447911655, 75055.94989015907, 0], [420.5702266776209, 115382.39745013847, 0], [376.3342512261815, 156607.8849139067, 0], [350.71524636662866, 243628.39210365867, 0], [401.3390980647433, 260454.33991480645, 0], [340.59499479670035, 439530.6413475517, 0], [320.01287949885875, 952230.7163294925, 0], [299.1777927574013, 1010264.8888315165, 1]], "conditions": {"material": "17-4 PH", "am_type": "L-PBF", "load_ratio": "-1", "test_type": "uniaxial", "temperature": "25", "surface_treatment": "", "heat_treatment": ""}, "metadata": {"dataset id": 391, "metadata: title": "Cyclic deformation and fatigue behavior of additively manufactured 17-4 PH stainless steel", "metadata: authors": "Ashtekar, Ankur; Carneiro, Luiz; Jalalahmadi, Behrooz; Jiang, Yanyao", "metadata: source of the publication": "INTERNATIONAL JOURNAL OF FATIGUE", "metadata: year of publication": 2019, "metadata: institution": "Sentient Corp; Univ Nevada", "metadata: country and region": "USA", "metadata: funding agency": "Defense Logistics Agency (DLA)", "metadata: doi": "10.1016/j.ijfatigue.2019.02.006", "fatigue: types of fatigue data": "sn", "fatigue: method of extraction": "color and shape", "materials: name of the material": "17-4 PH", "am: types of am": "L-PBF", "am: direciton of specimen (°)": 90, "am: types of feedstock": "powder", "processing: processing sequence and parameters": "HT 1050 C, NaN hour; HT 593 C, 4 hour; SURF as-built", "testing: types of fatigue tests": "uniaxial", "testing: fatigue temperature (°c)": 25, "testing: fatigue environment": "air", "testing: load ratio": -1, "testing: frequency (hz)": "0.2, 10", "testing: load control": "strain", "testing: specimens description": "circular cross-section; ASTM E606", "testing: critical cross-section size of specimens (mm)": 8, "testing: stress concentration factor of specimens": 1, "static mechanical properties: young's modulus (gpa)": 199.6, "static mechanical properties: yield strength (mpa)": 1087, "static mechanical properties: ultimate tensile strength (mpa)": 1110, "static mechanical properties: elongation (%)": 19.4, "rating score: rating score": 0.6571428571428571}}, {"id": "FatigueData-AM2022:392", "name": "Ti-6Al-4V", "material_family": "Ti", "points": [[600.6974184350854, 30109.36940703718, 0], [600.9643497186275, 75432.15309948125, 0], [601.5642195056397, 81601.55669681258, 0], [575.036483235332, 94123.56723287294, 0], [549.5064949798535, 262928.8716953336, 0], [548.7731595510703, 462815.6949441856, 0], [526.1493537488209, 1084938.8970082449, 0], [499.92603501881854, 1159968.1048475585, 0], [499.7550831202842, 1433050.9169016287, 0], [523.0261941790575, 1993182.5525390012, 1], [499.16486834034083, 1993182.5525390012, 1], [472.77059771180416, 1993182.5525390012, 1], [298.41174059919814, 1993182.5525390012, 1]], "conditions": {"material": "Ti-6Al-4V", "am_type": "L-PBF", "load_ratio": "-1", "test_type": "uniaxial; resonance", "temperature": "25", "surface_treatment": "", "heat_treatment": ""}, "metadata": {"dataset id": 392, "metadata: title": "Numerical modelling of surface roughness effect on the fatigue behavior of Ti-6Al-4V obtained by additive manufacturing", "metadata: authors": "Brugger, Charles; El May, Mohamed; Pessard, Etienne; Saintier, Nicolas; Vayssette, Bastien", "metadata: source of the publication": "INTERNATIONAL JOURNAL OF FATIGUE", "metadata: year of publication": 2019, "metadata: institution": "Arts & Metiers; Arts & Metiers ParisTech", "metadata: country and region": "France", "metadata: doi": "10.1016/j.ijfatigue.2019.02.014", "fatigue: types of fatigue data": "sn", "fatigue: method of extraction": "color and shape", "materials: name of the material": "Ti-6Al-4V", "am: types of am": "L-PBF", "am: am machine": "EOS M280", "am: layer thickness (μm)": 30, "am: direciton of specimen (°)": 90, "am: types of feedstock": "powder", "processing: processing sequence and parameters": "HT 750 C, 1 hour; HIP 920 C, 2 hour, 1200 bar; SURF machine", "testing: types of fatigue tests": "uniaxial; resonance", "testing: fatigue temperature (°c)": 25, "testing: fatigue environment": "air", "testing: load ratio": -1, "testing: frequency (hz)": 115, "testing: fatigue machine": "Zwick resonant testing machine", "testing: fatigue standard": "ISO 1099", "testing: load control": "force", "testing: stress concentration factor of specimens": 1, "static mechanical properties: yield strength (mpa)": 870, "rating score: rating score": 0.6285714285714286}}, {"id": "FatigueData-AM2022:393", "name": "Ti-6Al-4V", "material_family": "Ti", "points": [[300.6006144757648, 109888.45606181867, 0], [326.0032009075359, 125070.23014723658, 0], [274.78830890799725, 228940.21966806735, 0], [226.03173172443653, 263429.1640892982, 0], [226.27856738469717, 272861.0757150892, 0], [250.8617155444758, 275747.95100003923, 0], [251.02459902021127, 287008.953612021, 0], [212.7578358968189, 292400.9435593995, 0], [250.78435785969043, 340283.07199411024, 0], [225.87544274844058, 345689.06674382405, 0], [197.13013379138837, 1987476.8260680735, 1], [197.13013379138837, 1987476.8260680735, 1], [197.13013379138837, 1987476.8260680735, 1], [222.84424453354052, 1989367.638093298, 1], [197.70998389749272, 1990101.6915669467, 1], [222.91606781426455, 1990199.0610665227, 1]], "conditions": {"material": "Ti-6Al-4V", "am_type": "L-PBF", "load_ratio": "-1", "test_type": "uniaxial; resonance", "temperature": "25", "surface_treatment": "", "heat_treatment": ""}, "metadata": {"dataset id": 393, "metadata: title": "Numerical modelling of surface roughness effect on the fatigue behavior of Ti-6Al-4V obtained by additive manufacturing", "metadata: authors": "Brugger, Charles; El May, Mohamed; Pessard, Etienne; Saintier, Nicolas; Vayssette, Bastien", "metadata: source of the publication": "INTERNATIONAL JOURNAL OF FATIGUE", "metadata: year of publication": 2019, "metadata: institution": "Arts & Metiers; Arts & Metiers ParisTech", "metadata: country and region": "France", "metadata: doi": "10.1016/j.ijfatigue.2019.02.014", "fatigue: types of fatigue data": "sn", "fatigue: method of extraction": "color and shape", "materials: name of the material": "Ti-6Al-4V", "am: types of am": "L-PBF", "am: am machine": "EOS M280", "am: layer thickness (μm)": 30, "am: direciton of specimen (°)": 90, "am: types of feedstock": "powder", "processing: processing sequence and parameters": "HT 750 C, 1 hour; HIP 920 C, 2 hour, 1200 bar; SURF as-built", "testing: types of fatigue tests": "uniaxial; resonance", "testing: fatigue temperature (°c)": 25, "testing: fatigue environment": "air", "testing: load ratio": -1, "testing: frequency (hz)": 115, "testing: fatigue machine": "Zwick resonant testing machine", "testing: fatigue standard": "ISO 1099", "testing: load control": "force", "testing: stress concentration factor of specimens": 1, "static mechanical properties: yield strength (mpa)": 870, "rating score: rating score": 0.6285714285714286}}, {"id": "FatigueData-AM2022:394", "name": "AlSi10Mg", "material_family": "AlSi10Mg", "points": [[102.69241282370496, 67920.42174810277, 0], [84.93036284042242, 1265809.1467551333, 0], [80.60559417172685, 13865770.396456577, 0], [74.39651745008563, 151673059.02430475, 0], [74.39781767335207, 294303976.0320051, 0], [77.7245982801138, 632293071.0411711, 0], [73.88000187892524, 729542785.7005538, 0], [59.791937055102906, 851126702.8356178, 0], [75.16830660658775, 976985862.5476285, 0], [59.9423333631808, 1000298295.9797988, 1], [59.907547204960856, 1000850979.3331426, 1], [59.94923761869789, 1002075981.7979574, 1], [64.91200924773307, 1004965226.1338694, 1], [64.81856435918881, 1006134451.1749997, 1], [64.9099731881612, 1007245365.286254, 1]], "conditions": {"material": "AlSi10Mg", "am_type": "L-PBF", "load_ratio": "-1", "test_type": "uniaxial; VHCF", "temperature": "25", "surface_treatment": "", "heat_treatment": ""}, "metadata": {"dataset id": 394, "metadata: title": "VHCF response of Gaussian SLM AlSi10Mg specimens: Effect of a stress relief heat treatment", "metadata: authors": "Biffi, Carlo A.; Chiandussi, Giorgio; Fiocchi, Jacopo; Paolino, Davide Salvatore; Rossetto, Massimo; Tridello, Andrea; Tuissi, Ausonio", "metadata: source of the publication": "INTERNATIONAL JOURNAL OF FATIGUE", "metadata: year of publication": 2019, "metadata: institution": "CNR ICMATE; Politecn Torino", "metadata: country and region": "Italy", "metadata: funding agency": "Accordo Quadro CNR/Regione Lombardia ; Italian Ministry for Education, University and Research (MIUR)", "metadata: doi": "10.1016/j.ijfatigue.2019.02.020", "fatigue: types of fatigue data": "sn", "fatigue: method of extraction": "color and shape", "materials: name of the material": "AlSi10Mg", "am: types of am": "L-PBF", "am: am machine": "SLM 500HL", "am: power (w)": 350, "am: scan speed (mm/s)": 1150, "am: hatch space (μm)": 170, "am: layer thickness (μm)": 50, "am: preheat temperature (°c)": 150, "am: direciton of specimen (°)": 0, "am: am environment": "Ar", "am: types of feedstock": "powder", "am: size of feedstock (μm)": 45, "processing: processing sequence and parameters": "NHT; SURF polish only", "testing: types of fatigue tests": "uniaxial; VHCF", "testing: fatigue temperature (°c)": 25, "testing: fatigue environment": "air", "testing: load ratio": -1, "testing: frequency (hz)": 20000, "testing: fatigue machine": "ultrasonic fatigue test system", "testing: load control": "displacement", "testing: specimens description": "circular cross-section; with drawing", "testing: critical cross-section size of specimens (mm)": 11, "testing: stress concentration factor of specimens": 1, "static mechanical properties: yield strength (mpa)": 287, "static mechanical properties: ultimate tensile strength (mpa)": 413, "static mechanical properties: elongation (%)": 5.5, "rating score: rating score": 0.8857142857142857}}, {"id": "FatigueData-AM2022:395", "name": "AlSi10Mg", "material_family": "AlSi10Mg", "points": [[73.98675579194725, 17788561.404034562, 0], [76.01524104742887, 22704171.784553833, 0], [64.99275730491999, 27425439.93310148, 0], [64.98588377459915, 98917281.8943649, 0], [64.99461649869802, 254836528.04920837, 0], [59.94809841430556, 1000360399.318721, 1], [59.88517544362169, 1000360399.318721, 1]], "conditions": {"material": "AlSi10Mg", "am_type": "L-PBF", "load_ratio": "-1", "test_type": "uniaxial; VHCF", "temperature": "25", "surface_treatment": "", "heat_treatment": ""}, "metadata": {"dataset id": 395, "metadata: title": "VHCF response of Gaussian SLM AlSi10Mg specimens: Effect of a stress relief heat treatment", "metadata: authors": "Biffi, Carlo A.; Chiandussi, Giorgio; Fiocchi, Jacopo; Paolino, Davide Salvatore; Rossetto, Massimo; Tridello, Andrea; Tuissi, Ausonio", "metadata: source of the publication": "INTERNATIONAL JOURNAL OF FATIGUE", "metadata: year of publication": 2019, "metadata: institution": "CNR ICMATE; Politecn Torino", "metadata: country and region": "Italy", "metadata: funding agency": "Accordo Quadro CNR/Regione Lombardia ; Italian Ministry for Education, University and Research (MIUR)", "metadata: doi": "10.1016/j.ijfatigue.2019.02.020", "fatigue: types of fatigue data": "sn", "fatigue: method of extraction": "color and shape", "materials: name of the material": "AlSi10Mg", "am: types of am": "L-PBF", "am: am machine": "SLM 500HL", "am: power (w)": 350, "am: scan speed (mm/s)": 1150, "am: hatch space (μm)": 170, "am: layer thickness (μm)": 50, "am: preheat temperature (°c)": 150, "am: direciton of specimen (°)": 0, "am: am environment": "Ar", "am: types of feedstock": "powder", "am: size of feedstock (μm)": 45, "processing: processing sequence and parameters": "HT 320 C, 2 hour; SURF polish only", "testing: types of fatigue tests": "uniaxial; VHCF", "testing: fatigue temperature (°c)": 25, "testing: fatigue environment": "air", "testing: load ratio": -1, "testing: frequency (hz)": 20000, "testing: fatigue machine": "ultrasonic fatigue test system", "testing: load control": "displacement", "testing: specimens description": "circular cross-section; with drawing", "testing: critical cross-section size of specimens (mm)": 11, "testing: stress concentration factor of specimens": 1, "static mechanical properties: yield strength (mpa)": 142, "static mechanical properties: ultimate tensile strength (mpa)": 234, "static mechanical properties: elongation (%)": 13.4, "rating score: rating score": 0.8857142857142857}}, {"id": "FatigueData-AM2022:396", "name": "17-4 PH", "material_family": "17", "points": [[747.6036021695472, 1432.9409748244432, 0], [756.1374295193281, 1520.1693332506338, 0], [579.4630872483222, 5048.437971249999, 0], [580.8126589700721, 7093.52247727748, 0], [395.9607832108817, 17805.896068151018, 0], [407.3606446904288, 18600.72139535057, 0], [192.39547924111685, 318175.27212652494, 0], [192.04559271833256, 319876.8361384954, 0]], "conditions": {"material": "17-4 PH", "am_type": "L-PBF", "load_ratio": "-1", "test_type": "uniaxial", "temperature": "25", "surface_treatment": "", "heat_treatment": ""}, "metadata": {"dataset id": 396, "metadata: title": "Fatigue behavior of additively manufactured 17-4 PH stainless steel: Synergistic effects of surface roughness and heat treatment", "metadata: authors": "Nam Phan; Nezhadfar, P. D.; Shamsaei, Nima; Shrestha, Rakish", "metadata: source of the publication": "INTERNATIONAL JOURNAL OF FATIGUE", "metadata: year of publication": 2019, "metadata: institution": "Auburn Univ; US Navy", "metadata: country and region": "USA", "metadata: funding agency": "Naval Air Systems Command (NAVAIR), US Navy", "metadata: doi": "10.1016/j.ijfatigue.2019.02.039", "fatigue: types of fatigue data": "sn", "fatigue: method of extraction": "color and shape", "materials: name of the material": "17-4 PH", "am: types of am": "L-PBF", "am: am machine": "EOS M290", "am: power (w)": 220, "am: scan speed (mm/s)": 755.5, "am: hatch space (μm)": 100, "am: layer thickness (μm)": 40, "am: direciton of specimen (°)": 90, "am: am environment": "Ar", "am: types of feedstock": "powder", "am: size of feedstock (μm)": "15, 45", "processing: processing sequence and parameters": "HT 482 C, 1 hour; SURF as-built", "testing: types of fatigue tests": "uniaxial", "testing: fatigue temperature (°c)": 25, "testing: fatigue environment": "air", "testing: load ratio": -1, "testing: fatigue machine": "MTS Landmark", "testing: fatigue standard": "ASTM E606", "testing: load control": "strain", "testing: specimens description": "circular cross-section; with drawing; ASTM E606", "testing: critical cross-section size of specimens (mm)": 5, "testing: stress concentration factor of specimens": 1, "static mechanical properties: young's modulus (gpa)": 189, "static mechanical properties: yield strength (mpa)": 1050, "static mechanical properties: ultimate tensile strength (mpa)": 1117, "static mechanical properties: elongation (%)": 17, "rating score: rating score": 0.8857142857142857}}, {"id": "FatigueData-AM2022:397", "name": "17-4 PH", "material_family": "17", "points": [[787.248322147651, 12696.487051430771, 0], [803.6995404502926, 19104.437744641124, 0], [600.824731402285, 87952.12549268568, 0], [600.6318215787879, 88039.31263700342, 0], [588.0669963387252, 89019.72153898838, 0], [502.65467993176526, 179343.95633103317, 0], [494.38525429023883, 226865.07314846403, 0], [397.6715513488686, 5198040.317192992, 1], [397.31466922339405, 5198104.0045062, 1]], "conditions": {"material": "17-4 PH", "am_type": "L-PBF", "load_ratio": "-1", "test_type": "uniaxial", "temperature": "25", "surface_treatment": "", "heat_treatment": ""}, "metadata": {"dataset id": 397, "metadata: title": "Fatigue behavior of additively manufactured 17-4 PH stainless steel: Synergistic effects of surface roughness and heat treatment", "metadata: authors": "Nam Phan; Nezhadfar, P. D.; Shamsaei, Nima; Shrestha, Rakish", "metadata: source of the publication": "INTERNATIONAL JOURNAL OF FATIGUE", "metadata: year of publication": 2019, "metadata: institution": "Auburn Univ; US Navy", "metadata: country and region": "USA", "metadata: funding agency": "Naval Air Systems Command (NAVAIR), US Navy", "metadata: doi": "10.1016/j.ijfatigue.2019.02.039", "fatigue: types of fatigue data": "sn", "fatigue: method of extraction": "color and shape", "materials: name of the material": "17-4 PH", "am: types of am": "L-PBF", "am: am machine": "EOS M290", "am: power (w)": 220, "am: scan speed (mm/s)": 755.5, "am: hatch space (μm)": 100, "am: layer thickness (μm)": 40, "am: direciton of specimen (°)": 90, "am: am environment": "Ar", "am: types of feedstock": "powder", "am: size of feedstock (μm)": "15, 45", "processing: processing sequence and parameters": "HT 482 C, 1 hour; SURF machine", "testing: types of fatigue tests": "uniaxial", "testing: fatigue temperature (°c)": 25, "testing: fatigue environment": "air", "testing: load ratio": -1, "testing: fatigue machine": "MTS Landmark", "testing: fatigue standard": "ASTM E606", "testing: load control": "strain", "testing: specimens description": "circular cross-section; with drawing; ASTM E606", "testing: critical cross-section size of specimens (mm)": 5, "testing: stress concentration factor of specimens": 1, "static mechanical properties: young's modulus (gpa)": 189, "static mechanical properties: yield strength (mpa)": 1050, "static mechanical properties: ultimate tensile strength (mpa)": 1117, "static mechanical properties: elongation (%)": 17, "rating score: rating score": 0.8857142857142857}}, {"id": "FatigueData-AM2022:398", "name": "17-4 PH", "material_family": "17", "points": [[766.3956872246067, 4365.517641248891, 0], [746.8087256096331, 4564.584036200233, 0], [567.4814891691744, 9263.585470950185, 0], [577.2749699766614, 11446.270871654939, 0], [381.56878441374755, 32251.226951788656, 0], [384.98851274707874, 39893.338689068776, 0], [385.4542169395855, 49824.94632296299, 0], [191.27906976744185, 313193.1777044814, 0], [191.10749024835826, 598299.7328207818, 0]], "conditions": {"material": "17-4 PH", "am_type": "L-PBF", "load_ratio": "-1", "test_type": "uniaxial", "temperature": "25", "surface_treatment": "", "heat_treatment": ""}, "metadata": {"dataset id": 398, "metadata: title": "Fatigue behavior of additively manufactured 17-4 PH stainless steel: Synergistic effects of surface roughness and heat treatment", "metadata: authors": "Nam Phan; Nezhadfar, P. D.; Shamsaei, Nima; Shrestha, Rakish", "metadata: source of the publication": "INTERNATIONAL JOURNAL OF FATIGUE", "metadata: year of publication": 2019, "metadata: institution": "Auburn Univ; US Navy", "metadata: country and region": "USA", "metadata: funding agency": "Naval Air Systems Command (NAVAIR), US Navy", "metadata: doi": "10.1016/j.ijfatigue.2019.02.039", "fatigue: types of fatigue data": "sn", "fatigue: method of extraction": "color and shape", "materials: name of
