Repository: yunyunfanfan/S-PA-CBB

# S-PA-CBB

Official research code, processed curve records, evaluation outputs, and manuscript source for:

> **From Physics to Selective Generation: Conditional Brownian Bridges for Sparse S–N Curve Reconstruction and Fatigue Decision-Making**

S-PA-CBB reconstructs a complete probabilistic stress–life (S–N) curve from only two to four observed fatigue tests. The method first fits an interpretable Basquin state, diagnoses whether that state is sufficient, and applies a ControlNet-style conditional Brownian-bridge residual only to curves that benefit from correction.

File: am2022_curves.json (part 25 of 98)
the material": "17-4 PH", "am: types of am": "L-PBF", "am: am machine": "EOS M290", "am: power (w)": 220, "am: scan speed (mm/s)": 755.5, "am: hatch space (μm)": 100, "am: layer thickness (μm)": 40, "am: direciton of specimen (°)": 90, "am: am environment": "Ar", "am: types of feedstock": "powder", "am: size of feedstock (μm)": "15, 45", "processing: processing sequence and parameters": "HT 552 C, 4 hour; SURF as-built", "testing: types of fatigue tests": "uniaxial", "testing: fatigue temperature (°c)": 25, "testing: fatigue environment": "air", "testing: load ratio": -1, "testing: fatigue machine": "MTS Landmark", "testing: fatigue standard": "ASTM E606", "testing: load control": "strain", "testing: specimens description": "circular cross-section; with drawing; ASTM E606", "testing: critical cross-section size of specimens (mm)": 5, "testing: stress concentration factor of specimens": 1, "static mechanical properties: young's modulus (gpa)": 188, "static mechanical properties: yield strength (mpa)": 1072, "static mechanical properties: ultimate tensile strength (mpa)": 1132, "static mechanical properties: elongation (%)": 39, "rating score: rating score": 0.8857142857142857}}, {"id": "FatigueData-AM2022:399", "name": "17-4 PH", "material_family": "17", "points": [[799.0149629304051, 27836.68722015532, 0], [813.007250251277, 28137.62926420467, 0], [598.3121991024072, 101904.6346916708, 0], [602.7895614749393, 107152.41398749096, 0], [494.5057692994678, 152499.5908344695, 0], [497.52795341692564, 250807.65658692524, 0], [383.0832953660349, 5146076.233901568, 1], [382.66905938481074, 5146296.012293449, 1]], "conditions": {"material": "17-4 PH", "am_type": "L-PBF", "load_ratio": "-1", "test_type": "uniaxial", "temperature": "25", "surface_treatment": "", "heat_treatment": ""}, "metadata": {"dataset id": 399, "metadata: title": "Fatigue behavior of additively manufactured 17-4 PH stainless steel: Synergistic effects of surface roughness and heat treatment", "metadata: authors": "Nam Phan; Nezhadfar, P. D.; Shamsaei, Nima; Shrestha, Rakish", "metadata: source of the publication": "INTERNATIONAL JOURNAL OF FATIGUE", "metadata: year of publication": 2019, "metadata: institution": "Auburn Univ; US Navy", "metadata: country and region": "USA", "metadata: funding agency": "Naval Air Systems Command (NAVAIR), US Navy", "metadata: doi": "10.1016/j.ijfatigue.2019.02.039", "fatigue: types of fatigue data": "sn", "fatigue: method of extraction": "color and shape", "materials: name of the material": "17-4 PH", "am: types of am": "L-PBF", "am: am machine": "EOS M290", "am: power (w)": 220, "am: scan speed (mm/s)": 755.5, "am: hatch space (μm)": 100, "am: layer thickness (μm)": 40, "am: direciton of specimen (°)": 90, "am: am environment": "Ar", "am: types of feedstock": "powder", "am: size of feedstock (μm)": "15, 45", "processing: processing sequence and parameters": "HT 552 C, 4 hour; SURF machine; SURF polish", "testing: types of fatigue tests": "uniaxial", "testing: fatigue temperature (°c)": 25, "testing: fatigue environment": "air", "testing: load ratio": -1, "testing: fatigue machine": "MTS Landmark", "testing: fatigue standard": "ASTM E606", "testing: load control": "strain", "testing: specimens description": "circular cross-section; with drawing; ASTM E606", "testing: critical cross-section size of specimens (mm)": 5, "testing: stress concentration factor of specimens": 1, "static mechanical properties: young's modulus (gpa)": 188, "static mechanical properties: yield strength (mpa)": 1072, "static mechanical properties: ultimate tensile strength (mpa)": 1132, "static mechanical properties: elongation (%)": 39, "rating score: rating score": 0.8857142857142857}}, {"id": "FatigueData-AM2022:400", "name": "17-4 PH", "material_family": "17", "points": [[805.1486849168009, 3717.1495047792314, 0], [805.9903381642513, 5296.706324620803, 0], [608.5024154589371, 14690.211114920314, 0], [617.4214975845412, 22031.701711288417, 0], [412.65988896099213, 56895.006595736646, 0], [405.35619514186567, 88917.95339371488, 0], [300.91933113936074, 5199460.775415973, 1], [300.551238070024, 5210676.226701523, 1]], "conditions": {"material": "17-4 PH", "am_type": "L-PBF", "load_ratio": "-1", "test_type": "uniaxial", "temperature": "25", "surface_treatment": "", "heat_treatment": ""}, "metadata": {"dataset id": 400, "metadata: title": "Fatigue behavior of additively manufactured 17-4 PH stainless steel: Synergistic effects of surface roughness and heat treatment", "metadata: authors": "Nam Phan; Nezhadfar, P. D.; Shamsaei, Nima; Shrestha, Rakish", "metadata: source of the publication": "INTERNATIONAL JOURNAL OF FATIGUE", "metadata: year of publication": 2019, "metadata: institution": "Auburn Univ; US Navy", "metadata: country and region": "USA", "metadata: funding agency": "Naval Air Systems Command (NAVAIR), US Navy", "metadata: doi": "10.1016/j.ijfatigue.2019.02.039", "fatigue: types of fatigue data": "sn", "fatigue: method of extraction": "color and shape", "materials: name of the material": "17-4 PH", "am: types of am": "L-PBF", "am: am machine": "EOS M290", "am: power (w)": 220, "am: scan speed (mm/s)": 755.5, "am: hatch space (μm)": 100, "am: layer thickness (μm)": 40, "am: direciton of specimen (°)": 90, "am: am environment": "Ar", "am: types of feedstock": "powder", "am: size of feedstock (μm)": "15, 45", "processing: processing sequence and parameters": "HT 1050 C, 0.5 hour; HT 552 C, 4 hour; SURF as-built", "testing: types of fatigue tests": "uniaxial", "testing: fatigue temperature (°c)": 25, "testing: fatigue environment": "air", "testing: load ratio": -1, "testing: fatigue machine": "MTS Landmark", "testing: fatigue standard": "ASTM E606", "testing: load control": "strain", "testing: specimens description": "circular cross-section; with drawing; ASTM E606", "testing: critical cross-section size of specimens (mm)": 5, "testing: stress concentration factor of specimens": 1, "static mechanical properties: young's modulus (gpa)": 200, "static mechanical properties: yield strength (mpa)": 1140, "static mechanical properties: ultimate tensile strength (mpa)": 1167, "static mechanical properties: elongation (%)": 30, "rating score: rating score": 0.8857142857142857}}, {"id": "FatigueData-AM2022:401", "name": "17-4 PH", "material_family": "17", "points": [[808.7618035318721, 19836.63989677371, 0], [810.4220213504756, 25621.478385097904, 0], [590.578107703775, 123430.3724423728, 0], [602.9368316410958, 126409.66991903755, 0], [506.12484607369515, 695100.6224204681, 0], [509.01755152574464, 1249568.4738563125, 0], [404.2241032183682, 5065461.118015535, 1], [404.3774072289939, 5082640.147459124, 1]], "conditions": {"material": "17-4 PH", "am_type": "L-PBF", "load_ratio": "-1", "test_type": "uniaxial", "temperature": "25", "surface_treatment": "", "heat_treatment": ""}, "metadata": {"dataset id": 401, "metadata: title": "Fatigue behavior of additively manufactured 17-4 PH stainless steel: Synergistic effects of surface roughness and heat treatment", "metadata: authors": "Nam Phan; Nezhadfar, P. D.; Shamsaei, Nima; Shrestha, Rakish", "metadata: source of the publication": "INTERNATIONAL JOURNAL OF FATIGUE", "metadata: year of publication": 2019, "metadata: institution": "Auburn Univ; US Navy", "metadata: country and region": "USA", "metadata: funding agency": "Naval Air Systems Command (NAVAIR), US Navy", "metadata: doi": "10.1016/j.ijfatigue.2019.02.039", "fatigue: types of fatigue data": "sn", "fatigue: method of extraction": "color and shape", "materials: name of the material": "17-4 PH", "am: types of am": "L-PBF", "am: am machine": "EOS M290", "am: power (w)": 220, "am: scan speed (mm/s)": 755.5, "am: hatch space (μm)": 100, "am: layer thickness (μm)": 40, "am: direciton of specimen (°)": 90, "am: am environment": "Ar", "am: types of feedstock": "powder", "am: size of feedstock (μm)": "15, 45", "processing: processing sequence and parameters": "HT 1050 C, 0.5 hour; HT 552 C, 4 hour; SURF machine; SURF polish", "testing: types of fatigue tests": "uniaxial", "testing: fatigue temperature (°c)": 25, "testing: fatigue environment": "air", "testing: load ratio": -1, "testing: fatigue machine": "MTS Landmark", "testing: fatigue standard": "ASTM E606", "testing: load control": "strain", "testing: specimens description": "circular cross-section; with drawing; ASTM E606", "testing: critical cross-section size of specimens (mm)": 5, "testing: stress concentration factor of specimens": 1, "static mechanical properties: young's modulus (gpa)": 200, "static mechanical properties: yield strength (mpa)": 1140, "static mechanical properties: ultimate tensile strength (mpa)": 1167, "static mechanical properties: elongation (%)": 30, "rating score: rating score": 0.8857142857142857}}, {"id": "FatigueData-AM2022:402", "name": "17-4 PH", "material_family": "17", "points": [[792.0619052196481, 3889.1218060113847, 0], [801.3592233009708, 5910.802582127272, 0], [593.7004079149742, 15630.95376404405, 0], [600.8360570157761, 20376.368894061055, 0], [406.62693453811397, 63946.83496312922, 0], [296.3417475728155, 92757.44135704657, 0], [399.09126213592236, 116746.51858599174, 0], [296.28238278772506, 147776.0647634405, 0], [296.3417475728155, 247527.86297773564, 0], [199.47370949316888, 5038838.929372363, 1], [199.75683057226445, 5064379.782328713, 1]], "conditions": {"material": "17-4 PH", "am_type": "L-PBF", "load_ratio": "-1", "test_type": "uniaxial", "temperature": "25", "surface_treatment": "", "heat_treatment": ""}, "metadata": {"dataset id": 402, "metadata: title": "Fatigue behavior of additively manufactured 17-4 PH stainless steel: Synergistic effects of surface roughness and heat treatment", "metadata: authors": "Nam Phan; Nezhadfar, P. D.; Shamsaei, Nima; Shrestha, Rakish", "metadata: source of the publication": "INTERNATIONAL JOURNAL OF FATIGUE", "metadata: year of publication": 2019, "metadata: institution": "Auburn Univ; US Navy", "metadata: country and region": "USA", "metadata: funding agency": "Naval Air Systems Command (NAVAIR), US Navy", "metadata: doi": "10.1016/j.ijfatigue.2019.02.039", "fatigue: types of fatigue data": "sn", "fatigue: method of extraction": "color and shape", "materials: name of the material": "17-4 PH", "am: types of am": "L-PBF", "am: am machine": "EOS M290", "am: power (w)": 220, "am: scan speed (mm/s)": 755.5, "am: hatch space (μm)": 100, "am: layer thickness (μm)": 40, "am: direciton of specimen (°)": 90, "am: am environment": "Ar", "am: types of feedstock": "powder", "am: size of feedstock (μm)": "15, 45", "processing: processing sequence and parameters": "HT 1050 C, 0.5 hour; HT 482 C, 4 hour; SURF as-built", "testing: types of fatigue tests": "uniaxial", "testing: fatigue temperature (°c)": 25, "testing: fatigue environment": "air", "testing: load ratio": -1, "testing: fatigue machine": "MTS Landmark", "testing: fatigue standard": "ASTM E606", "testing: load control": "strain", "testing: specimens description": "circular cross-section; with drawing; ASTM E606", "testing: critical cross-section size of specimens (mm)": 5, "testing: stress concentration factor of specimens": 1, "static mechanical properties: young's modulus (gpa)": 194, "static mechanical properties: yield strength (mpa)": 1300, "static mechanical properties: ultimate tensile strength (mpa)": 1375, "static mechanical properties: elongation (%)": 16, "rating score: rating score": 0.8857142857142857}}, {"id": "FatigueData-AM2022:403", "name": "17-4 PH", "material_family": "17", "points": [[819.1374804229869, 27229.874810262336, 0], [796.2615335392301, 29527.925700717027, 0], [598.6459284748679, 132720.8889492841, 0], [605.0140062314803, 142981.07887278163, 0], [495.3769778190801, 407088.92542000726, 0], [493.1922749027132, 4934576.740517414, 1], [399.908541267484, 4980834.031896264, 1], [399.34229910929275, 5024466.1244503725, 1]], "conditions": {"material": "17-4 PH", "am_type": "L-PBF", "load_ratio": "-1", "test_type": "uniaxial", "temperature": "25", "surface_treatment": "", "heat_treatment": ""}, "metadata": {"dataset id": 403, "metadata: title": "Fatigue behavior of additively manufactured 17-4 PH stainless steel: Synergistic effects of surface roughness and heat treatment", "metadata: authors": "Nam Phan; Nezhadfar, P. D.; Shamsaei, Nima; Shrestha, Rakish", "metadata: source of the publication": "INTERNATIONAL JOURNAL OF FATIGUE", "metadata: year of publication": 2019, "metadata: institution": "Auburn Univ; US Navy", "metadata: country and region": "USA", "metadata: funding agency": "Naval Air Systems Command (NAVAIR), US Navy", "metadata: doi": "10.1016/j.ijfatigue.2019.02.039", "fatigue: types of fatigue data": "sn", "fatigue: method of extraction": "color and shape", "materials: name of the material": "17-4 PH", "am: types of am": "L-PBF", "am: am machine": "EOS M290", "am: power (w)": 220, "am: scan speed (mm/s)": 755.5, "am: hatch space (μm)": 100, "am: layer thickness (μm)": 40, "am: direciton of specimen (°)": 90, "am: am environment": "Ar", "am: types of feedstock": "powder", "am: size of feedstock (μm)": "15, 45", "processing: processing sequence and parameters": "HT 1050 C, 0.5 hour; HT 482 C, 4 hour; SURF machine; SURF polish", "testing: types of fatigue tests": "uniaxial", "testing: fatigue temperature (°c)": 25, "testing: fatigue environment": "air", "testing: load ratio": -1, "testing: fatigue machine": "MTS Landmark", "testing: fatigue standard": "ASTM E606", "testing: load control": "strain", "testing: specimens description": "circular cross-section; with drawing; ASTM E606", "testing: critical cross-section size of specimens (mm)": 5, "testing: stress concentration factor of specimens": 1, "static mechanical properties: young's modulus (gpa)": 194, "static mechanical properties: yield strength (mpa)": 1300, "static mechanical properties: ultimate tensile strength (mpa)": 1375, "static mechanical properties: elongation (%)": 16, "rating score: rating score": 0.8857142857142857}}, {"id": "FatigueData-AM2022:404", "name": "17-4 PH", "material_family": "17", "points": [[773.1866490987468, 4514.944209040426, 0], [768.7233339431704, 5216.96796677308, 0], [604.7877102554519, 24731.654479085984, 0], [614.3438148298383, 28108.81343566765, 0], [409.1401265566475, 149979.30437932024, 0], [294.7231870109219, 168798.03279601724, 0], [401.03018948404866, 180266.51276797475, 0], [294.92032937653727, 265877.7366028582, 0], [291.59519583821276, 5429363.487409776, 1], [291.2370609289307, 5451199.36218677, 1]], "conditions": {"material": "17-4 PH", "am_type": "L-PBF", "load_ratio": "-1", "test_type": "uniaxial", "temperature": "25", "surface_treatment": "", "heat_treatment": ""}, "metadata": {"dataset id": 404, "metadata: title": "Fatigue behavior of additively manufactured 17-4 PH stainless steel: Synergistic effects of surface roughness and heat treatment", "metadata: authors": "Nam Phan; Nezhadfar, P. D.; Shamsaei, Nima; Shrestha, Rakish", "metadata: source of the publication": "INTERNATIONAL JOURNAL OF FATIGUE", "metadata: year of publication": 2019, "metadata: institution": "Auburn Univ; US Navy", "metadata: country and region": "USA", "metadata: funding agency": "Naval Air Systems Command (NAVAIR), US Navy", "metadata: doi": "10.1016/j.ijfatigue.2019.02.039", "fatigue: types of fatigue data": "sn", "fatigue: method of extraction": "color and shape", "materials: name of the material": "17-4 PH", "am: types of am": "L-PBF", "am: am machine": "EOS M290", "am: power (w)": 220, "am: scan speed (mm/s)": 755.5, "am: hatch space (μm)": 100, "am: layer thickness (μm)": 40, "am: direciton of specimen (°)": 90, "am: am environment": "Ar", "am: types of feedstock": "powder", "am: size of feedstock (μm)": "15, 45", "processing: processing sequence and parameters": "HT 1050 C, 0.5 hour; HT 621 C, 4 hour; SURF as-built", "testing: types of fatigue tests": "uniaxial", "testing: fatigue temperature (°c)": 25, "testing: fatigue environment": "air", "testing: load ratio": -1, "testing: fatigue machine": "MTS Landmark", "testing: fatigue standard": "ASTM E606", "testing: load control": "strain", "testing: specimens description": "circular cross-section; with drawing; ASTM E606", "testing: critical cross-section size of specimens (mm)": 5, "testing: stress concentration factor of specimens": 1, "static mechanical properties: young's modulus (gpa)": 192, "static mechanical properties: yield strength (mpa)": 895, "static mechanical properties: ultimate tensile strength (mpa)": 948, "static mechanical properties: elongation (%)": 48, "rating score: rating score": 0.8857142857142857}}, {"id": "FatigueData-AM2022:405", "name": "17-4 PH", "material_family": "17", "points": [[784.5564697183446, 16803.16343140522, 0], [789.8520696029465, 23342.258685710993, 0], [613.5453410490288, 91317.51871010811, 0], [600.2659795858885, 116517.39954959335, 0], [521.2879517018112, 192483.2607155724, 0], [505.8710298363811, 738704.4954590569, 0], [397.6868714694206, 5363988.80108451, 1], [398.47193055040134, 5426268.48653418, 1]], "conditions": {"material": "17-4 PH", "am_type": "L-PBF", "load_ratio": "-1", "test_type": "uniaxial", "temperature": "25", "surface_treatment": "", "heat_treatment": ""}, "metadata": {"dataset id": 405, "metadata: title": "Fatigue behavior of additively manufactured 17-4 PH stainless steel: Synergistic effects of surface roughness and heat treatment", "metadata: authors": "Nam Phan; Nezhadfar, P. D.; Shamsaei, Nima; Shrestha, Rakish", "metadata: source of the publication": "INTERNATIONAL JOURNAL OF FATIGUE", "metadata: year of publication": 2019, "metadata: institution": "Auburn Univ; US Navy", "metadata: country and region": "USA", "metadata: funding agency": "Naval Air Systems Command (NAVAIR), US Navy", "metadata: doi": "10.1016/j.ijfatigue.2019.02.039", "fatigue: types of fatigue data": "sn", "fatigue: method of extraction": "color and shape", "materials: name of the material": "17-4 PH", "am: types of am": "L-PBF", "am: am machine": "EOS M290", "am: power (w)": 220, "am: scan speed (mm/s)": 755.5, "am: hatch space (μm)": 100, "am: layer thickness (μm)": 40, "am: direciton of specimen (°)": 90, "am: am environment": "Ar", "am: types of feedstock": "powder", "am: size of feedstock (μm)": "15, 45", "processing: processing sequence and parameters": "HT 1050 C, 0.5 hour; HT 621 C, 4 hour; SURF machine; SURF polish", "testing: types of fatigue tests": "uniaxial", "testing: fatigue temperature (°c)": 25, "testing: fatigue environment": "air", "testing: load ratio": -1, "testing: fatigue machine": "MTS Landmark", "testing: fatigue standard": "ASTM E606", "testing: load control": "strain", "testing: specimens description": "circular cross-section; with drawing; ASTM E606", "testing: critical cross-section size of specimens (mm)": 5, "testing: stress concentration factor of specimens": 1, "static mechanical properties: young's modulus (gpa)": 192, "static mechanical properties: yield strength (mpa)": 895, "static mechanical properties: ultimate tensile strength (mpa)": 948, "static mechanical properties: elongation (%)": 48, "rating score: rating score": 0.8857142857142857}}, {"id": "FatigueData-AM2022:406", "name": "AlSi10Mg", "material_family": "AlSi10Mg", "points": [[140.07612875440975, 25943.854266369606, 0], [120.0150068212824, 26053.487500622963, 0], [140.07612875440975, 36929.965750289244, 0], [140.11065816572705, 61547.771791001935, 0], [120.0150068212824, 81622.86070953059, 0], [120.0150068212824, 111403.49653081418, 0], [99.9481582537517, 115096.22008850312, 0], [99.99686682856256, 151552.72906208452, 0], [99.9481582537517, 198348.4953863848, 0]], "conditions": {"material": "AlSi10Mg", "am_type": "L-PBF", "load_ratio": "-1", "test_type": "uniaxial; VHCF", "temperature": "25", "surface_treatment": "", "heat_treatment": ""}, "metadata": {"dataset id": 406, "metadata: title": "Very high-cycle fatigue properties and microstructural damage mechanisms of selective laser melted AlSi10Mg alloy", "metadata: authors": "Awd, Mustafa; Emmelmann, Claus; Johannsen, Jan; Siddique, Shafaqat; Walther, Frank", "metadata: source of the publication": "INTERNATIONAL JOURNAL OF FATIGUE", "metadata: year of publication": 2019, "metadata: institution": "Fraunhofer Insitut; Tech Univ Dortmund; Univ Lahore", "metadata: country and region": "Germany; Pakistan", "metadata: funding agency": "German Research Foundation (DFG)", "metadata: doi": "10.1016/j.ijfatigue.2019.02.040", "fatigue: types of fatigue data": "sn", "fatigue: method of extraction": "color and shape", "materials: name of the material": "AlSi10Mg", "am: types of am": "L-PBF", "am: am machine": "SLM 250HL", "am: power (w)": 350, "am: scan speed (mm/s)": 1200, "am: hatch space (μm)": 190, "am: layer thickness (μm)": 50, "am: direciton of specimen (°)": 90, "am: am environment": "Ar", "am: scan pattern": "bidirection", "am: layer scan rotation (°)": 90, "am: types of feedstock": "powder", "processing: processing sequence and parameters": "SURF machine", "testing: types of fatigue tests": "uniaxial; VHCF", "testing: fatigue temperature (°c)": 25, "testing: fatigue environment": "air", "testing: load ratio": -1, "testing: frequency (hz)": 20, "testing: fatigue machine": "Instron 8872", "testing: load control": "displacement", "testing: specimens description": "circular cross-section; with drawing", "testing: critical cross-section size of specimens (mm)": 5, "testing: stress concentration factor of specimens": 1, "static mechanical properties: ultimate tensile strength (mpa)": 419.69, "static mechanical properties: elongation (%)": 5.33, "rating score: rating score": 0.8285714285714286}}, {"id": "FatigueData-AM2022:407", "name": "AlSi10Mg", "material_family": "AlSi10Mg", "points": [[140.106412005457, 28510.511241104676, 0], [139.95770804911322, 57644.882829258735, 0], [99.97271487039562, 141628.66162991975, 0], [119.89085948158254, 153554.4492021595, 0], [139.95770804911322, 199147.60223824522, 0], [119.89085948158254, 263889.0814457508, 0], [99.99977456103923, 301375.8811845436, 0], [99.97271487039563, 491690.35776280315, 0], [119.89085948158254, 626393.6585753637, 0]], "conditions": {"material": "AlSi10Mg", "am_type": "L-PBF", "load_ratio": "-1", "test_type": "uniaxial; VHCF", "temperature": "25", "surface_treatment": "", "heat_treatment": ""}, "metadata": {"dataset id": 407, "metadata: title": "Very high-cycle fatigue properties and microstructural damage mechanisms of selective laser melted AlSi10Mg alloy", "metadata: authors": "Awd, Mustafa; Emmelmann, Claus; Johannsen, Jan; Siddique, Shafaqat; Walther, Frank", "metadata: source of the publication": "INTERNATIONAL JOURNAL OF FATIGUE", "metadata: year of publication": 2019, "metadata: institution": "Fraunhofer Insitut; Tech Univ Dortmund; Univ Lahore", "metadata: country and region": "Germany; Pakistan", "metadata: funding agency": "German Research Foundation (DFG)", "metadata: doi": "10.1016/j.ijfatigue.2019.02.040", "fatigue: types of fatigue data": "sn", "fatigue: method of extraction": "color and shape", "materials: name of the material": "AlSi10Mg", "am: types of am": "L-PBF", "am: am machine": "SLM 250HL", "am: power (w)": 350, "am: scan speed (mm/s)": 1200, "am: hatch space (μm)": 190, "am: layer thickness (μm)": 50, "am: preheat temperature (°c)": 200, "am: direciton of specimen (°)": 90, "am: am environment": "Ar", "am: scan pattern": "bidirection", "am: layer scan rotation (°)": 90, "am: types of feedstock": "powder", "processing: processing sequence and parameters": "SURF machine", "testing: types of fatigue tests": "uniaxial; VHCF", "testing: fatigue temperature (°c)": 25, "testing: fatigue environment": "air", "testing: load ratio": -1, "testing: frequency (hz)": 20, "testing: fatigue machine": "Instron 8872", "testing: load control": "displacement", "testing: specimens description": "circular cross-section; with drawing", "testing: critical cross-section size of specimens (mm)": 5, "testing: stress concentration factor of specimens": 1, "static mechanical properties: ultimate tensile strength (mpa)": 451.07, "static mechanical properties: elongation (%)": 4.8, "rating score: rating score": 0.8571428571428571}}, {"id": "FatigueData-AM2022:408", "name": "AlSi10Mg", "material_family": "AlSi10Mg", "points": [[100.0338615830747, 1215570.0389268207, 0], [94.92315027595859, 1535839.722862705, 0], [94.92315027595859, 25568718.260370936, 0], [90.08290894878677, 99644852.5429796, 1], [89.90843806285437, 100026668.2791147, 1]], "conditions": {"material": "AlSi10Mg", "am_type": "L-PBF", "load_ratio": "-1", "test_type": "uniaxial; VHCF", "temperature": "25", "surface_treatment": "", "heat_treatment": ""}, "metadata": {"dataset id": 408, "metadata: title": "Very high-cycle fatigue properties and microstructural damage mechanisms of selective laser melted AlSi10Mg alloy", "metadata: authors": "Awd, Mustafa; Emmelmann, Claus; Johannsen, Jan; Siddique, Shafaqat; Walther, Frank", "metadata: source of the publication": "INTERNATIONAL JOURNAL OF FATIGUE", "metadata: year of publication": 2019, "metadata: institution": "Fraunhofer Insitut; Tech Univ Dortmund; Univ Lahore", "metadata: country and region": "Germany; Pakistan", "metadata: funding agency": "German Research Foundation (DFG)", "metadata: doi": "10.1016/j.ijfatigue.2019.02.040", "fatigue: types of fatigue data": "sn", "fatigue: method of extraction": "color and shape", "materials: name of the material": "AlSi10Mg", "am: types of am": "L-PBF", "am: am machine": "SLM 250HL", "am: power (w)": 350, "am: scan speed (mm/s)": 1200, "am: hatch space (μm)": 190, "am: layer thickness (μm)": 50, "am: direciton of specimen (°)": 90, "am: am environment": "Ar", "am: scan pattern": "bidirection", "am: layer scan rotation (°)": 90, "am: types of feedstock": "powder", "processing: processing sequence and parameters": "SURF machine", "testing: types of fatigue tests": "uniaxial; VHCF", "testing: fatigue temperature (°c)": 25, "testing: fatigue environment": "air", "testing: load ratio": -1, "testing: frequency (hz)": 20000, "testing: fatigue machine": "Shimadzu USF-2000A", "testing: load control": "displacement", "testing: specimens description": "circular cross-section; with drawing", "testing: critical cross-section size of specimens (mm)": 5, "testing: stress concentration factor of specimens": 1, "static mechanical properties: ultimate tensile strength (mpa)": 419.69, "static mechanical properties: elongation (%)": 5.33, "rating score: rating score": 0.8285714285714286}}, {"id": "FatigueData-AM2022:409", "name": "AlSi10Mg", "material_family": "AlSi10Mg", "points": [[129.96431070333384, 251484.33382229926, 0], [139.9643151881279, 278647.7253902789, 0], [120.12119591162343, 408904.73442857387, 0], [119.96976337636634, 508588.9640498053, 0], [109.97521604939885, 631554.7525436518, 0], [99.97794014351808, 869761.2592961489, 0], [99.97794014351808, 1228570.6184225434, 0], [99.98339730134467, 1998073.3643974608, 0], [94.99158079568751, 2186253.6184572903, 0], [94.98109729805785, 10537409.668314025, 0], [94.98375413873174, 48310937.885235876, 0], [89.98102331742143, 100164141.56141955, 1], [89.98102331742143, 100302761.13670453, 1]], "conditions": {"material": "AlSi10Mg", "am_type": "L-PBF", "load_ratio": "-1", "test_type": "uniaxial; VHCF", "temperature": "25", "surface_treatment": "", "heat_treatment": ""}, "metadata": {"dataset id": 409, "metadata: title": "Very high-cycle fatigue properties and microstructural damage mechanisms of selective laser melted AlSi10Mg alloy", "metadata: authors": "Awd, Mustafa; Emmelmann, Claus; Johannsen, Jan; Siddique, Shafaqat; Walther, Frank", "metadata: source of the publication": "INTERNATIONAL JOURNAL OF FATIGUE", "metadata: year of publication": 2019, "metadata: institution": "Fraunhofer Insitut; Tech Univ Dortmund; Univ Lahore", "metadata: country and region": "Germany; Pakistan", "metadata: funding agency": "German Research Foundation (DFG)", "metadata: doi": "10.1016/j.ijfatigue.2019.02.040", "fatigue: types of fatigue data": "sn", "fatigue: method of extraction": "color and shape", "materials: name of the material": "AlSi10Mg", "am: types of am": "L-PBF", "am: am machine": "SLM 250HL", "am: power (w)": 350, "am: scan speed (mm/s)": 1200, "am: hatch space (μm)": 190, "am: layer thickness (μm)": 50, "am: preheat temperature (°c)": 200, "am: direciton of specimen (°)": 90, "am: am environment": "Ar", "am: scan pattern": "bidirection", "am: layer scan rotation (°)": 90, "am: types of feedstock": "powder", "processing: processing sequence and parameters": "SURF machine", "testing: types of fatigue tests": "uniaxial; VHCF", "testing: fatigue temperature (°c)": 25, "testing: fatigue environment": "air", "testing: load ratio": -1, "testing: frequency (hz)": 20000, "testing: fatigue machine": "Shimadzu USF-2000A", "testing: load control": "displacement", "testing: specimens description": "circular cross-section; with drawing", "testing: critical cross-section size of specimens (mm)": 5, "testing: stress concentration factor of specimens": 1, "static mechanical properties: ultimate tensile strength (mpa)": 451.07, "static mechanical properties: elongation (%)": 4.8, "rating score: rating score": 0.8571428571428571}}, {"id": "FatigueData-AM2022:410", "name": "316L", "material_family": "316L", "points": [[444.1281182050827, 21047.802642705858, 0], [435.786289842754, 37846.443669421344, 0], [427.49598172545694, 41742.72723942269, 0], [418.8037439737046, 61808.8731705855, 0], [400.4271334466639, 87276.3640578277, 0], [390.8832675981, 158822.163885797, 0], [391.0545968907338, 186075.0590126795, 0], [371.2551423714408, 336974.80029316666, 0], [350.8075478113048, 396388.12651797174, 0], [328.54872715682114, 1305396.5488204479, 0]], "conditions": {"material": "316L", "am_type": "L-PBF", "load_ratio": "-1", "test_type": "uniaxial", "temperature": "25", "surface_treatment": "", "heat_treatment": ""}, "metadata": {"dataset id": 410, "metadata: title": "Investigation of the anisotropic fatigue behavior of additively manufactured structures made of AISI 316L with short-time procedures PhyBaL(LIT )and PhyBaL(CHT)", "metadata: authors": "Beck, Tilmann; Blinn, Bastian; Buschhorn, Nils; Ley, Maximilian; Teutsch, Roman", "metadata: source of the publication": "INTERNATIONAL JOURNAL OF FATIGUE", "metadata: year of publication": 2019, "metadata: institution": "TU Kaiserslautern", "metadata: country and region": "Germany", "metadata: funding agency": "Bundeswehr Research Institute for Materials, Fuels and Lubricants (WIWeB)", "metadata: doi": "10.1016/j.ijfatigue.2019.03.022", "fatigue: types of fatigue data": "sn", "fatigue: method of extraction": "color and shape", "materials: name of the material": "316L", "am: types of am": "L-PBF", "am: am machine": "3D Systems ProX DMP 320", "am: power (w)": 250, "am: scan speed (mm/s)": 900, "am: layer thickness (μm)": 30, "am: direciton of specimen (°)": 0, "am: am environment": "N2", "am: layer scan rotation (°)": 245, "am: types of feedstock": "powder", "processing: processing sequence and parameters": "SURF machine; SURF polish", "testing: types of fatigue tests": "uniaxial", "testing: fatigue temperature (°c)": 25, "testing: fatigue environment": "air", "testing: load ratio": -1, "testing: frequency (hz)": 2, "testing: fatigue machine": "Schenck PSA", "testing: load control": "force", "testing: specimens description": "circular cross-section; with drawing; DIN 50100", "testing: critical cross-section size of specimens (mm)": 7.6, "testing: stress concentration factor of specimens": 1, "static mechanical properties: young's modulus (gpa)": 183, "static mechanical properties: yield strength (mpa)": 580, "static mechanical properties: ultimate tensile strength (mpa)": 678, "static mechanical properties: elongation (%)": 38.7, "rating score: rating score": 0.8285714285714286}}, {"id": "FatigueData-AM2022:411", "name": "316L", "material_family": "316L", "points": [[444.2742340532395, 27509.984860440014, 0], [435.58872567277524, 38514.624161046864, 0], [418.86071150727196, 73320.76298437215, 0], [400.25747981300475, 98434.669031335, 0], [409.70788142796437, 116325.61687695465, 0], [390.9656251634462, 220173.70016953186, 0], [371.18026986825333, 297017.54750052834, 0], [381.1870229494263, 1091660.076843267, 0]], "conditions": {"material": "316L", "am_type": "L-PBF", "load_ratio": "-1", "test_type": "uniaxial", "temperature": "25", "surface_treatment": "", "heat_treatment": ""}, "metadata": {"dataset id": 411, "metadata: title": "Investigation of the anisotropic fatigue behavior of additively manufactured structures made of AISI 316L with short-time procedures PhyBaL(LIT )and PhyBaL(CHT)", "metadata: authors": "Beck, Tilmann; Blinn, Bastian; Buschhorn, Nils; Ley, Maximilian; Teutsch, Roman", "metadata: source of the publication": "INTERNATIONAL JOURNAL OF FATIGUE", "metadata: year of publication": 2019, "metadata: institution": "TU Kaiserslautern", "metadata: country and region": "Germany", "metadata: funding agency": "Bundeswehr Research Institute for Materials, Fuels and Lubricants (WIWeB)", "metadata: doi": "10.1016/j.ijfatigue.2019.03.022", "fatigue: types of fatigue data": "sn", "fatigue: method of extraction": "color and shape", "materials: name of the material": "316L", "am: types of am": "L-PBF", "am: am machine": "3D Systems ProX DMP 320", "am: power (w)": 250, "am: scan speed (mm/s)": 900, "am: layer thickness (μm)": 30, "am: direciton of specimen (°)": 45, "am: am environment": "N2", "am: layer scan rotation (°)": 245, "am: types of feedstock": "powder", "processing: processing sequence and parameters": "SURF machine; SURF polish", "testing: types of fatigue tests": "uniaxial", "testing: fatigue temperature (°c)": 25, "testing: fatigue environment": "air", "testing: load ratio": -1, "testing: frequency (hz)": 2, "testing: fatigue machine": "Schenck PSA", "testing: load control": "force", "testing: specimens description": "circular cross-section; with drawing; DIN 50100", "testing: critical cross-section size of specimens (mm)": 7.6, "testing: stress concentration factor of specimens": 1, "static mechanical properties: young's modulus (gpa)": 187, "static mechanical properties: yield strength (mpa)": 583, "static mechanical properties: ultimate tensile strength (mpa)": 662, "static mechanical properties: elongation (%)": 36.4, "rating score: rating score": 0.8285714285714286}}, {"id": "FatigueData-AM2022:412", "name": "316L", "material_family": "316L", "points": [[444.18470709470296, 11750.231876512247, 0], [435.6529232370854, 24505.038702184647, 0], [418.6019315767106, 31796.118763366278, 0], [427.3975108092043, 42717.69922891483, 0], [427.2789375265619, 48489.93964023498, 0], [391.14638546536344, 170090.9179815615, 0], [400.25747981300475, 249213.36641866254, 0], [390.9767318317043, 565647.9994882001, 0], [381.2145048873779, 831535.3535346563, 0], [371.2830728226769, 1788711.2324590327, 0]], "conditions": {"material": "316L", "am_type": "L-PBF", "load_ratio": "-1", "test_type": "uniaxial", "temperature": "25", "surface_treatment": "", "heat_treatment": ""}, "metadata": {"dataset id": 412, "metadata: title": "Investigation of the anisotropic fatigue behavior of additively manufactured structures made of AISI 316L with short-time procedures PhyBaL(LIT )and PhyBaL(CHT)", "metadata: authors": "Beck, Tilmann; Blinn, Bastian; Buschhorn, Nils; Ley, Maximilian; Teutsch, Roman", "metadata: source of the publication": "INTERNATIONAL JOURNAL OF FATIGUE", "metadata: year of publication": 2019, "metadata: institution": "TU Kaiserslautern", "metadata: country and region": "Germany", "metadata: funding agency": "Bundeswehr Research Institute for Materials, Fuels and Lubricants (WIWeB)", "metadata: doi": "10.1016/j.ijfatigue.2019.03.022", "fatigue: types of fatigue data": "sn", "fatigue: method of extraction": "color and shape", "materials: name of the material": "316L", "am: types of am": "L-PBF", "am: am machine": "3D Systems ProX DMP 320", "am: power (w)": 250, "am: scan speed (mm/s)": 900, "am: layer thickness (μm)": 30, "am: direciton of specimen (°)": 90, "am: am environment": "N2", "am: layer scan rotation (°)": 245, "am: types of feedstock": "powder", "processing: processing sequence and parameters": "SURF machine; SURF polish", "testing: types of fatigue tests": "uniaxial", "testing: fatigue temperature (°c)": 25, "testing: fatigue environment": "air", "testing: load ratio": -1, "testing: frequency (hz)": 2, "testing: fatigue machine": "Schenck PSA", "testing: load control": "force", "testing: specimens description": "circular cross-section; with drawing; DIN 50100", "testing: critical cross-section size of specimens (mm)": 7.6, "testing: stress concentration factor of specimens": 1, "static mechanical properties: young's modulus (gpa)": 178, "static mechanical properties: yield strength (mpa)": 519, "static mechanical properties: ultimate tensile strength (mpa)": 600, "static mechanical properties: elongation (%)": 41.2, "rating score: rating score": 0.8285714285714286}}, {"id": "FatigueData-AM2022:413", "name": "Ti-6Al-4V", "material_family": "Ti", "points": [[550.0788203753352, 40450.54758454173, 0], [350.1340482573727, 245337.55270415987, 0], [400.3604454526707, 246978.6631428145, 0], [449.8240049494742, 281190.7279965653, 0], [324.72753144978344, 289373.3620273637, 0], [299.8629820581564, 10284093.60800196, 0], [250.1338832749021, 14253344.042570345, 0]], "conditions": {"material": "Ti-6Al-4V", "am_type": "E-PBF", "load_ratio": "-1", "test_type": "rotating bending fatigue", "temperature": "25", "surface_treatment": "", "heat_treatment": ""}, "metadata": {"dataset id": 413, "metadata: title": "Prediction of fatigue limit in additively manufactured Ti-6Al-4V alloy at elevated temperature", "metadata: authors": "Fujimoto, Koji; Hojo, Masahiro; Kakiuchi, Toshifumi; Kawaguchi, Ryosei; Nakajima, Masaki; Uematsu, Yoshihiko", "metadata: source of the publication": "INTERNATIONAL JOURNAL OF FATIGUE", "metadata: year of publication": 2019, "metadata: institution": "Gifu Univ; Japan Aerosp Explorat Agcy; Natl Inst Technol; Univ Tokyo", "metadata: country and region": "Japan", "metadata: doi": "10.1016/j.ijfatigue.2019.04.025", "fatigue: types of fatigue data": "sn", "fatigue: method of extraction": "color and shape", "materials: name of the material": "Ti-6Al-4V", "am: types of am": "E-PBF", "am: direciton of specimen (°)": 90, "am: types of feedstock": "powder", "processing: processing sequence and parameters": "SURF machine; SURF polish", "testing: types of fatigue tests": "rotating bending fatigue", "testing: fatigue temperature (°c)": 25, "testing: fatigue environment": "air", "testing: load ratio": -1, "testing: frequency (hz)": 60, "testing: fatigue machine": "Shimadzu", "testing: load control": "force", "testing: specimens description": "circular cross-section; with drawing", "testing: critical cross-section size of specimens (mm)": 4, "testing: stress concentration factor of specimens": 1, "static mechanical properties: yield strength (mpa)": 930, "static mechanical properties: ultimate tensile strength (mpa)": 970, "static mechanical properties: elongation (%)": 16, "rating score: rating score": 0.5945945945945946}}, {"id": "FatigueData-AM2022:414", "name": "Ti-6Al-4V", "material_family": "Ti", "points": [[400.0, 57505.87688373841, 0], [300.2680965147453, 109720.49791638182, 0], [274.5308310991957, 284889.3792910289, 0], [250.40214477211796, 10000000.0, 1], [200.53619302949062, 10302087.94620983, 0]], "conditions": {"material": "Ti-6Al-4V", "am_type": "E-PBF", "load_ratio": "-1", "test_type": "rotating bending fatigue", "temperature": "250", "surface_treatment": "", "heat_treatment": ""}, "metadata": {"dataset id": 414, "metadata: title": "Prediction of fatigue limit in additively manufactured Ti-6Al-4V alloy at elevated temperature", "metadata: authors": "Fujimoto, Koji; Hojo, Masahiro;
