Repository: yunyunfanfan/S-PA-CBB

# S-PA-CBB

Official research code, processed curve records, evaluation outputs, and manuscript source for:

> **From Physics to Selective Generation: Conditional Brownian Bridges for Sparse S–N Curve Reconstruction and Fatigue Decision-Making**

S-PA-CBB reconstructs a complete probabilistic stress–life (S–N) curve from only two to four observed fatigue tests. The method first fits an interpretable Basquin state, diagnoses whether that state is sufficient, and applies a ControlNet-style conditional Brownian-bridge residual only to curves that benefit from correction.

File: am2022_curves.json (part 26 of 98)
Kakiuchi, Toshifumi; Kawaguchi, Ryosei; Nakajima, Masaki; Uematsu, Yoshihiko", "metadata: source of the publication": "INTERNATIONAL JOURNAL OF FATIGUE", "metadata: year of publication": 2019, "metadata: institution": "Gifu Univ; Japan Aerosp Explorat Agcy; Natl Inst Technol; Univ Tokyo", "metadata: country and region": "Japan", "metadata: doi": "10.1016/j.ijfatigue.2019.04.025", "fatigue: types of fatigue data": "sn", "fatigue: method of extraction": "color and shape", "materials: name of the material": "Ti-6Al-4V", "am: types of am": "E-PBF", "am: direciton of specimen (°)": 90, "am: types of feedstock": "powder", "processing: processing sequence and parameters": "SURF machine; SURF polish", "testing: types of fatigue tests": "rotating bending fatigue", "testing: fatigue temperature (°c)": 250, "testing: fatigue environment": "air", "testing: load ratio": -1, "testing: frequency (hz)": 60, "testing: fatigue machine": "Shimadzu", "testing: load control": "force", "testing: specimens description": "circular cross-section; with drawing", "testing: critical cross-section size of specimens (mm)": 4, "testing: stress concentration factor of specimens": 1, "rating score: rating score": 0.5135135135135135}}, {"id": "FatigueData-AM2022:415", "name": "Ti-6Al-4V", "material_family": "Ti", "points": [[451.51380638782484, 17028.493628255193, 0], [301.3868982480217, 43796.42039258921, 0], [301.62811083024314, 62206.92584828201, 0], [302.51377813952354, 66809.51873060352, 0], [200.2871375252159, 129864.73865727815, 0], [200.31384498716085, 307766.1868098709, 0], [100.15620682694828, 8695035.869875832, 1], [100.18291944024995, 11079612.028131828, 1]], "conditions": {"material": "Ti-6Al-4V", "am_type": "L-PBF", "load_ratio": "-1", "test_type": "uniaxial", "temperature": "25", "surface_treatment": "", "heat_treatment": ""}, "metadata": {"dataset id": 415, "metadata: title": "Towards predicting differences in fatigue performance of laser powder bed fused Ti-6Al-4V coupons from the same build", "metadata: authors": "Li, Peipei; Pegues, Jonathan W.; Phan, Nam; Roach, Michael D.; Shamsaei, Nima; Warner, Derek H.", "metadata: source of the publication": "INTERNATIONAL JOURNAL OF FATIGUE", "metadata: year of publication": 2019, "metadata: institution": "Auburn Univ; Cornell Univ; US Navy; Univ Mississippi", "metadata: country and region": "USA", "metadata: funding agency": "Cornell University; National Science Foundation (NSF); Office of Naval Research (ONR), US Navy", "metadata: doi": "10.1016/j.ijfatigue.2019.05.004", "fatigue: types of fatigue data": "sn", "fatigue: method of extraction": "color and shape", "materials: name of the material": "Ti-6Al-4V", "am: types of am": "L-PBF", "am: am machine": "EOS M290", "am: power (w)": 280, "am: scan speed (mm/s)": 1200, "am: hatch space (μm)": 140, "am: layer thickness (μm)": 30, "am: preheat temperature (°c)": 80, "am: direciton of specimen (°)": 45, "am: am environment": "Ar", "am: scan pattern": "stripe", "am: layer scan rotation (°)": 66, "am: types of feedstock": "powder", "processing: processing sequence and parameters": "HT 700 C, 1 hour; SURF as-built", "testing: types of fatigue tests": "uniaxial", "testing: fatigue temperature (°c)": 25, "testing: fatigue environment": "air", "testing: load ratio": -1, "testing: fatigue machine": "MTS servo-hydraulic", "testing: load control": "force", "testing: specimens description": "circular cross-section; with drawing", "testing: critical cross-section size of specimens (mm)": 6, "testing: stress concentration factor of specimens": 1, "rating score: rating score": 0.8}}, {"id": "FatigueData-AM2022:416", "name": "Ti-6Al-4V", "material_family": "Ti", "points": [[452.11167150179926, 7764.362798892877, 0], [300.1523677805423, 16085.866242381995, 0], [301.5940459673301, 20771.64145887684, 0], [301.5940459673301, 26189.675674175152, 0], [199.8595011213364, 47572.987588785436, 0], [199.906986205607, 86519.06177514353, 0], [100.32148790099829, 1415983.5272857894, 0], [99.93083556293455, 2059112.957364354, 0], [100.45794228560786, 11797959.775020616, 1]], "conditions": {"material": "Ti-6Al-4V", "am_type": "L-PBF", "load_ratio": "-1", "test_type": "uniaxial", "temperature": "25", "surface_treatment": "", "heat_treatment": ""}, "metadata": {"dataset id": 416, "metadata: title": "Towards predicting differences in fatigue performance of laser powder bed fused Ti-6Al-4V coupons from the same build", "metadata: authors": "Li, Peipei; Pegues, Jonathan W.; Phan, Nam; Roach, Michael D.; Shamsaei, Nima; Warner, Derek H.", "metadata: source of the publication": "INTERNATIONAL JOURNAL OF FATIGUE", "metadata: year of publication": 2019, "metadata: institution": "Auburn Univ; Cornell Univ; US Navy; Univ Mississippi", "metadata: country and region": "USA", "metadata: funding agency": "Cornell University; National Science Foundation (NSF); Office of Naval Research (ONR), US Navy", "metadata: doi": "10.1016/j.ijfatigue.2019.05.004", "fatigue: types of fatigue data": "sn", "fatigue: method of extraction": "color and shape", "materials: name of the material": "Ti-6Al-4V", "am: types of am": "L-PBF", "am: am machine": "EOS M290", "am: power (w)": 280, "am: scan speed (mm/s)": 1200, "am: hatch space (μm)": 140, "am: layer thickness (μm)": 30, "am: preheat temperature (°c)": 80, "am: direciton of specimen (°)": 45, "am: am environment": "Ar", "am: scan pattern": "stripe", "am: layer scan rotation (°)": 66, "am: types of feedstock": "powder", "processing: processing sequence and parameters": "HT 700 C, 1 hour; SURF as-built", "testing: types of fatigue tests": "uniaxial", "testing: fatigue temperature (°c)": 25, "testing: fatigue environment": "air", "testing: load ratio": -1, "testing: fatigue machine": "MTS servo-hydraulic", "testing: load control": "force", "testing: specimens description": "circular cross-section; with drawing", "testing: critical cross-section size of specimens (mm)": 4, "testing: stress concentration factor of specimens": 1, "rating score: rating score": 0.8}}, {"id": "FatigueData-AM2022:417", "name": "18Ni300", "material_family": "18Ni300", "points": [[598.0745920209177, 31630.13440617626, 0], [599.2660773002827, 34453.27201645984, 0], [598.8686520316223, 36833.06374343638, 0], [598.0745920209177, 41984.81974345459, 0], [439.7368501804276, 63220.035368293444, 0], [499.725834315149, 67010.65980050249, 0], [499.77472150548044, 73158.11927917947, 0], [539.9656870961542, 77544.874907016, 0], [499.9261216269642, 87780.51239746663, 0], [439.33442015054834, 97927.74741939222, 0], [374.8113572448415, 130673.32904761337, 0], [439.75992282512004, 137324.53321828652, 0], [374.8312047842087, 152544.40632914042, 0], [354.46547944072995, 276590.3087966314, 0], [354.46547944072995, 305745.1802173132, 0], [374.79883572271535, 385040.3295912631, 0], [374.7660891040555, 3466356.6962017147, 0], [354.5147537177586, 10015764.764620395, 1], [354.2439666028929, 10015764.764620395, 1], [335.60100401278555, 10024649.523387136, 1], [335.75027006285165, 10037903.986511054, 1], [354.55608434018853, 10042267.705588985, 1]], "conditions": {"material": "18Ni300", "am_type": "L-PBF", "load_ratio": "-1", "test_type": "uniaxial", "temperature": "20", "surface_treatment": "", "heat_treatment": ""}, "metadata": {"dataset id": 417, "metadata: title": "Orientation dependent fatigue performance and mechanisms of selective laser melted maraging steel X3NiCoMoTi18-9-5", "metadata: authors": "Damon, James; Dietrich, Stefan; Graf, Gregor; Hanemann, Theresa; Lang, Karl-Heinz; Schulze, Volker", "metadata: source of the publication": "INTERNATIONAL JOURNAL OF FATIGUE", "metadata: year of publication": 2019, "metadata: institution": "Karlsruhe Inst Technol; Rosswag GmbH", "metadata: country and region": "Germany", "metadata: doi": "10.1016/j.ijfatigue.2019.06.025", "fatigue: types of fatigue data": "sn", "fatigue: method of extraction": "color and shape", "materials: name of the material": "18Ni300", "am: types of am": "L-PBF", "am: am machine": "SLM 280HL", "am: power (w)": 200, "am: scan speed (mm/s)": 800, "am: hatch space (μm)": 120, "am: layer thickness (μm)": 30, "am: preheat temperature (°c)": 100, "am: direciton of specimen (°)": 0, "am: am environment": "Ar", "am: scan pattern": "bidirection", "am: layer scan rotation (°)": 67, "am: types of feedstock": "powder", "am: size of feedstock (μm)": 35, "processing: processing sequence and parameters": "HT 490 C, 6 hour; SURF machine; SURF polish", "testing: types of fatigue tests": "uniaxial", "testing: fatigue temperature (°c)": 20, "testing: fatigue environment": "air", "testing: load ratio": -1, "testing: frequency (hz)": 50, "testing: fatigue machine": "Schenck servo-hydraulic", "testing: fatigue standard": "DIN 50100", "testing: load control": "force", "testing: specimens description": "circular cross-section; with drawing", "testing: critical cross-section size of specimens (mm)": 5, "testing: stress concentration factor of specimens": 1, "static mechanical properties: young's modulus (gpa)": 184, "static mechanical properties: yield strength (mpa)": 1893, "static mechanical properties: ultimate tensile strength (mpa)": 1926, "static mechanical properties: elongation (%)": 1.8, "rating score: rating score": 1}}, {"id": "FatigueData-AM2022:418", "name": "18Ni300", "material_family": "18Ni300", "points": [[699.7520231794035, 58339.65332496109, 0], [698.8241985268173, 60240.33556737694, 0], [599.560017939332, 77645.33972652223, 0], [699.1640259186822, 129685.67545258513, 0], [600.3720802085129, 145085.62757427027, 0], [599.5760267520164, 230423.35536299113, 0], [599.6346820892539, 294395.6843267496, 0], [500.05437786971595, 321810.4134581351, 0], [500.12621573766654, 2204475.5068303514, 0], [500.38286380897466, 2941978.6755139153, 0], [440.7663214018174, 4418906.875779642, 0], [500.15986861776787, 4989606.0664295005, 0], [440.2768449168734, 10003063.337407442, 1], [440.5368236484835, 10004467.674548712, 1], [440.1233995404987, 10005872.208845824, 1]], "conditions": {"material": "18Ni300", "am_type": "L-PBF", "load_ratio": "-1", "test_type": "uniaxial", "temperature": "20", "surface_treatment": "", "heat_treatment": ""}, "metadata": {"dataset id": 418, "metadata: title": "Orientation dependent fatigue performance and mechanisms of selective laser melted maraging steel X3NiCoMoTi18-9-5", "metadata: authors": "Damon, James; Dietrich, Stefan; Graf, Gregor; Hanemann, Theresa; Lang, Karl-Heinz; Schulze, Volker", "metadata: source of the publication": "INTERNATIONAL JOURNAL OF FATIGUE", "metadata: year of publication": 2019, "metadata: institution": "Karlsruhe Inst Technol; Rosswag GmbH", "metadata: country and region": "Germany", "metadata: doi": "10.1016/j.ijfatigue.2019.06.025", "fatigue: types of fatigue data": "sn", "fatigue: method of extraction": "color and shape", "materials: name of the material": "18Ni300", "am: types of am": "L-PBF", "am: am machine": "SLM 280HL", "am: power (w)": 200, "am: scan speed (mm/s)": 800, "am: hatch space (μm)": 120, "am: layer thickness (μm)": 30, "am: preheat temperature (°c)": 100, "am: direciton of specimen (°)": 90, "am: am environment": "Ar", "am: scan pattern": "bidirection", "am: layer scan rotation (°)": 67, "am: types of feedstock": "powder", "am: size of feedstock (μm)": 35, "processing: processing sequence and parameters": "HT 490 C, 6 hour; SURF machine; SURF polish", "testing: types of fatigue tests": "uniaxial", "testing: fatigue temperature (°c)": 20, "testing: fatigue environment": "air", "testing: load ratio": -1, "testing: frequency (hz)": 50, "testing: fatigue machine": "Schenck servo-hydraulic", "testing: fatigue standard": "DIN 50100", "testing: load control": "force", "testing: specimens description": "circular cross-section; with drawing", "testing: critical cross-section size of specimens (mm)": 5, "testing: stress concentration factor of specimens": 1, "rating score: rating score": 0.8857142857142857}}, {"id": "FatigueData-AM2022:419", "name": "18Ni300", "material_family": "18Ni300", "points": [[711.432406913591, 12827.099349475897, 0], [639.5311828864144, 14229.830973807198, 0], [640.4049401665618, 17208.530894084546, 0], [639.4028457355996, 19603.788705325795, 0], [565.0085753263515, 30297.303115748717, 0], [566.0214112201688, 32586.75263688285, 0], [566.6431522625637, 39180.56212541261, 0], [639.3279994779119, 160594.9381012878, 0], [566.2672986760119, 261563.89702016447, 0], [539.6045997771437, 352503.5743578182, 0], [493.3250766027188, 498987.4994115517, 0], [493.0863084429046, 780791.1751984158, 0], [494.23606800548237, 908347.3226225778, 0], [374.6069386038268, 1018002.7025744919, 0], [374.76220268582426, 3091862.5919450778, 0], [342.2777474913576, 4794508.495587859, 0], [285.158468043246, 5680195.504360344, 0], [375.1227532682908, 6654343.316827972, 0], [342.03084236878755, 8778775.473484308, 0], [375.14131472799966, 9165300.31791023, 0], [311.79802998800426, 9395044.286647426, 0], [341.79892621145405, 9936964.032562172, 1], [312.10253490139866, 9962777.113501638, 1], [285.1779635446173, 9962777.113501638, 1], [312.186086123638, 10021404.050659696, 1], [259.46495803771296, 10047436.479985122, 1]], "conditions": {"material": "18Ni300", "am_type": "L-PBF", "load_ratio": "-1", "test_type": "uniaxial", "temperature": "400", "surface_treatment": "", "heat_treatment": ""}, "metadata": {"dataset id": 419, "metadata: title": "Orientation dependent fatigue performance and mechanisms of selective laser melted maraging steel X3NiCoMoTi18-9-5", "metadata: authors": "Damon, James; Dietrich, Stefan; Graf, Gregor; Hanemann, Theresa; Lang, Karl-Heinz; Schulze, Volker", "metadata: source of the publication": "INTERNATIONAL JOURNAL OF FATIGUE", "metadata: year of publication": 2019, "metadata: institution": "Karlsruhe Inst Technol; Rosswag GmbH", "metadata: country and region": "Germany", "metadata: doi": "10.1016/j.ijfatigue.2019.06.025", "fatigue: types of fatigue data": "sn", "fatigue: method of extraction": "color and shape", "materials: name of the material": "18Ni300", "am: types of am": "L-PBF", "am: am machine": "SLM 280HL", "am: power (w)": 200, "am: scan speed (mm/s)": 800, "am: hatch space (μm)": 120, "am: layer thickness (μm)": 30, "am: preheat temperature (°c)": 100, "am: direciton of specimen (°)": 0, "am: am environment": "Ar", "am: scan pattern": "bidirection", "am: layer scan rotation (°)": 67, "am: types of feedstock": "powder", "am: size of feedstock (μm)": 35, "processing: processing sequence and parameters": "HT 490 C, 6 hour; SURF machine; SURF polish", "testing: types of fatigue tests": "uniaxial", "testing: fatigue temperature (°c)": 400, "testing: fatigue environment": "air", "testing: load ratio": -1, "testing: frequency (hz)": 50, "testing: fatigue machine": "Schenck servo-hydraulic", "testing: fatigue standard": "DIN 50100", "testing: load control": "force", "testing: specimens description": "circular cross-section; with drawing", "testing: critical cross-section size of specimens (mm)": 5, "testing: stress concentration factor of specimens": 1, "static mechanical properties: young's modulus (gpa)": 167, "static mechanical properties: yield strength (mpa)": 1491, "static mechanical properties: ultimate tensile strength (mpa)": 1562, "static mechanical properties: elongation (%)": 3.5, "rating score: rating score": 1}}, {"id": "FatigueData-AM2022:420", "name": "18Ni300", "material_family": "18Ni300", "points": [[699.7659826903812, 153749.31403548413, 0], [700.8550999670712, 210877.32483172324, 0], [699.3364301697993, 224598.46855767805, 0], [600.0121845706869, 294288.2805777581, 0], [600.2436517225632, 349892.84089549753, 0], [699.8422874410705, 403852.3539163495, 0], [599.9793210445923, 760404.44667221, 0], [599.9793210445923, 932165.6967220205, 0], [499.3648729692185, 3345045.006529347, 0], [500.811281618292, 3803721.7304444443, 0], [500.34796477711063, 4847351.735589285, 0], [500.84034675200314, 6426026.589151126, 0], [440.0323871247432, 9976797.298183352, 1], [440.0323871247432, 9976797.298183352, 1], [440.4015992479218, 9990353.787506038, 1]], "conditions": {"material": "18Ni300", "am_type": "L-PBF", "load_ratio": "-1", "test_type": "uniaxial", "temperature": "400", "surface_treatment": "", "heat_treatment": ""}, "metadata": {"dataset id": 420, "metadata: title": "Orientation dependent fatigue performance and mechanisms of selective laser melted maraging steel X3NiCoMoTi18-9-5", "metadata: authors": "Damon, James; Dietrich, Stefan; Graf, Gregor; Hanemann, Theresa; Lang, Karl-Heinz; Schulze, Volker", "metadata: source of the publication": "INTERNATIONAL JOURNAL OF FATIGUE", "metadata: year of publication": 2019, "metadata: institution": "Karlsruhe Inst Technol; Rosswag GmbH", "metadata: country and region": "Germany", "metadata: doi": "10.1016/j.ijfatigue.2019.06.025", "fatigue: types of fatigue data": "sn", "fatigue: method of extraction": "color and shape", "materials: name of the material": "18Ni300", "am: types of am": "L-PBF", "am: am machine": "SLM 280HL", "am: power (w)": 200, "am: scan speed (mm/s)": 800, "am: hatch space (μm)": 120, "am: layer thickness (μm)": 30, "am: preheat temperature (°c)": 100, "am: direciton of specimen (°)": 90, "am: am environment": "Ar", "am: scan pattern": "bidirection", "am: layer scan rotation (°)": 67, "am: types of feedstock": "powder", "am: size of feedstock (μm)": 35, "processing: processing sequence and parameters": "HT 490 C, 6 hour; SURF machine; SURF polish", "testing: types of fatigue tests": "uniaxial", "testing: fatigue temperature (°c)": 400, "testing: fatigue environment": "air", "testing: load ratio": -1, "testing: frequency (hz)": 50, "testing: fatigue machine": "Schenck servo-hydraulic", "testing: fatigue standard": "DIN 50100", "testing: load control": "force", "testing: specimens description": "circular cross-section; with drawing", "testing: critical cross-section size of specimens (mm)": 5, "testing: stress concentration factor of specimens": 1, "rating score: rating score": 0.8857142857142857}}, {"id": "FatigueData-AM2022:421", "name": "AlSi7Mg", "material_family": "AlSi7Mg", "points": [[121.45591030241623, 12050.468949588181, 0], [110.8820795666773, 13560.03856066136, 0], [120.69529739158043, 18974.053313555396, 0], [98.57142938750519, 32573.73150902278, 0], [89.71453445224367, 34032.812555576966, 0], [86.81825476575789, 37980.91295474657, 0], [108.57269967425403, 44610.286119377306, 0], [79.76486408045115, 55525.8123608539, 0], [76.63622869036699, 104055.00531584944, 0], [69.08725282610568, 156532.3768578181, 0], [64.68531779617292, 179793.9836298223, 0], [59.15499839098583, 179869.95420176268, 0], [53.464578435900656, 318012.8293035482, 0], [49.193494121146, 9793543.029755766, 1], [48.59732290322074, 9793543.029755766, 1], [54.306307650351876, 9912259.916360319, 1]], "conditions": {"material": "AlSi7Mg", "am_type": "L-PBF", "load_ratio": "0.1", "test_type": "3-point bending", "temperature": "25", "surface_treatment": "", "heat_treatment": ""}, "metadata": {"dataset id": 421, "metadata: title": "Experimental and numerical investigation on compressive fatigue strength of lattice structures of AlSi7Mg manufactured by SLM", "metadata: authors": "Beretta, Stefano; Boniotti, L.; Foletti, Stefano; Patriarca, Luca; Rigoni, L.", "metadata: source of the publication": "INTERNATIONAL JOURNAL OF FATIGUE", "metadata: year of publication": 2019, "metadata: institution": "Politecn Milan", "metadata: country and region": "Italy", "metadata: funding agency": "Italian Ministry for Education, University and Research (MIUR); Polytechnic University of Milan", "metadata: doi": "10.1016/j.ijfatigue.2019.06.041", "fatigue: types of fatigue data": "sn", "fatigue: method of extraction": "color and shape", "materials: name of the material": "AlSi7Mg", "am: types of am": "L-PBF", "am: am machine": "Renishaw AM250", "am: scan speed (mm/s)": 535.714, "am: hatch space (μm)": 100, "am: layer thickness (μm)": 25, "am: direciton of specimen (°)": 0, "am: scan pattern": "meander", "am: layer scan rotation (°)": 67, "am: types of feedstock": "powder", "am: size of feedstock (μm)": "20, 63", "processing: processing sequence and parameters": "NHT; SURF as-built", "testing: types of fatigue tests": "3-point bending", "testing: fatigue temperature (°c)": 25, "testing: fatigue environment": "air", "testing: load ratio": 0.1, "testing: frequency (hz)": 50, "testing: fatigue machine": "Instron ElectroPuls E10000", "testing: load control": "force", "testing: specimens description": "rectangular cross-section; with drawing", "testing: critical cross-section size of specimens (mm)": "6, 6", "testing: stress concentration factor of specimens": 1, "static mechanical properties: young's modulus (gpa)": 59.9, "static mechanical properties: yield strength (mpa)": 147, "static mechanical properties: ultimate tensile strength (mpa)": 350, "static mechanical properties: elongation (%)": 4.9, "rating score: rating score": 0.8857142857142857}}, {"id": "FatigueData-AM2022:422", "name": "316L", "material_family": "316L", "points": [[295.9238826791617, 55995.20783666494, 0], [263.19324430479185, 84657.59389283691, 0], [230.34028340080968, 212741.05884876513, 0], [197.22394220846238, 353191.8740782581, 0], [197.041204973707, 396367.92200091504, 0], [197.02983391891732, 474417.0702433878, 0], [164.46968180908544, 590973.8109273711, 0]], "conditions": {"material": "316L", "am_type": "L-PBF", "load_ratio": "0.1", "test_type": "uniaxial", "temperature": "25", "surface_treatment": "", "heat_treatment": ""}, "metadata": {"dataset id": 422, "metadata: title": "High cycle fatigue life prediction of laser additive manufactured stainless steel: A machine learning approach", "metadata: authors": "Goh, Phoi Chin; Hardacre, David; Li, Hua; Sun, Chen-Nan; Wei, Jun; Zhang Xiang; Zhang, Meng", "metadata: source of the publication": "INTERNATIONAL JOURNAL OF FATIGUE", "metadata: year of publication": 2019, "metadata: institution": "ASTAR, Singapore Inst Mfg Technol; Coventry Univ; Lloyds Register; Nanyang Technol Univ", "metadata: country and region": "Singapore; UK", "metadata: funding agency": "Singapore Economic Development Board (EDB)", "metadata: doi": "10.1016/j.ijfatigue.2019.105194", "fatigue: types of fatigue data": "sn", "fatigue: method of extraction": "color and shape", "materials: name of the material": "316L", "am: types of am": "L-PBF", "am: am machine": "EOS M290", "am: power (w)": 195, "am: scan speed (mm/s)": 1083, "am: layer thickness (μm)": 20, "am: direciton of specimen (°)": 0, "am: types of feedstock": "powder", "processing: processing sequence and parameters": "NHT; SURF machine", "testing: types of fatigue tests": "uniaxial", "testing: fatigue temperature (°c)": 25, "testing: fatigue environment": "air", "testing: load ratio": 0.1, "testing: frequency (hz)": 5, "testing: load control": "force", "testing: stress concentration factor of specimens": 1, "static mechanical properties: ultimate tensile strength (mpa)": 723, "static mechanical properties: elongation (%)": 43, "rating score: rating score": 0.6571428571428571}}, {"id": "FatigueData-AM2022:423", "name": "316L", "material_family": "316L", "points": [[296.04503334673416, 49380.890096761366, 0], [296.1105467572185, 52575.740922446064, 0], [197.24708171206225, 275338.5896562844, 0], [197.10843611354397, 439337.7875466608, 0], [197.24708171206225, 664041.3945846012, 0], [181.03412714666044, 973657.5363046352, 0]], "conditions": {"material": "316L", "am_type": "L-PBF", "load_ratio": "0.1", "test_type": "uniaxial", "temperature": "25", "surface_treatment": "", "heat_treatment": ""}, "metadata": {"dataset id": 423, "metadata: title": "High cycle fatigue life prediction of laser additive manufactured stainless steel: A machine learning approach", "metadata: authors": "Goh, Phoi Chin; Hardacre, David; Li, Hua; Sun, Chen-Nan; Wei, Jun; Zhang Xiang; Zhang, Meng", "metadata: source of the publication": "INTERNATIONAL JOURNAL OF FATIGUE", "metadata: year of publication": 2019, "metadata: institution": "ASTAR, Singapore Inst Mfg Technol; Coventry Univ; Lloyds Register; Nanyang Technol Univ", "metadata: country and region": "Singapore; UK", "metadata: funding agency": "Singapore Economic Development Board (EDB)", "metadata: doi": "10.1016/j.ijfatigue.2019.105194", "fatigue: types of fatigue data": "sn", "fatigue: method of extraction": "color and shape", "materials: name of the material": "316L", "am: types of am": "L-PBF", "am: am machine": "EOS M290", "am: power (w)": 195, "am: scan speed (mm/s)": 758, "am: layer thickness (μm)": 20, "am: direciton of specimen (°)": 0, "am: types of feedstock": "powder", "processing: processing sequence and parameters": "NHT; SURF machine", "testing: types of fatigue tests": "uniaxial", "testing: fatigue temperature (°c)": 25, "testing: fatigue environment": "air", "testing: load ratio": 0.1, "testing: frequency (hz)": 5, "testing: load control": "force", "testing: stress concentration factor of specimens": 1, "static mechanical properties: ultimate tensile strength (mpa)": 708, "static mechanical properties: elongation (%)": 39, "rating score: rating score": 0.6571428571428571}}, {"id": "FatigueData-AM2022:424", "name": "316L", "material_family": "316L", "points": [[229.762764407819, 22325.79101235519, 0], [196.88161350359852, 36911.86753756396, 0], [197.02365561090002, 61198.70944243204, 0], [197.21459108770554, 83421.59481837865, 0], [164.57028774242616, 101712.65421698085, 0], [164.07270491538733, 198422.80493306613, 0], [147.4527449356126, 255497.49332257573, 0], [139.32214947338971, 460701.7318210602, 0], [131.57348653747215, 920756.5635026667, 0]], "conditions": {"material": "316L", "am_type": "L-PBF", "load_ratio": "0.1", "test_type": "uniaxial", "temperature": "25", "surface_treatment": "", "heat_treatment": ""}, "metadata": {"dataset id": 424, "metadata: title": "High cycle fatigue life prediction of laser additive manufactured stainless steel: A machine learning approach", "metadata: authors": "Goh, Phoi Chin; Hardacre, David; Li, Hua; Sun, Chen-Nan; Wei, Jun; Zhang Xiang; Zhang, Meng", "metadata: source of the publication": "INTERNATIONAL JOURNAL OF FATIGUE", "metadata: year of publication": 2019, "metadata: institution": "ASTAR, Singapore Inst Mfg Technol; Coventry Univ; Lloyds Register; Nanyang Technol Univ", "metadata: country and region": "Singapore; UK", "metadata: funding agency": "Singapore Economic Development Board (EDB)", "metadata: doi": "10.1016/j.ijfatigue.2019.105194", "fatigue: types of fatigue data": "sn", "fatigue: method of extraction": "color and shape", "materials: name of the material": "316L", "am: types of am": "L-PBF", "am: am machine": "EOS M290", "am: power (w)": 98, "am: scan speed (mm/s)": 1083, "am: layer thickness (μm)": 20, "am: direciton of specimen (°)": 0, "am: types of feedstock": "powder", "processing: processing sequence and parameters": "NHT; SURF machine", "testing: types of fatigue tests": "uniaxial", "testing: fatigue temperature (°c)": 25, "testing: fatigue environment": "air", "testing: load ratio": 0.1, "testing: frequency (hz)": 5, "testing: load control": "force", "testing: stress concentration factor of specimens": 1, "static mechanical properties: ultimate tensile strength (mpa)": 631, "static mechanical properties: elongation (%)": 28, "rating score: rating score": 0.6571428571428571}}, {"id": "FatigueData-AM2022:425", "name": "316L", "material_family": "316L", "points": [[295.92557624392975, 11153.02224492245, 0], [295.97940934751006, 11786.691017949623, 0], [263.11896855507445, 36262.74799132686, 0], [263.1076988197722, 80424.5296175919, 0], [229.97796331714142, 123807.39559260297, 0], [197.22965612947246, 143873.4526028414, 0], [197.2022867723099, 166101.65231039666, 0], [164.35905817722903, 369712.7427293276, 0], [147.73333317403365, 875342.7525073215, 0]], "conditions": {"material": "316L", "am_type": "L-PBF", "load_ratio": "0.1", "test_type": "uniaxial", "temperature": "25", "surface_treatment": "", "heat_treatment": ""}, "metadata": {"dataset id": 425, "metadata: title": "High cycle fatigue life prediction of laser additive manufactured stainless steel: A machine learning approach", "metadata: authors": "Goh, Phoi Chin; Hardacre, David; Li, Hua; Sun, Chen-Nan; Wei, Jun; Zhang Xiang; Zhang, Meng", "metadata: source of the publication": "INTERNATIONAL JOURNAL OF FATIGUE", "metadata: year of publication": 2019, "metadata: institution": "ASTAR, Singapore Inst Mfg Technol; Coventry Univ; Lloyds Register; Nanyang Technol Univ", "metadata: country and region": "Singapore; UK", "metadata: funding agency": "Singapore Economic Development Board (EDB)", "metadata: doi": "10.1016/j.ijfatigue.2019.105194", "fatigue: types of fatigue data": "sn", "fatigue: method of extraction": "color and shape", "materials: name of the material": "316L", "am: types of am": "L-PBF", "am: am machine": "EOS M290", "am: power (w)": 195, "am: scan speed (mm/s)": 1083, "am: layer thickness (μm)": 60, "am: direciton of specimen (°)": 0, "am: types of feedstock": "powder", "processing: processing sequence and parameters": "NHT; SURF machine", "testing: types of fatigue tests": "uniaxial", "testing: fatigue temperature (°c)": 25, "testing: fatigue environment": "air", "testing: load ratio": 0.1, "testing: frequency (hz)": 5, "testing: load control": "force", "testing: stress concentration factor of specimens": 1, "static mechanical properties: ultimate tensile strength (mpa)": 692, "static mechanical properties: elongation (%)": 35, "rating score: rating score": 0.6571428571428571}}, {"id": "FatigueData-AM2022:426", "name": "316L", "material_family": "316L", "points": [[243.35929892891923, 77495.97836790842, 0], [243.34844421214737, 80310.83339681766, 0], [216.2679664129714, 124773.76001193428, 0], [188.9366444687027, 223030.7469837584, 0], [162.26363867502576, 651573.724941623, 0], [162.30124971630636, 889528.8837710065, 0]], "conditions": {"material": "316L", "am_type": "L-PBF", "load_ratio": "0.1", "test_type": "uniaxial", "temperature": "25", "surface_treatment": "", "heat_treatment": ""}, "metadata": {"dataset id": 426, "metadata: title": "High cycle fatigue life prediction of laser additive manufactured stainless steel: A machine learning approach", "metadata: authors": "Goh, Phoi Chin; Hardacre, David; Li, Hua; Sun, Chen-Nan; Wei, Jun; Zhang Xiang; Zhang, Meng", "metadata: source of the publication": "INTERNATIONAL JOURNAL OF FATIGUE", "metadata: year of publication": 2019, "metadata: institution": "ASTAR, Singapore Inst Mfg Technol; Coventry Univ; Lloyds Register; Nanyang Technol Univ", "metadata: country and region": "Singapore; UK", "metadata: funding agency": "Singapore Economic Development Board (EDB)", "metadata: doi": "10.1016/j.ijfatigue.2019.105194", "fatigue: types of fatigue data": "sn", "fatigue: method of extraction": "color and shape", "materials: name of the material": "316L", "am: types of am": "L-PBF", "am: am machine": "EOS M290", "am: power (w)": 195, "am: scan speed (mm/s)": 1083, "am: layer thickness (μm)": 20, "am: direciton of specimen (°)": 0, "am: types of feedstock": "powder", "processing: processing sequence and parameters": "HIP 1190 C, 4 hour, 1450 bar; SURF machine", "testing: types of fatigue tests": "uniaxial", "testing: fatigue temperature (°c)": 25, "testing: fatigue environment": "air", "testing: load ratio": 0.1, "testing: frequency (hz)": 5, "testing: load control": "force", "testing: stress concentration factor of specimens": 1, "static mechanical properties: ultimate tensile strength (mpa)": 626, "static mechanical properties: elongation (%)": 54, "rating score: rating score": 0.6571428571428571}}, {"id": "FatigueData-AM2022:427", "name": "316L", "material_family": "316L", "points": [[262.92645539061954, 43145.5502593968, 0], [262.8007852175808, 52225.3080895172, 0], [230.01179026884296, 85742.17193495543, 0], [190.53296937704897, 329637.4904056191, 0]], "conditions": {"material": "316L", "am_type": "L-PBF", "load_ratio": "0.1", "test_type": "uniaxial", "temperature": "25", "surface_treatment": "", "heat_treatment": ""}, "metadata": {"dataset id": 427, "metadata: title": "High cycle fatigue life prediction of laser additive manufactured stainless steel: A machine learning approach", "metadata: authors": "Goh, Phoi Chin; Hardacre, David; Li, Hua; Sun, Chen-Nan; Wei, Jun; Zhang Xiang; Zhang, Meng", "metadata: source of the publication": "INTERNATIONAL JOURNAL OF FATIGUE", "metadata: year of publication": 2019, "metadata: institution": "ASTAR, Singapore Inst Mfg Technol; Coventry Univ; Lloyds Register; Nanyang Technol Univ", "metadata: country and region": "Singapore; UK", "metadata: funding agency": "Singapore Economic Development Board (EDB)", "metadata: doi": "10.1016/j.ijfatigue.2019.105194", "fatigue: types of fatigue data": "sn", "fatigue: method of extraction": "color and shape", "materials: name of the material": "316L", "am: types of am": "L-PBF", "am: am machine": "EOS M290", "am: power (w)": 195, "am: scan speed (mm/s)": 1083, "am: layer thickness (μm)": 20, "am: direciton of specimen (°)": 0, "am: types of feedstock": "powder", "processing: processing sequence and parameters": "HT 982 C, 0.417 hour; SURF machine", "testing: types of fatigue tests": "uniaxial", "testing: fatigue temperature (°c)": 25, "testing: fatigue environment": "air", "testing: load ratio": 0.1, "testing: frequency (hz)": 5, "testing: load control": "force", "testing: stress concentration factor of specimens": 1, "static mechanical properties: ultimate tensile strength (mpa)": 673, "static mechanical properties: elongation (%)": 52, "rating score: rating score": 0.6571428571428571}}, {"id": "FatigueData-AM2022:428", "name": "IN718", "material_family": "IN718", "points": [[377.72819553011766, 79177.83728200043, 0], [335.14044495376913, 184799.38471377036, 0], [284.93313075932537, 204485.87192594178, 0], [265.0989468478006, 375401.4434040544, 0], [239.0140168709507, 386070.01194536017, 0], [200.2857536321697, 1448090.0173490997, 0], [165.3109008491719, 1972746.383871378, 1]], "conditions": {"material": "IN718", "am_type": "L-PBF", "load_ratio": "0", "test_type": "bending fatigue", "temperature": "25", "surface_treatment": "", "heat_treatment": ""}, "metadata": {"dataset id": 428, "metadata: title": "Smooth and notch fatigue behavior of selectively laser melted Inconel 718 with as-built surfaces", "metadata: authors": "Nicoletto, Gianni", "metadata: source of the publication": "INTERNATIONAL JOURNAL OF FATIGUE", "metadata: year of publication": 2019, "metadata: institution": "Univ Parma", "metadata: country and region": "Italy", "metadata: doi": "10.1016/j.ijfatigue.2019.105211", "fatigue: types of fatigue data": "sn", "fatigue: method of extraction": "color and shape", "materials: name of the material": "IN718", "am: types of am": "L-PBF", "am: am machine": "SLM 280HL", "am: power (w)": 250, "am: scan speed (mm/s)": 760, "am: hatch space (μm)": 120, "am: layer thickness (μm)": 50, "am: preheat temperature (°c)": 200, "am: direciton of specimen (°)": 0, "am: am environment": "Ar", "am: types of feedstock": "powder", "am: size of feedstock (μm)": "15, 45", "processing: processing sequence and parameters": "HT 954 C, 1 hour; HT 718 C, 8 hour; HT 621 C, 8 hour; SURF as-built", "testing: types of fatigue tests": "bending fatigue", "testing: fatigue temperature (°c)": 25, "testing: fatigue environment": "air", "testing: load ratio": 0, "testing: frequency (hz)": 20, "testing: fatigue machine": "desk-top electro-mechanical testing machine", "testing: load control": "force", "testing: specimens description": "rectangular cross-section; miniature", "testing: critical cross-section size of specimens (mm)": "5, 5", "testing: stress concentration factor of specimens": 1, "static mechanical properties: yield strength (mpa)": 1213, "static mechanical properties: ultimate tensile strength (mpa)": 1406, "static mechanical properties: elongation (%)": 19, "rating score: rating score": 0.8857142857142857}}, {"id": "FatigueData-AM2022:429", "name": "IN718", "material_family": "IN718", "points": [[381.1494783820633, 111477.57432032461, 0], [327.3146228979263, 185817.4654039703, 0], [344.31977657485794, 228367.40710428834, 0], [306.28004059669485, 368949.4034295452, 0], [273.5356103275917, 399449.8725191309, 0], [252.07924610560562, 1147617.7363956622, 0], [218.5907578231632, 1921415.7794510466, 0], [196.94581592747923, 1983614.4665935796, 1]], "conditions": {"material": "IN718", "am_type": "L-PBF", "load_ratio": "0", "test_type": "bending fatigue", "temperature": "25", "surface_treatment": "", "heat_treatment": ""}, "metadata": {"dataset id": 429, "metadata: title": "Smooth and notch fatigue behavior of selectively laser melted Inconel 718 with as-built surfaces", "metadata: authors": "Nicoletto, Gianni", "metadata: source of the publication": "INTERNATIONAL JOURNAL OF FATIGUE", "metadata: year of publication": 2019, "metadata: institution": "Univ Parma", "metadata: country and region": "Italy", "metadata: doi": "10.1016/j.ijfatigue.2019.105211", "fatigue: types of fatigue data": "sn", "fatigue: method of extraction": "color and shape", "materials: name of the material": "IN718", "am: types of am": "L-PBF", "am: am machine": "SLM 280HL", "am: power (w)": 250, "am: scan speed (mm/s)": 760, "am: hatch space (μm)": 120, "am: layer thickness (μm)": 50, "am: preheat temperature (°c)": 200, "am: direciton of specimen (°)": 0, "am: am environment": "Ar", "am: types of feedstock": "powder", "am: size of feedstock (μm)": "15, 45", "processing: processing sequence and parameters": "HT 954 C, 1 hour; HT 718 C, 8 hour; HT 621 C, 8 hour; SURF as-built", "testing: types of fatigue tests": "bending fatigue", "testing: fatigue temperature (°c)": 25, "testing: fatigue environment": "air", "testing: load ratio": 0, "testing: frequency (hz)": 20, "testing: fatigue machine": "desk-top electro-mechanical testing machine", "testing: load control": "force", "testing: specimens description": "rectangular cross-section; miniature", "testing: critical cross-section size of specimens (mm)": "5, 5", "testing: stress concentration factor of specimens": 1, "static mechanical properties: yield strength (mpa)": 1213, "static mechanical properties: ultimate tensile strength (mpa)": 1406, "static mechanical properties: elongation (%)": 19, "rating score: rating score": 0.8857142857142857}}, {"id": "FatigueData-AM2022:430", "name": "IN718", "material_family": "IN718", "points": [[354.50954989506766, 226455.52836580493, 0], [373.4353421538254, 261227.6918102939, 0], [319.15717398714753, 488679.8877787469, 0], [304.6155268957533, 548441.9877182588, 0], [277.1035598705502, 1250723.577040606, 0], [230.18988362242132, 2005530.5823748212, 1]], "conditions": {"material": "IN718", "am_type": "L-PBF", "load_ratio": "0", "test_type": "bending fatigue", "temperature": "25", "surface_treatment": "", "heat_treatment": ""}, "metadata": {"dataset id": 430, "metadata: title": "Smooth and notch fatigue behavior of selectively laser melted Inconel 718 with as-built surfaces", "metadata: authors": "Nicoletto, Gianni", "metadata: source of the publication": "INTERNATIONAL JOURNAL OF FATIGUE", "metadata: year of publication": 2019, "metadata: institution": "Univ Parma", "metadata: country and region": "Italy", "metadata: doi": "10.1016/j.ijfatigue.2019.105211", "fatigue: types of fatigue data": "sn", "fatigue: method of extraction": "color and shape", "materials: name of the material": "IN718", "am: types of am": "L-PBF", "am: am machine": "SLM 280HL", "am: power (w)": 250, "am: scan speed (mm/s)": 760, "am: hatch space (μm)": 120, "am: layer thickness (μm)": 50, "am: preheat temperature (°c)": 200, "am: direciton of specimen (°)": 90, "am: am environment": "Ar", "am: types of feedstock": "powder", "am: size of feedstock (μm)": "15, 45", "processing: processing sequence and parameters": "HT 954 C, 1
