Repository: yunyunfanfan/S-PA-CBB

# S-PA-CBB

Official research code, processed curve records, evaluation outputs, and manuscript source for:

> **From Physics to Selective Generation: Conditional Brownian Bridges for Sparse S–N Curve Reconstruction and Fatigue Decision-Making**

S-PA-CBB reconstructs a complete probabilistic stress–life (S–N) curve from only two to four observed fatigue tests. The method first fits an interpretable Basquin state, diagnoses whether that state is sufficient, and applies a ControlNet-style conditional Brownian-bridge residual only to curves that benefit from correction.

File: am2022_curves.json (part 27 of 98)
hour; HT 718 C, 8 hour; HT 621 C, 8 hour; SURF as-built", "testing: types of fatigue tests": "bending fatigue", "testing: fatigue temperature (°c)": 25, "testing: fatigue environment": "air", "testing: load ratio": 0, "testing: frequency (hz)": 20, "testing: fatigue machine": "desk-top electro-mechanical testing machine", "testing: load control": "force", "testing: specimens description": "rectangular cross-section; miniature", "testing: critical cross-section size of specimens (mm)": "5, 5", "testing: stress concentration factor of specimens": 1, "static mechanical properties: yield strength (mpa)": 1213, "static mechanical properties: ultimate tensile strength (mpa)": 1406, "static mechanical properties: elongation (%)": 19, "rating score: rating score": 0.8857142857142857}}, {"id": "FatigueData-AM2022:431", "name": "IN718", "material_family": "IN718", "points": [[386.144464973375, 102715.83981937642, 0], [336.61543702422597, 149029.52293407082, 0], [314.4938142507717, 201890.9132952993, 0], [276.14307413691307, 375401.4434040544, 0], [239.0140168709507, 672439.4412959816, 0], [201.32996109484273, 805659.3752245414, 0]], "conditions": {"material": "IN718", "am_type": "L-PBF", "load_ratio": "0", "test_type": "bending fatigue", "temperature": "25", "surface_treatment": "", "heat_treatment": ""}, "metadata": {"dataset id": 431, "metadata: title": "Smooth and notch fatigue behavior of selectively laser melted Inconel 718 with as-built surfaces", "metadata: authors": "Nicoletto, Gianni", "metadata: source of the publication": "INTERNATIONAL JOURNAL OF FATIGUE", "metadata: year of publication": 2019, "metadata: institution": "Univ Parma", "metadata: country and region": "Italy", "metadata: doi": "10.1016/j.ijfatigue.2019.105211", "fatigue: types of fatigue data": "sn", "fatigue: method of extraction": "color and shape", "materials: name of the material": "IN718", "am: types of am": "L-PBF", "am: am machine": "SLM 280HL", "am: power (w)": 250, "am: scan speed (mm/s)": 760, "am: hatch space (μm)": 120, "am: layer thickness (μm)": 50, "am: preheat temperature (°c)": 200, "am: direciton of specimen (°)": 0, "am: am environment": "Ar", "am: types of feedstock": "powder", "am: size of feedstock (μm)": "15, 45", "processing: processing sequence and parameters": "HT 954 C, 1 hour; HT 718 C, 8 hour; HT 621 C, 8 hour; SURF as-built", "testing: types of fatigue tests": "bending fatigue", "testing: fatigue temperature (°c)": 25, "testing: fatigue environment": "air", "testing: load ratio": 0, "testing: frequency (hz)": 20, "testing: fatigue machine": "desk-top electro-mechanical testing machine", "testing: load control": "force", "testing: specimens description": "rectangular cross-section; miniature", "testing: critical cross-section size of specimens (mm)": "5, 5", "testing: stress concentration factor of specimens": 1, "static mechanical properties: yield strength (mpa)": 1213, "static mechanical properties: ultimate tensile strength (mpa)": 1406, "static mechanical properties: elongation (%)": 19, "rating score: rating score": 0.8857142857142857}}, {"id": "FatigueData-AM2022:432", "name": "IN718", "material_family": "IN718", "points": [[305.69341860944917, 68626.484576197, 0], [280.25791323426745, 86996.00460391479, 0], [245.92467877713779, 192482.7601350735, 0], [193.84462591004288, 435519.42977308243, 0], [175.83053323593865, 475920.24285852513, 0], [151.18439254014174, 1979573.566856683, 1]], "conditions": {"material": "IN718", "am_type": "L-PBF", "load_ratio": "0", "test_type": "bending fatigue", "temperature": "25", "surface_treatment": "", "heat_treatment": ""}, "metadata": {"dataset id": 432, "metadata: title": "Smooth and notch fatigue behavior of selectively laser melted Inconel 718 with as-built surfaces", "metadata: authors": "Nicoletto, Gianni", "metadata: source of the publication": "INTERNATIONAL JOURNAL OF FATIGUE", "metadata: year of publication": 2019, "metadata: institution": "Univ Parma", "metadata: country and region": "Italy", "metadata: doi": "10.1016/j.ijfatigue.2019.105211", "fatigue: types of fatigue data": "sn", "fatigue: method of extraction": "color and shape", "materials: name of the material": "IN718", "am: types of am": "L-PBF", "am: am machine": "SLM 280HL", "am: power (w)": 250, "am: scan speed (mm/s)": 760, "am: hatch space (μm)": 120, "am: layer thickness (μm)": 50, "am: preheat temperature (°c)": 200, "am: direciton of specimen (°)": 90, "am: am environment": "Ar", "am: types of feedstock": "powder", "am: size of feedstock (μm)": "15, 45", "processing: processing sequence and parameters": "HT 954 C, 1 hour; HT 718 C, 8 hour; HT 621 C, 8 hour; SURF as-built", "testing: types of fatigue tests": "bending fatigue", "testing: fatigue temperature (°c)": 25, "testing: fatigue environment": "air", "testing: load ratio": 0, "testing: frequency (hz)": 20, "testing: fatigue machine": "desk-top electro-mechanical testing machine", "testing: load control": "force", "testing: specimens description": "rectangular cross-section; miniature", "testing: critical cross-section size of specimens (mm)": "5, 5", "testing: stress concentration factor of specimens": 1.63, "static mechanical properties: yield strength (mpa)": 1213, "static mechanical properties: ultimate tensile strength (mpa)": 1406, "static mechanical properties: elongation (%)": 19, "rating score: rating score": 0.8857142857142857}}, {"id": "FatigueData-AM2022:433", "name": "IN718", "material_family": "IN718", "points": [[305.91871260573555, 85789.27136319314, 0], [276.1270649247033, 134543.7901830458, 0], [253.70028921910853, 178406.24042286197, 0], [226.80813004886804, 310233.5264059237, 0], [201.01387054951635, 674357.4355305601, 0], [189.25630397925602, 940258.6089520842, 0], [173.74069213124568, 1972680.3873740153, 1]], "conditions": {"material": "IN718", "am_type": "L-PBF", "load_ratio": "0", "test_type": "bending fatigue", "temperature": "25", "surface_treatment": "", "heat_treatment": ""}, "metadata": {"dataset id": 433, "metadata: title": "Smooth and notch fatigue behavior of selectively laser melted Inconel 718 with as-built surfaces", "metadata: authors": "Nicoletto, Gianni", "metadata: source of the publication": "INTERNATIONAL JOURNAL OF FATIGUE", "metadata: year of publication": 2019, "metadata: institution": "Univ Parma", "metadata: country and region": "Italy", "metadata: doi": "10.1016/j.ijfatigue.2019.105211", "fatigue: types of fatigue data": "sn", "fatigue: method of extraction": "color and shape", "materials: name of the material": "IN718", "am: types of am": "L-PBF", "am: am machine": "SLM 280HL", "am: power (w)": 250, "am: scan speed (mm/s)": 760, "am: hatch space (μm)": 120, "am: layer thickness (μm)": 50, "am: preheat temperature (°c)": 200, "am: direciton of specimen (°)": 0, "am: am environment": "Ar", "am: types of feedstock": "powder", "am: size of feedstock (μm)": "15, 45", "processing: processing sequence and parameters": "HT 954 C, 1 hour; HT 718 C, 8 hour; HT 621 C, 8 hour; SURF as-built", "testing: types of fatigue tests": "bending fatigue", "testing: fatigue temperature (°c)": 25, "testing: fatigue environment": "air", "testing: load ratio": 0, "testing: frequency (hz)": 20, "testing: fatigue machine": "desk-top electro-mechanical testing machine", "testing: load control": "force", "testing: specimens description": "rectangular cross-section; miniature", "testing: critical cross-section size of specimens (mm)": "5, 5", "testing: stress concentration factor of specimens": 1.63, "static mechanical properties: yield strength (mpa)": 1213, "static mechanical properties: ultimate tensile strength (mpa)": 1406, "static mechanical properties: elongation (%)": 19, "rating score: rating score": 0.8857142857142857}}, {"id": "FatigueData-AM2022:434", "name": "IN718", "material_family": "IN718", "points": [[274.8054007943913, 38169.85952795854, 0], [244.64455919723238, 42836.47861467366, 0], [203.17761637504128, 82524.48785469658, 0], [180.69633987558467, 181008.04013598856, 0], [147.84334763948502, 365397.4788820307, 0], [123.11008207213312, 396496.6436487055, 0], [102.96736255413354, 1253380.3280523578, 0], [89.55367729987083, 1996475.358729036, 1]], "conditions": {"material": "IN718", "am_type": "L-PBF", "load_ratio": "0", "test_type": "bending fatigue", "temperature": "25", "surface_treatment": "", "heat_treatment": ""}, "metadata": {"dataset id": 434, "metadata: title": "Smooth and notch fatigue behavior of selectively laser melted Inconel 718 with as-built surfaces", "metadata: authors": "Nicoletto, Gianni", "metadata: source of the publication": "INTERNATIONAL JOURNAL OF FATIGUE", "metadata: year of publication": 2019, "metadata: institution": "Univ Parma", "metadata: country and region": "Italy", "metadata: doi": "10.1016/j.ijfatigue.2019.105211", "fatigue: types of fatigue data": "sn", "fatigue: method of extraction": "color and shape", "materials: name of the material": "IN718", "am: types of am": "L-PBF", "am: am machine": "SLM 280HL", "am: power (w)": 250, "am: scan speed (mm/s)": 760, "am: hatch space (μm)": 120, "am: layer thickness (μm)": 50, "am: preheat temperature (°c)": 200, "am: direciton of specimen (°)": 0, "am: am environment": "Ar", "am: types of feedstock": "powder", "am: size of feedstock (μm)": "15, 45", "processing: processing sequence and parameters": "HT 954 C, 1 hour; HT 718 C, 8 hour; HT 621 C, 8 hour; SURF as-built", "testing: types of fatigue tests": "bending fatigue", "testing: fatigue temperature (°c)": 25, "testing: fatigue environment": "air", "testing: load ratio": 0, "testing: frequency (hz)": 20, "testing: fatigue machine": "desk-top electro-mechanical testing machine", "testing: load control": "force", "testing: specimens description": "rectangular cross-section; miniature", "testing: critical cross-section size of specimens (mm)": "5, 5", "testing: stress concentration factor of specimens": 1.63, "static mechanical properties: yield strength (mpa)": 1213, "static mechanical properties: ultimate tensile strength (mpa)": 1406, "static mechanical properties: elongation (%)": 19, "rating score: rating score": 0.8857142857142857}}, {"id": "FatigueData-AM2022:435", "name": "IN718", "material_family": "IN718", "points": [[278.0774483027702, 44439.255603750484, 0], [235.51798990989062, 95074.01485494045, 0], [202.92225093016043, 162846.82004163828, 0], [175.67007571759913, 268172.2748870427, 0], [155.94140066222894, 556645.1031422353, 0], [124.99124169580404, 1221080.5401570494, 0], [115.73713975899834, 1395345.8690944442, 0], [98.230911976805, 1995420.3886994233, 1]], "conditions": {"material": "IN718", "am_type": "L-PBF", "load_ratio": "0", "test_type": "bending fatigue", "temperature": "25", "surface_treatment": "", "heat_treatment": ""}, "metadata": {"dataset id": 435, "metadata: title": "Smooth and notch fatigue behavior of selectively laser melted Inconel 718 with as-built surfaces", "metadata: authors": "Nicoletto, Gianni", "metadata: source of the publication": "INTERNATIONAL JOURNAL OF FATIGUE", "metadata: year of publication": 2019, "metadata: institution": "Univ Parma", "metadata: country and region": "Italy", "metadata: doi": "10.1016/j.ijfatigue.2019.105211", "fatigue: types of fatigue data": "sn", "fatigue: method of extraction": "color and shape", "materials: name of the material": "IN718", "am: types of am": "L-PBF", "am: am machine": "SLM 280HL", "am: power (w)": 250, "am: scan speed (mm/s)": 760, "am: hatch space (μm)": 120, "am: layer thickness (μm)": 50, "am: preheat temperature (°c)": 200, "am: direciton of specimen (°)": 0, "am: am environment": "Ar", "am: types of feedstock": "powder", "am: size of feedstock (μm)": "15, 45", "processing: processing sequence and parameters": "HT 954 C, 1 hour; HT 718 C, 8 hour; HT 621 C, 8 hour; SURF as-built", "testing: types of fatigue tests": "bending fatigue", "testing: fatigue temperature (°c)": 25, "testing: fatigue environment": "air", "testing: load ratio": 0, "testing: frequency (hz)": 20, "testing: fatigue machine": "desk-top electro-mechanical testing machine", "testing: load control": "force", "testing: specimens description": "rectangular cross-section; miniature", "testing: critical cross-section size of specimens (mm)": "5, 5", "testing: stress concentration factor of specimens": 1.63, "static mechanical properties: yield strength (mpa)": 1213, "static mechanical properties: ultimate tensile strength (mpa)": 1406, "static mechanical properties: elongation (%)": 19, "rating score: rating score": 0.8857142857142857}}, {"id": "FatigueData-AM2022:436", "name": "AlSi7Mg0.6", "material_family": "AlSi7Mg0.6", "points": [[89.81165134618077, 30567.782630607213, 0], [89.85368129865334, 43390.06127609975, 0], [89.79305334325338, 54372.071487196474, 0], [67.1130614323735, 90058.23090109922, 0], [67.30601391128934, 100258.14707757437, 0], [67.29561831896653, 172425.75320385862, 0], [44.7831261952674, 335310.15940130886, 0], [44.879602434725314, 465484.03586994816, 0], [44.879602434725314, 504418.57706428284, 0]], "conditions": {"material": "AlSi7Mg0.6", "am_type": "L-PBF", "load_ratio": "0.1", "test_type": "uniaxial", "temperature": "25", "surface_treatment": "", "heat_treatment": ""}, "metadata": {"dataset id": 436, "metadata: title": "Improving fatigue performances of selective laser melted A1-7Si-0.6Mg alloy via defects control", "metadata: authors": "Huang, Aijun; Rao, Jeremy H.; Wu, Xinhua; Zhang, Kai; Zhang, Yong", "metadata: source of the publication": "INTERNATIONAL JOURNAL OF FATIGUE", "metadata: year of publication": 2019, "metadata: institution": "Monash Univ; Univ South Australia", "metadata: country and region": "Australia", "metadata: funding agency": "Australia Research Council (ARC); Monash University", "metadata: doi": "10.1016/j.ijfatigue.2019.105215", "fatigue: types of fatigue data": "sn", "fatigue: method of extraction": "color and shape", "materials: name of the material": "AlSi7Mg0.6", "am: types of am": "L-PBF", "am: am machine": "Concept Laser X-Line 1000R", "am: power (w)": 750, "am: scan speed (mm/s)": 1100, "am: hatch space (μm)": 300, "am: layer thickness (μm)": 60, "am: direciton of specimen (°)": 90, "am: types of feedstock": "powder", "am: size of feedstock (μm)": 40, "processing: processing sequence and parameters": "HT 300 C, 2 hour; HT 543 C, 1.5 hour; HT 160 C, 8 hour; SURF as-built", "testing: types of fatigue tests": "uniaxial", "testing: fatigue temperature (°c)": 25, "testing: fatigue environment": "air", "testing: load ratio": 0.1, "testing: frequency (hz)": 20, "testing: fatigue machine": "MTS 858", "testing: fatigue standard": "ASTM E466", "testing: load control": "force", "testing: specimens description": "circular cross-section; with drawing", "testing: critical cross-section size of specimens (mm)": 4.9, "testing: stress concentration factor of specimens": 1, "static mechanical properties: yield strength (mpa)": 270.3, "static mechanical properties: ultimate tensile strength (mpa)": 314.3, "static mechanical properties: elongation (%)": 3.5, "rating score: rating score": 0.8571428571428571}}, {"id": "FatigueData-AM2022:437", "name": "AlSi7Mg0.6", "material_family": "AlSi7Mg0.6", "points": [[67.29659186906002, 67321.77650956559, 0], [89.74390313623213, 82651.88401751884, 0], [89.56395921039916, 90348.42137017695, 0], [89.76674286720717, 139796.3580997994, 0], [44.8492806018879, 283808.0198251557, 0], [67.25091240710992, 320277.37089207565, 0], [67.31943160003509, 353669.02138524386, 0], [44.833173906957214, 2123059.6146362294, 0]], "conditions": {"material": "AlSi7Mg0.6", "am_type": "L-PBF", "load_ratio": "0.1", "test_type": "uniaxial", "temperature": "25", "surface_treatment": "", "heat_treatment": ""}, "metadata": {"dataset id": 437, "metadata: title": "Improving fatigue performances of selective laser melted A1-7Si-0.6Mg alloy via defects control", "metadata: authors": "Huang, Aijun; Rao, Jeremy H.; Wu, Xinhua; Zhang, Kai; Zhang, Yong", "metadata: source of the publication": "INTERNATIONAL JOURNAL OF FATIGUE", "metadata: year of publication": 2019, "metadata: institution": "Monash Univ; Univ South Australia", "metadata: country and region": "Australia", "metadata: funding agency": "Australia Research Council (ARC); Monash University", "metadata: doi": "10.1016/j.ijfatigue.2019.105215", "fatigue: types of fatigue data": "sn", "fatigue: method of extraction": "color and shape", "materials: name of the material": "AlSi7Mg0.6", "am: types of am": "L-PBF", "am: am machine": "Concept Laser X-Line 1000R", "am: power (w)": 750, "am: scan speed (mm/s)": 1100, "am: hatch space (μm)": 300, "am: layer thickness (μm)": 60, "am: direciton of specimen (°)": 90, "am: types of feedstock": "powder", "am: size of feedstock (μm)": 40, "processing: processing sequence and parameters": "HT 300 C, 2 hour; HT 543 C, 1.5 hour; HT 160 C, 8 hour; SURF machine", "testing: types of fatigue tests": "uniaxial", "testing: fatigue temperature (°c)": 25, "testing: fatigue environment": "air", "testing: load ratio": 0.1, "testing: frequency (hz)": 20, "testing: fatigue machine": "MTS 858", "testing: fatigue standard": "ASTM E466", "testing: load control": "force", "testing: specimens description": "circular cross-section; with drawing", "testing: critical cross-section size of specimens (mm)": 4.9, "testing: stress concentration factor of specimens": 1, "static mechanical properties: yield strength (mpa)": 270.3, "static mechanical properties: ultimate tensile strength (mpa)": 314.3, "static mechanical properties: elongation (%)": 3.5, "rating score: rating score": 0.8571428571428571}}, {"id": "FatigueData-AM2022:438", "name": "AlSi7Mg0.6", "material_family": "AlSi7Mg0.6", "points": [[134.6184598615688, 34909.759544045424, 0], [134.75272432545162, 40348.164593765134, 0], [112.1483088634216, 70381.56850111762, 0], [112.12546913244657, 80607.34845000529, 0], [112.10262940147149, 155807.70114629553, 0], [89.85810179110743, 10078009.677707234, 1]], "conditions": {"material": "AlSi7Mg0.6", "am_type": "L-PBF", "load_ratio": "0.1", "test_type": "uniaxial", "temperature": "25", "surface_treatment": "", "heat_treatment": ""}, "metadata": {"dataset id": 438, "metadata: title": "Improving fatigue performances of selective laser melted A1-7Si-0.6Mg alloy via defects control", "metadata: authors": "Huang, Aijun; Rao, Jeremy H.; Wu, Xinhua; Zhang, Kai; Zhang, Yong", "metadata: source of the publication": "INTERNATIONAL JOURNAL OF FATIGUE", "metadata: year of publication": 2019, "metadata: institution": "Monash Univ; Univ South Australia", "metadata: country and region": "Australia", "metadata: funding agency": "Australia Research Council (ARC); Monash University", "metadata: doi": "10.1016/j.ijfatigue.2019.105215", "fatigue: types of fatigue data": "sn", "fatigue: method of extraction": "color and shape", "materials: name of the material": "AlSi7Mg0.6", "am: types of am": "L-PBF", "am: am machine": "Concept Laser X-Line 1000R", "am: power (w)": 400, "am: scan speed (mm/s)": 1100, "am: hatch space (μm)": 150, "am: layer thickness (μm)": 40, "am: direciton of specimen (°)": 90, "am: types of feedstock": "powder", "am: size of feedstock (μm)": 40, "processing: processing sequence and parameters": "HT 300 C, 2 hour; HT 543 C, 1.5 hour; HT 160 C, 8 hour; SURF machine", "testing: types of fatigue tests": "uniaxial", "testing: fatigue temperature (°c)": 25, "testing: fatigue environment": "air", "testing: load ratio": 0.1, "testing: frequency (hz)": 20, "testing: fatigue machine": "MTS 858", "testing: fatigue standard": "ASTM E466", "testing: load control": "force", "testing: specimens description": "circular cross-section; with drawing", "testing: critical cross-section size of specimens (mm)": 4.9, "testing: stress concentration factor of specimens": 1, "static mechanical properties: yield strength (mpa)": 270.6, "static mechanical properties: ultimate tensile strength (mpa)": 327.1, "static mechanical properties: elongation (%)": 7.3, "rating score: rating score": 0.8571428571428571}}, {"id": "FatigueData-AM2022:439", "name": "Ti-6Al-4V", "material_family": "Ti", "points": [[224.87671232876713, 495042.92392047757, 0], [224.9153908138598, 673754.0682627013, 0], [224.8884540117417, 1004415.1744607877, 0]], "conditions": {"material": "Ti-6Al-4V", "am_type": "P-DED", "load_ratio": "0.1", "test_type": "uniaxial", "temperature": "25", "surface_treatment": "", "heat_treatment": ""}, "metadata": {"dataset id": 439, "metadata: title": "Influence of deposition strategy on the microstructure and fatigue properties of laser metal deposited Ti-6Al-4V powder on Ti-6Al-4V substrate", "metadata: authors": "Brandt, Milan; Choi, Yi Rye; Liu, Qianchu; Qian, Ma; Sun, Shi D.", "metadata: source of the publication": "INTERNATIONAL JOURNAL OF FATIGUE", "metadata: year of publication": 2020, "metadata: institution": "Def Sci & Technol Grp; RMIT Univ", "metadata: country and region": "Australia", "metadata: funding agency": "Defence Materials and Technology Centre (DMTC)", "metadata: doi": "10.1016/j.ijfatigue.2019.105236", "fatigue: types of fatigue data": "sn", "fatigue: method of extraction": "color and shape", "materials: name of the material": "Ti-6Al-4V", "am: types of am": "P-DED", "am: power (w)": 700, "am: scan speed (mm/s)": 10, "am: direciton of specimen (°)": 0, "am: am environment": "Ar", "am: scan pattern": "continuous", "am: powder feed rate (g/s)": 0.039, "am: types of feedstock": "powder", "am: size of feedstock (μm)": "45, 90", "processing: processing sequence and parameters": "SURF polish", "testing: types of fatigue tests": "uniaxial", "testing: fatigue temperature (°c)": 25, "testing: fatigue environment": "air", "testing: load ratio": 0.1, "testing: frequency (hz)": 10, "testing: fatigue machine": "MTS", "testing: fatigue standard": "ASTM E466", "testing: load control": "force", "testing: specimens description": "rectangular cross-section; with drawing", "testing: critical cross-section size of specimens (mm)": "12.7, 6.35", "testing: stress concentration factor of specimens": 1, "static mechanical properties: ultimate tensile strength (mpa)": 995, "static mechanical properties: elongation (%)": 13, "rating score: rating score": 0.7368421052631579}}, {"id": "FatigueData-AM2022:440", "name": "Ti-6Al-4V", "material_family": "Ti", "points": [[225.0161095890411, 205866.51577382727, 0], [225.07718008686936, 269374.91028101987, 0], [224.8718987930417, 692431.0393120216, 0]], "conditions": {"material": "Ti-6Al-4V", "am_type": "P-DED", "load_ratio": "0.1", "test_type": "uniaxial", "temperature": "25", "surface_treatment": "", "heat_treatment": ""}, "metadata": {"dataset id": 440, "metadata: title": "Influence of deposition strategy on the microstructure and fatigue properties of laser metal deposited Ti-6Al-4V powder on Ti-6Al-4V substrate", "metadata: authors": "Brandt, Milan; Choi, Yi Rye; Liu, Qianchu; Qian, Ma; Sun, Shi D.", "metadata: source of the publication": "INTERNATIONAL JOURNAL OF FATIGUE", "metadata: year of publication": 2020, "metadata: institution": "Def Sci & Technol Grp; RMIT Univ", "metadata: country and region": "Australia", "metadata: funding agency": "Defence Materials and Technology Centre (DMTC)", "metadata: doi": "10.1016/j.ijfatigue.2019.105236", "fatigue: types of fatigue data": "sn", "fatigue: method of extraction": "color and shape", "materials: name of the material": "Ti-6Al-4V", "am: types of am": "P-DED", "am: power (w)": 700, "am: scan speed (mm/s)": 10, "am: direciton of specimen (°)": 0, "am: am environment": "Ar", "am: powder feed rate (g/s)": 0.039, "am: types of feedstock": "powder", "am: size of feedstock (μm)": "45, 90", "processing: processing sequence and parameters": "SURF polish", "testing: types of fatigue tests": "uniaxial", "testing: fatigue temperature (°c)": 25, "testing: fatigue environment": "air", "testing: load ratio": 0.1, "testing: frequency (hz)": 10, "testing: fatigue machine": "MTS", "testing: fatigue standard": "ASTM E466", "testing: load control": "force", "testing: specimens description": "rectangular cross-section; with drawing", "testing: critical cross-section size of specimens (mm)": "12.7, 6.35", "testing: stress concentration factor of specimens": 1, "static mechanical properties: ultimate tensile strength (mpa)": 1074, "static mechanical properties: elongation (%)": 9, "rating score: rating score": 0.7105263157894737}}, {"id": "FatigueData-AM2022:441", "name": "ER70S-6 steel", "material_family": "ER70S", "points": [[221.53172047037677, 108519.10057490208, 0], [195.15258602087985, 429436.24631666497, 0], [186.21651343635588, 4033638.952243523, 0], [176.5559593718859, 4985062.9694796875, 0], [154.68701888198677, 8035886.672709405, 1], [115.42077580539117, 10393891.501164658, 1]], "conditions": {"material": "ER70S-6 steel", "am_type": "W-DED", "load_ratio": "0.1", "test_type": "uniaxial", "temperature": "25", "surface_treatment": "", "heat_treatment": ""}, "metadata": {"dataset id": 441, "metadata: title": "Wire plus arc additive manufactured functional steel surfaces enhanced by rolling", "metadata: authors": "Dirisu, Philip; Martina, Filomeno; Supriyo, Ganguly; Williams, Stewart; Xu, Xiangfang", "metadata: source of the publication": "INTERNATIONAL JOURNAL OF FATIGUE", "metadata: year of publication": 2020, "metadata: institution": "Cranfield Univ", "metadata: country and region": "UK", "metadata: funding agency": "European Commission; Total E & P Nigeria Limited (TEPNG); Vestas Wind Systems A/S", "metadata: doi": "10.1016/j.ijfatigue.2019.105237", "fatigue: types of fatigue data": "sn", "fatigue: method of extraction": "color and shape", "materials: name of the material": "ER70S-6 steel", "am: types of am": "W-DED", "am: am machine": "custom", "am: scan speed (mm/s)": 6.667, "am: layer thickness (μm)": 1600, "am: direciton of specimen (°)": 90, "am: am environment": "80% Ar + 20% CO2", "am: wire feed rate (mm/s)": 66.667, "am: types of feedstock": "wire", "am: size of feedstock (μm)": 180, "processing: processing sequence and parameters": "SURF machine", "testing: types of fatigue tests": "uniaxial", "testing: fatigue temperature (°c)": 25, "testing: fatigue environment": "air", "testing: load ratio": 0.1, "testing: frequency (hz)": 10, "testing: fatigue machine": "Instron 5500R", "testing: load control": "force", "testing: specimens description": "circular cross-section; with drawing; ASTM E466", "testing: critical cross-section size of specimens (mm)": 12.7, "testing: stress concentration factor of specimens": 1, "static mechanical properties: yield strength (mpa)": 350, "static mechanical properties: ultimate tensile strength (mpa)": 470, "static mechanical properties: elongation (%)": 36, "rating score: rating score": 0.7368421052631579}}, {"id": "FatigueData-AM2022:442", "name": "ER70S-6 steel", "material_family": "ER70S", "points": [[221.09515062176638, 1068.2270867407926, 0], [198.2363409622378, 318756.92454282905, 0], [176.3401504144792, 499416.8885957411, 0], [154.20559853564922, 3038303.2339477, 0], [114.638081808333, 6047573.118573351, 0]], "conditions": {"material": "ER70S-6 steel", "am_type": "W-DED", "load_ratio": "0.1", "test_type": "uniaxial", "temperature": "25", "surface_treatment": "", "heat_treatment": ""}, "metadata": {"dataset id": 442, "metadata: title": "Wire plus arc additive manufactured functional steel surfaces enhanced by rolling", "metadata: authors": "Dirisu, Philip; Martina, Filomeno; Supriyo, Ganguly; Williams, Stewart; Xu, Xiangfang", "metadata: source of the publication": "INTERNATIONAL JOURNAL OF FATIGUE", "metadata: year of publication": 2020, "metadata: institution": "Cranfield Univ", "metadata: country and region": "UK", "metadata: funding agency": "European Commission; Total E & P Nigeria Limited (TEPNG); Vestas Wind Systems A/S", "metadata: doi": "10.1016/j.ijfatigue.2019.105237", "fatigue: types of fatigue data": "sn", "fatigue: method of extraction": "color and shape", "materials: name of the material": "ER70S-6 steel", "am: types of am": "W-DED", "am: am machine": "custom", "am: scan speed (mm/s)": 6.667, "am: layer thickness (μm)": 1600, "am: direciton of specimen (°)": 90, "am: am environment": "80% Ar + 20% CO2", "am: wire feed rate (mm/s)": 66.667, "am: types of feedstock": "wire", "am: size of feedstock (μm)": 180, "processing: processing sequence and parameters": "SURF as-built", "testing: types of fatigue tests": "uniaxial", "testing: fatigue temperature (°c)": 25, "testing: fatigue environment": "air", "testing: load ratio": 0.1, "testing: frequency (hz)": 10, "testing: fatigue machine": "Instron 5500R", "testing: load control": "force", "testing: specimens description": "circular cross-section; with drawing; ASTM E466", "testing: critical cross-section size of specimens (mm)": 12.7, "testing: stress concentration factor of specimens": 1, "static mechanical properties: yield strength (mpa)": 300, "static mechanical properties: ultimate tensile strength (mpa)": 402, "static mechanical properties: elongation (%)": 28, "rating score: rating score": 0.7368421052631579}}, {"id": "FatigueData-AM2022:443", "name": "ER70S-6 steel", "material_family": "ER70S", "points": [[221.614261650758, 268351.38533923234, 0], [199.0731802806745, 534874.9891342717, 0], [176.7824646428464, 3038303.233947688, 0]], "conditions": {"material": "ER70S-6 steel", "am_type": "W-DED", "load_ratio": "0.1", "test_type": "uniaxial", "temperature": "25", "surface_treatment": "", "heat_treatment": ""}, "metadata": {"dataset id": 443, "metadata: title": "Wire plus arc additive manufactured functional steel surfaces enhanced by rolling", "metadata: authors": "Dirisu, Philip; Martina, Filomeno; Supriyo, Ganguly; Williams, Stewart; Xu, Xiangfang", "metadata: source of the publication": "INTERNATIONAL JOURNAL OF FATIGUE", "metadata: year of publication": 2020, "metadata: institution": "Cranfield Univ", "metadata: country and region": "UK", "metadata: funding agency": "European Commission; Total E & P Nigeria Limited (TEPNG); Vestas Wind Systems A/S", "metadata: doi": "10.1016/j.ijfatigue.2019.105237", "fatigue: types of fatigue data": "sn", "fatigue: method of extraction": "color and shape", "materials: name of the material": "ER70S-6 steel", "am: types of am": "W-DED", "am: am machine": "custom", "am: scan speed (mm/s)": 6.667, "am: layer thickness (μm)": 1600, "am: direciton of specimen (°)": 90, "am: am environment": "80% Ar + 20% CO2", "am: wire feed rate (mm/s)": 66.667, "am: types of feedstock": "wire", "am: size of feedstock (μm)": 180, "processing: processing sequence and parameters": "SURF as-built; SURF roll", "testing: types of fatigue tests": "uniaxial", "testing: fatigue temperature (°c)": 25, "testing: fatigue environment": "air", "testing: load ratio": 0.1, "testing: frequency (hz)": 10, "testing: fatigue machine": "Instron 5500R", "testing: load control": "force", "testing: specimens description": "circular cross-section; with drawing; ASTM E466", "testing: critical cross-section size of specimens (mm)": 12.7, "testing: stress concentration factor of specimens": 1, "static mechanical properties: yield strength (mpa)": 574, "static mechanical properties: ultimate tensile strength (mpa)": 600, "static mechanical properties: elongation (%)": 22, "rating score: rating score": 0.7368421052631579}}, {"id": "FatigueData-AM2022:444", "name": "Ti-6Al-4V", "material_family": "Ti", "points": [[750.2938803366842, 1918.1502159783465, 0], [750.6510758371757, 2099.7411513947277, 0], [750.6510758371757, 2318.4095461141737, 0], [650.2896353049674, 13851.599337969177, 0], [649.932439804476, 15627.066031021506, 0], [550.6340986013131, 17765.445212549865, 0], [549.910442901899, 23168.28049340112, 0], [500.2880514328092, 26724.74397879752, 0], [550.9563827664382, 26784.64048806011, 0], [500.2880514328092, 29965.565141398925, 0], [400.56907358888054, 55303.313503600904, 0], [400.7411570336109, 68215.67356704001, 0], [350.41635922841783, 82053.13706969147, 0], [350.27932960893855, 114886.54347113968, 0], [400.9132404783412, 195186.80884957706, 0], [299.5938826539781, 10123263.213312047, 0], [350.12878099114334, 10129590.518112216, 0]], "conditions": {"material": "Ti-6Al-4V", "am_type": "L-PBF", "load_ratio": "-1", "test_type": "uniaxial", "temperature": "25", "surface_treatment": "", "heat_treatment": ""}, "metadata": {"dataset id": 444, "metadata: title": "Effects of build direction on tensile and fatigue performance of selective laser melting Ti6Al4V titanium alloy", "metadata: authors": "Huang, Wei; Ma, Yu'e; Qian, Xudong; Sun, Wenbo; Zhang, Weihong", "metadata: source of the publication": "INTERNATIONAL JOURNAL OF FATIGUE", "metadata: year of publication": 2020, "metadata: institution": "Natl Univ Singapore; Northwestern Polytech Univ", "metadata: country and region": "Peoples R China; Singapore", "metadata: funding agency": "National Natural Science Foundation of China (NSFC); ShaanXi Province", "metadata: doi": "10.1016/j.ijfatigue.2019.105260", "fatigue: types of fatigue data": "sn", "fatigue: method of extraction": "color and shape", "materials: name of the material": "Ti-6Al-4V", "am: types of am": "L-PBF", "am: am machine": "BLT S300", "am: power (w)": 350, "am: scan speed (mm/s)": 1000, "am: layer thickness (μm)": 60, "am: direciton of specimen (°)": 0, "am: types of feedstock": "powder", "processing: processing sequence and parameters": "HT 800 C, 5 hour; SURF machine", "testing: types of fatigue tests": "uniaxial", "testing: fatigue temperature (°c)": 25, "testing: fatigue environment": "air", "testing: load ratio": -1, "testing: frequency (hz)": 20, "testing: fatigue machine": "MTS 810", "testing: load control": "force", "testing: specimens description": "circular cross-section; with drawing; ISO 1099", "testing: critical cross-section size of specimens (mm)": 6, "testing: stress concentration factor of specimens": 1, "static mechanical properties: young's modulus (gpa)": 111.55, "static mechanical properties: yield strength (mpa)": 857.6, "static mechanical properties: ultimate tensile strength (mpa)": 935.57, "static mechanical properties: elongation (%)": 14.1, "rating score: rating score": 0.8}}, {"id": "FatigueData-AM2022:445", "name": "Ti-6Al-4V", "material_family": "Ti", "points": [[851.07102952913, 270.4991125939712, 0], [749.9952432844277, 3703.332662490153, 0], [749.830590637428, 4197.154055090492, 0], [750.4170811969083, 5159.996302383122, 0], [650.0301678001151, 12408.933088058833, 0], [650.1124941236151, 17126.052182585325, 0], [650.1124941236151, 19516.874036161724, 0], [550.8287923963343, 30757.310595560168, 0], [550.4247340629065, 44281.69741209451, 0], [500.61799225063703, 62075.09637470212, 0], [550.3169210688557, 93502.160634322, 0], [500.0604245530968, 106137.13198764574, 0], [550.5207255672805, 127866.00234995267, 0], [499.6675095025562, 137733.70097161256, 0], [500.0604245530968, 192430.461065576, 0], [550.4181479600475, 224165.25170618427, 0], [500.6263521453295, 420943.2692613901, 0], [400.465143013355, 596015.2795998121, 0], [400.17225351427044, 1635412.1066086604, 0], [400.465143013355, 2666811.6163308118, 0]], "conditions": {"material": "Ti-6Al-4V", "am_type": "L-PBF", "load_ratio": "-1", "test_type": "uniaxial", "temperature": "25", "surface_treatment": "", "heat_treatment": ""}, "metadata": {"dataset id": 445, "metadata: title": "Effects of build direction on tensile and fatigue performance of selective laser melting Ti6Al4V titanium alloy", "metadata: authors": "Huang, Wei; Ma, Yu'e; Qian, Xudong; Sun, Wenbo; Zhang, Weihong", "metadata: source of the publication": "INTERNATIONAL JOURNAL OF FATIGUE", "metadata: year of publication": 2020, "metadata: institution": "Natl Univ Singapore; Northwestern Polytech Univ", "metadata: country and region": "Peoples R China; Singapore", "metadata: funding agency": "National Natural Science Foundation of China (NSFC); ShaanXi Province", "metadata: doi": "10.1016/j.ijfatigue.2019.105260", "fatigue: types of fatigue data": "sn", "fatigue: method of extraction": "color and shape", "materials: name of the material": "Ti-6Al-4V", "am: types of am": "L-PBF", "am: am machine": "BLT S300", "am: power (w)": 350, "am: scan speed (mm/s)": 1000, "am: layer thickness (μm)": 60, "am: direciton of specimen (°)": 90, "am: types of feedstock": "powder", "processing: processing sequence and parameters": "HT 800 C, 5 hour; SURF machine", "testing: types of fatigue tests": "uniaxial", "testing: fatigue temperature (°c)": 25, "testing: fatigue environment": "air", "testing: load ratio": -1, "testing: frequency (hz)": 20, "testing: fatigue machine": "MTS 810", "testing: load control": "force", "testing: specimens description": "circular cross-section; with drawing; ISO 1099", "testing: critical cross-section size of specimens (mm)": 6, "testing: stress concentration factor of specimens": 1, "static mechanical properties: young's modulus (gpa)": 115.87, "static mechanical properties: yield strength (mpa)": 888.42, "static mechanical properties: ultimate tensile strength (mpa)": 952.97, "static mechanical properties: elongation (%)": 16.8, "rating score: rating score": 0.8}}, {"id": "FatigueData-AM2022:446", "name": "IN718", "material_family": "IN718", "points": [[1217.4156612386928, 110.30229549143615, 0], [1131.0861339087924, 214.25438164302005, 0], [964.9702668989498, 5097.7971520303945, 0], [810.9108893759097, 7479.783772090353, 0], [757.6694758981039, 29865.36213809718, 0], [649.5752466854548, 116351.45325264627, 0], [465.4020833283115, 146534.40233346215, 0], [348.64116427155375, 253528.53427076517, 0], [282.4958840115396, 1886926.7163816793, 0]], "conditions": {"material": "IN718", "am_type": "L-PBF", "load_ratio": "-1", "test_type": "uniaxial", "temperature": "25", "surface_treatment": "", "heat_treatment": ""}, "metadata": {"dataset id": 446, "metadata: title": "A damage evolution model based on micro-structural characteristics for an additive manufactured superalloy under monotonic and cyclic loading conditions", "metadata: authors": "Pei, Changhao; Yuan, Huang; Zeng, Wu", "metadata: source of the publication": "INTERNATIONAL JOURNAL OF FATIGUE", "metadata: year of publication": 2020, "metadata: institution": "Tsinghua Univ", "metadata: country and region": "Peoples R China", "metadata: funding agency": "National Natural Science Foundation of China (NSFC)", "metadata: doi": "10.1016/j.ijfatigue.2019.105279", "fatigue: types of fatigue data": "sn", "fatigue: method of extraction": "color and shape", "materials: name of the material": "IN718", "am: types of am": "L-PBF", "am: am machine": "EOS M280", "am: scan speed (mm/s)": 960, "am: hatch space (μm)": 110, "am: layer thickness (μm)": 40, "am: preheat temperature (°c)": 80, "am: direciton of specimen (°)": 0, "am: scan pattern": "stripe", "am: layer scan rotation (°)": 67, "am: types of feedstock": "powder", "am: size of feedstock (μm)": "10, 45", "processing: processing sequence and parameters": "HT 1100 C, 1.5 hour; HT 960 C, 1 hour; HT 720 C, 8 hour; HT 620 C, 9.5 hour; SURF machine", "testing: types of fatigue tests": "uniaxial", "testing: fatigue temperature (°c)": 25, "testing: fatigue environment": "air", "testing: load ratio": -1, "testing: fatigue machine": "MTS", "testing: load control": "strain", "testing: specimens description": "rectangular cross-section; with drawing", "testing: critical cross-section size of specimens (mm)": "5, 4", "testing: stress concentration factor of specimens": 1, "static mechanical properties: young's modulus (gpa)": 191, "static mechanical properties: yield strength (mpa)": 1211, "static mechanical properties: ultimate tensile strength (mpa)": 1406, "static mechanical properties: elongation (%)": 13.6, "rating score: rating score": 0.8857142857142857}}, {"id": "FatigueData-AM2022:447", "name": "316L", "material_family": "316L", "points": [[419.61571488114214, 16986.458793271893, 0], [399.5970454808015, 31907.41239433242, 0],
