Repository: yunyunfanfan/S-PA-CBB

# S-PA-CBB

Official research code, processed curve records, evaluation outputs, and manuscript source for:

> **From Physics to Selective Generation: Conditional Brownian Bridges for Sparse S–N Curve Reconstruction and Fatigue Decision-Making**

S-PA-CBB reconstructs a complete probabilistic stress–life (S–N) curve from only two to four observed fatigue tests. The method first fits an interpretable Basquin state, diagnoses whether that state is sufficient, and applies a ControlNet-style conditional Brownian-bridge residual only to curves that benefit from correction.

File: am2022_curves.json (part 28 of 98)
[390.4141498560767, 40023.608293672165, 0], [370.32401792953647, 70898.16184078493, 0], [340.25328934242185, 119604.42759135198, 0], [289.275486612532, 184353.4701582459, 0], [270.7271397446567, 358959.4015894724, 0], [250.0364155754406, 421497.78754951595, 0], [210.50802918144416, 422311.64776289026, 0], [169.84905839962752, 2000782.0566373025, 1]], "conditions": {"material": "316L", "am_type": "L-PBF", "load_ratio": "-1", "test_type": "uniaxial", "temperature": "25", "surface_treatment": "", "heat_treatment": ""}, "metadata": {"dataset id": 447, "metadata: title": "Determination of the influence of a stress-relief heat treatment and additively manufactured surface on the fatigue behavior of selectively laser melted AISI 316L by using efficient short-time procedures", "metadata: authors": "Beck, Tilmann; Blinn, Bastian; Krebs, Florian; Ley, Maximilian; Teutsch, Roman", "metadata: source of the publication": "INTERNATIONAL JOURNAL OF FATIGUE", "metadata: year of publication": 2020, "metadata: institution": "TU Kaiserslautern", "metadata: country and region": "Germany", "metadata: funding agency": "Bundeswehr Research Institute for Materials, Fuels and Lubricants (WIWeB)", "metadata: doi": "10.1016/j.ijfatigue.2019.105301", "fatigue: types of fatigue data": "sn", "fatigue: method of extraction": "color and shape", "materials: name of the material": "316L", "am: types of am": "L-PBF", "am: am machine": "3D Systems ProX DMP 320", "am: power (w)": 250, "am: scan speed (mm/s)": 900, "am: layer thickness (μm)": 30, "am: direciton of specimen (°)": 0, "am: am environment": "N2", "am: layer scan rotation (°)": 245, "am: types of feedstock": "powder", "processing: processing sequence and parameters": "HT 650 C, 2 hour; SURF as-built", "testing: types of fatigue tests": "uniaxial", "testing: fatigue temperature (°c)": 25, "testing: fatigue environment": "air", "testing: load ratio": -1, "testing: frequency (hz)": 2, "testing: fatigue machine": "Schenck PSA", "testing: load control": "force", "testing: specimens description": "circular cross-section; with drawing", "testing: critical cross-section size of specimens (mm)": 7.6, "testing: stress concentration factor of specimens": 1, "static mechanical properties: young's modulus (gpa)": 171, "static mechanical properties: yield strength (mpa)": 509, "static mechanical properties: ultimate tensile strength (mpa)": 681, "static mechanical properties: elongation (%)": 38.6, "rating score: rating score": 0.8571428571428571}}, {"id": "FatigueData-AM2022:448", "name": "316L", "material_family": "316L", "points": [[399.4535775067419, 15231.578727437927, 0], [360.09410934127635, 29952.50635274324, 0], [350.10554318384334, 34290.263216460735, 0], [319.5167569180362, 48810.76700761869, 0], [341.5930969533459, 50917.31424655906, 0], [310.62968185290606, 66578.24107060969, 0], [290.06651614601935, 86107.04115306264, 0], [250.09269978133412, 130136.0081600831, 0], [210.58298506830823, 199675.70126956975, 0], [169.56364489946338, 430106.6597994638, 0], [150.2428284727999, 497950.5170299364, 0]], "conditions": {"material": "316L", "am_type": "L-PBF", "load_ratio": "-1", "test_type": "uniaxial", "temperature": "25", "surface_treatment": "", "heat_treatment": ""}, "metadata": {"dataset id": 448, "metadata: title": "Determination of the influence of a stress-relief heat treatment and additively manufactured surface on the fatigue behavior of selectively laser melted AISI 316L by using efficient short-time procedures", "metadata: authors": "Beck, Tilmann; Blinn, Bastian; Krebs, Florian; Ley, Maximilian; Teutsch, Roman", "metadata: source of the publication": "INTERNATIONAL JOURNAL OF FATIGUE", "metadata: year of publication": 2020, "metadata: institution": "TU Kaiserslautern", "metadata: country and region": "Germany", "metadata: funding agency": "Bundeswehr Research Institute for Materials, Fuels and Lubricants (WIWeB)", "metadata: doi": "10.1016/j.ijfatigue.2019.105301", "fatigue: types of fatigue data": "sn", "fatigue: method of extraction": "color and shape", "materials: name of the material": "316L", "am: types of am": "L-PBF", "am: am machine": "3D Systems ProX DMP 320", "am: power (w)": 250, "am: scan speed (mm/s)": 900, "am: layer thickness (μm)": 30, "am: direciton of specimen (°)": 90, "am: am environment": "N2", "am: layer scan rotation (°)": 245, "am: types of feedstock": "powder", "processing: processing sequence and parameters": "HT 650 C, 2 hour; SURF as-built", "testing: types of fatigue tests": "uniaxial", "testing: fatigue temperature (°c)": 25, "testing: fatigue environment": "air", "testing: load ratio": -1, "testing: frequency (hz)": 2, "testing: fatigue machine": "Schenck PSA", "testing: load control": "force", "testing: specimens description": "circular cross-section; with drawing", "testing: critical cross-section size of specimens (mm)": 7.6, "testing: stress concentration factor of specimens": 1, "static mechanical properties: young's modulus (gpa)": 170, "static mechanical properties: yield strength (mpa)": 461, "static mechanical properties: ultimate tensile strength (mpa)": 600, "static mechanical properties: elongation (%)": 45.1, "rating score: rating score": 0.8571428571428571}}, {"id": "FatigueData-AM2022:449", "name": "IN718", "material_family": "IN718", "points": [[517.4974248374428, 173503.1327102063, 0], [483.7823240045204, 227740.60725731248, 0], [380.5092957064131, 291545.6616137999, 0], [449.2858670414274, 414781.9124723069, 0], [415.1681162282208, 484417.3084794616, 0], [360.395361087863, 960213.8327516961, 0], [345.64947600661884, 1230133.61120149, 0], [311.53980225630625, 1827890.9675762448, 0], [277.1025976200951, 10040431.14850485, 1], [292.1556689996031, 10077778.814859599, 1]], "conditions": {"material": "IN718", "am_type": "L-PBF", "load_ratio": "-1", "test_type": "uniaxial", "temperature": "25", "surface_treatment": "", "heat_treatment": ""}, "metadata": {"dataset id": 449, "metadata: title": "Influence of surface conditions and specimen orientation on high cycle fatigue properties of Inconel 718 prepared by laser powder bed fusion", "metadata: authors": "Albright, Thomas V.; Bean, Glenn E.; McLouth, Tait; Patel, Dhruv N.; Witkin, David B.", "metadata: source of the publication": "INTERNATIONAL JOURNAL OF FATIGUE", "metadata: year of publication": 2020, "metadata: institution": "Aerosp Corp", "metadata: country and region": "USA", "metadata: funding agency": "Aerospace Corporation", "metadata: doi": "10.1016/j.ijfatigue.2019.105392", "fatigue: types of fatigue data": "sn", "fatigue: method of extraction": "color and shape", "materials: name of the material": "IN718", "am: types of am": "L-PBF", "am: am machine": "Concept Laser M2", "am: power (w)": 180, "am: scan speed (mm/s)": 600, "am: hatch space (μm)": 105, "am: layer thickness (μm)": 30, "am: direciton of specimen (°)": 90, "am: am environment": "Ar", "am: types of feedstock": "powder", "processing: processing sequence and parameters": "HIP 1163 C, 3 hour, 1000 bar; HT 954 C, 1 hour; HT 718 C, 8 hour; HT 621 C, 10 hour; SURF as-built", "testing: types of fatigue tests": "uniaxial", "testing: fatigue temperature (°c)": 25, "testing: fatigue environment": "air", "testing: load ratio": -1, "testing: frequency (hz)": 40, "testing: fatigue machine": "Instron", "testing: fatigue standard": "ASTM E466", "testing: load control": "force", "testing: specimens description": "circular cross-section; with drawing; ASTM E466", "testing: critical cross-section size of specimens (mm)": 6.35, "testing: stress concentration factor of specimens": 1, "static mechanical properties: young's modulus (gpa)": 193.8, "static mechanical properties: yield strength (mpa)": 1034, "static mechanical properties: ultimate tensile strength (mpa)": 1365, "static mechanical properties: elongation (%)": 28.7, "rating score: rating score": 0.8857142857142857}}, {"id": "FatigueData-AM2022:450", "name": "IN718", "material_family": "IN718", "points": [[331.69068527752484, 206234.4047895666, 0], [448.7244897959184, 247674.59023944987, 0], [380.25998676683764, 446908.8169888984, 0], [414.88839697848584, 536973.6473154235, 0], [345.499918918417, 1241399.6618614986, 0], [311.97400371002647, 10027859.228713866, 1], [331.69068527752484, 10102634.974005925, 1]], "conditions": {"material": "IN718", "am_type": "L-PBF", "load_ratio": "-1", "test_type": "uniaxial", "temperature": "25", "surface_treatment": "", "heat_treatment": ""}, "metadata": {"dataset id": 450, "metadata: title": "Influence of surface conditions and specimen orientation on high cycle fatigue properties of Inconel 718 prepared by laser powder bed fusion", "metadata: authors": "Albright, Thomas V.; Bean, Glenn E.; McLouth, Tait; Patel, Dhruv N.; Witkin, David B.", "metadata: source of the publication": "INTERNATIONAL JOURNAL OF FATIGUE", "metadata: year of publication": 2020, "metadata: institution": "Aerosp Corp", "metadata: country and region": "USA", "metadata: funding agency": "Aerospace Corporation", "metadata: doi": "10.1016/j.ijfatigue.2019.105392", "fatigue: types of fatigue data": "sn", "fatigue: method of extraction": "color and shape", "materials: name of the material": "IN718", "am: types of am": "L-PBF", "am: am machine": "Concept Laser M2", "am: power (w)": 180, "am: scan speed (mm/s)": 600, "am: hatch space (μm)": 105, "am: layer thickness (μm)": 30, "am: direciton of specimen (°)": 90, "am: am environment": "Ar", "am: types of feedstock": "powder", "processing: processing sequence and parameters": "HIP 1163 C, 3 hour, 1000 bar; HT 954 C, 1 hour; HT 718 C, 8 hour; HT 621 C, 10 hour; SURF as-built", "testing: types of fatigue tests": "uniaxial", "testing: fatigue temperature (°c)": 25, "testing: fatigue environment": "air", "testing: load ratio": -1, "testing: frequency (hz)": 40, "testing: fatigue machine": "Instron", "testing: fatigue standard": "ASTM E466", "testing: load control": "force", "testing: specimens description": "circular cross-section; with drawing; ASTM E466", "testing: critical cross-section size of specimens (mm)": 6.35, "testing: stress concentration factor of specimens": 1, "static mechanical properties: young's modulus (gpa)": 193.8, "static mechanical properties: yield strength (mpa)": 1034, "static mechanical properties: ultimate tensile strength (mpa)": 1365, "static mechanical properties: elongation (%)": 28.7, "rating score: rating score": 0.8857142857142857}}, {"id": "FatigueData-AM2022:451", "name": "IN718", "material_family": "IN718", "points": [[828.6827323042639, 69406.52008847833, 0], [758.7956697972752, 123602.45947983825, 0], [690.1335534213686, 132211.33748315767, 0], [621.8170272835774, 294562.00074438535, 0], [586.9175682321121, 369959.40255261667, 0], [518.384174773234, 409545.624769906, 0], [483.7627258917694, 789621.8800198722, 0], [474.7852812993733, 1982138.505620008, 0], [465.8078367069776, 10048754.405407717, 1], [449.303856424828, 10067426.371169887, 1]], "conditions": {"material": "IN718", "am_type": "L-PBF", "load_ratio": "0.1", "test_type": "uniaxial", "temperature": "25", "surface_treatment": "", "heat_treatment": ""}, "metadata": {"dataset id": 451, "metadata: title": "Influence of surface conditions and specimen orientation on high cycle fatigue properties of Inconel 718 prepared by laser powder bed fusion", "metadata: authors": "Albright, Thomas V.; Bean, Glenn E.; McLouth, Tait; Patel, Dhruv N.; Witkin, David B.", "metadata: source of the publication": "INTERNATIONAL JOURNAL OF FATIGUE", "metadata: year of publication": 2020, "metadata: institution": "Aerosp Corp", "metadata: country and region": "USA", "metadata: funding agency": "Aerospace Corporation", "metadata: doi": "10.1016/j.ijfatigue.2019.105392", "fatigue: types of fatigue data": "sn", "fatigue: method of extraction": "color and shape", "materials: name of the material": "IN718", "am: types of am": "L-PBF", "am: am machine": "Concept Laser M2", "am: power (w)": 180, "am: scan speed (mm/s)": 600, "am: hatch space (μm)": 105, "am: layer thickness (μm)": 30, "am: direciton of specimen (°)": 90, "am: am environment": "Ar", "am: types of feedstock": "powder", "processing: processing sequence and parameters": "HIP 1163 C, 3 hour, 1000 bar; HT 954 C, 1 hour; HT 718 C, 8 hour; HT 621 C, 10 hour; SURF as-built", "testing: types of fatigue tests": "uniaxial", "testing: fatigue temperature (°c)": 25, "testing: fatigue environment": "air", "testing: load ratio": 0.1, "testing: frequency (hz)": 40, "testing: fatigue machine": "Instron", "testing: fatigue standard": "ASTM E466", "testing: load control": "force", "testing: specimens description": "circular cross-section; with drawing; ASTM E466", "testing: critical cross-section size of specimens (mm)": 6.35, "testing: stress concentration factor of specimens": 1, "static mechanical properties: young's modulus (gpa)": 193.8, "static mechanical properties: yield strength (mpa)": 1034, "static mechanical properties: ultimate tensile strength (mpa)": 1365, "static mechanical properties: elongation (%)": 28.7, "rating score: rating score": 0.8857142857142857}}, {"id": "FatigueData-AM2022:452", "name": "IN718", "material_family": "IN718", "points": [[621.6944307843619, 194781.74415421532, 0], [586.5268329554044, 263249.06027096167, 0], [552.0408163265306, 328286.0209714654, 0], [517.0695135514829, 386062.76945101743, 0], [497.39127793974734, 509039.33512977214, 0], [469.58977232511506, 1287768.0381397004, 0], [483.4517735665695, 1407600.680978632, 0]], "conditions": {"material": "IN718", "am_type": "L-PBF", "load_ratio": "0.1", "test_type": "uniaxial", "temperature": "25", "surface_treatment": "", "heat_treatment": ""}, "metadata": {"dataset id": 452, "metadata: title": "Influence of surface conditions and specimen orientation on high cycle fatigue properties of Inconel 718 prepared by laser powder bed fusion", "metadata: authors": "Albright, Thomas V.; Bean, Glenn E.; McLouth, Tait; Patel, Dhruv N.; Witkin, David B.", "metadata: source of the publication": "INTERNATIONAL JOURNAL OF FATIGUE", "metadata: year of publication": 2020, "metadata: institution": "Aerosp Corp", "metadata: country and region": "USA", "metadata: funding agency": "Aerospace Corporation", "metadata: doi": "10.1016/j.ijfatigue.2019.105392", "fatigue: types of fatigue data": "sn", "fatigue: method of extraction": "color and shape", "materials: name of the material": "IN718", "am: types of am": "L-PBF", "am: am machine": "Concept Laser M2", "am: power (w)": 180, "am: scan speed (mm/s)": 600, "am: hatch space (μm)": 105, "am: layer thickness (μm)": 30, "am: direciton of specimen (°)": 90, "am: am environment": "Ar", "am: types of feedstock": "powder", "processing: processing sequence and parameters": "HIP 1163 C, 3 hour, 1000 bar; HT 954 C, 1 hour; HT 718 C, 8 hour; HT 621 C, 10 hour; SURF as-built", "testing: types of fatigue tests": "uniaxial", "testing: fatigue temperature (°c)": 25, "testing: fatigue environment": "air", "testing: load ratio": 0.1, "testing: frequency (hz)": 40, "testing: fatigue machine": "Instron", "testing: fatigue standard": "ASTM E466", "testing: load control": "force", "testing: specimens description": "circular cross-section; with drawing; ASTM E466", "testing: critical cross-section size of specimens (mm)": 6.35, "testing: stress concentration factor of specimens": 1, "static mechanical properties: young's modulus (gpa)": 193.8, "static mechanical properties: yield strength (mpa)": 1034, "static mechanical properties: ultimate tensile strength (mpa)": 1365, "static mechanical properties: elongation (%)": 28.7, "rating score: rating score": 0.8857142857142857}}, {"id": "FatigueData-AM2022:453", "name": "IN718", "material_family": "IN718", "points": [[1104.044430272109, 85892.40203857832, 0], [1034.8214285714284, 112622.51955364281, 0], [966.5816326530612, 143478.80897114513, 0], [896.7149104539775, 191635.30140699487, 0], [827.2389304879994, 269871.23209854134, 0], [689.9913732547741, 484862.605315937, 0], [621.2118702173966, 890413.0909319099, 0], [551.8058539205156, 1402248.5431746047, 0]], "conditions": {"material": "IN718", "am_type": "L-PBF", "load_ratio": "0.5", "test_type": "uniaxial", "temperature": "25", "surface_treatment": "", "heat_treatment": ""}, "metadata": {"dataset id": 453, "metadata: title": "Influence of surface conditions and specimen orientation on high cycle fatigue properties of Inconel 718 prepared by laser powder bed fusion", "metadata: authors": "Albright, Thomas V.; Bean, Glenn E.; McLouth, Tait; Patel, Dhruv N.; Witkin, David B.", "metadata: source of the publication": "INTERNATIONAL JOURNAL OF FATIGUE", "metadata: year of publication": 2020, "metadata: institution": "Aerosp Corp", "metadata: country and region": "USA", "metadata: funding agency": "Aerospace Corporation", "metadata: doi": "10.1016/j.ijfatigue.2019.105392", "fatigue: types of fatigue data": "sn", "fatigue: method of extraction": "color and shape", "materials: name of the material": "IN718", "am: types of am": "L-PBF", "am: am machine": "Concept Laser M2", "am: power (w)": 180, "am: scan speed (mm/s)": 600, "am: hatch space (μm)": 105, "am: layer thickness (μm)": 30, "am: direciton of specimen (°)": 90, "am: am environment": "Ar", "am: types of feedstock": "powder", "processing: processing sequence and parameters": "HIP 1163 C, 3 hour, 1000 bar; HT 954 C, 1 hour; HT 718 C, 8 hour; HT 621 C, 10 hour; SURF as-built", "testing: types of fatigue tests": "uniaxial", "testing: fatigue temperature (°c)": 25, "testing: fatigue environment": "air", "testing: load ratio": 0.5, "testing: frequency (hz)": 40, "testing: fatigue machine": "Instron", "testing: fatigue standard": "ASTM E466", "testing: load control": "force", "testing: specimens description": "circular cross-section; with drawing; ASTM E466", "testing: critical cross-section size of specimens (mm)": 6.35, "testing: stress concentration factor of specimens": 1, "static mechanical properties: young's modulus (gpa)": 193.8, "static mechanical properties: yield strength (mpa)": 1034, "static mechanical properties: ultimate tensile strength (mpa)": 1365, "static mechanical properties: elongation (%)": 28.7, "rating score: rating score": 0.8857142857142857}}, {"id": "FatigueData-AM2022:454", "name": "IN718", "material_family": "IN718", "points": [[585.8593237581279, 197670.48757776205, 0], [619.0718847130038, 302443.1950529237, 0], [516.4251411374257, 615652.6196143781, 0], [480.40103617737407, 648193.5587708396, 0], [516.4251411374257, 659744.7594822516, 0], [551.1825241663952, 775842.214718404, 0], [465.1992168140627, 843533.4609820597, 0], [481.2997660592793, 1122559.0746637115, 0]], "conditions": {"material": "IN718", "am_type": "L-PBF", "load_ratio": "-1", "test_type": "uniaxial", "temperature": "25", "surface_treatment": "", "heat_treatment": ""}, "metadata": {"dataset id": 454, "metadata: title": "Influence of surface conditions and specimen orientation on high cycle fatigue properties of Inconel 718 prepared by laser powder bed fusion", "metadata: authors": "Albright, Thomas V.; Bean, Glenn E.; McLouth, Tait; Patel, Dhruv N.; Witkin, David B.", "metadata: source of the publication": "INTERNATIONAL JOURNAL OF FATIGUE", "metadata: year of publication": 2020, "metadata: institution": "Aerosp Corp", "metadata: country and region": "USA", "metadata: funding agency": "Aerospace Corporation", "metadata: doi": "10.1016/j.ijfatigue.2019.105392", "fatigue: types of fatigue data": "sn", "fatigue: method of extraction": "color and shape", "materials: name of the material": "IN718", "am: types of am": "L-PBF", "am: am machine": "Concept Laser M2", "am: power (w)": 180, "am: scan speed (mm/s)": 600, "am: hatch space (μm)": 105, "am: layer thickness (μm)": 30, "am: direciton of specimen (°)": 0, "am: am environment": "Ar", "am: types of feedstock": "powder", "processing: processing sequence and parameters": "HIP 1163 C, 3 hour, 1000 bar; HT 954 C, 1 hour; HT 718 C, 8 hour; HT 621 C, 10 hour; SURF machine", "testing: types of fatigue tests": "uniaxial", "testing: fatigue temperature (°c)": 25, "testing: fatigue environment": "air", "testing: load ratio": -1, "testing: frequency (hz)": 40, "testing: fatigue machine": "Instron", "testing: fatigue standard": "ASTM E466", "testing: load control": "force", "testing: specimens description": "circular cross-section; with drawing; ASTM E466", "testing: critical cross-section size of specimens (mm)": 6.35, "testing: stress concentration factor of specimens": 1, "static mechanical properties: young's modulus (gpa)": 201.7, "static mechanical properties: yield strength (mpa)": 1055, "static mechanical properties: ultimate tensile strength (mpa)": 1407, "static mechanical properties: elongation (%)": 21.6, "rating score: rating score": 0.8857142857142857}}, {"id": "FatigueData-AM2022:455", "name": "IN718", "material_family": "IN718", "points": [[387.595984020721, 304998.70363990986, 0], [372.2043010752688, 465651.8865538138, 0], [340.8907691403726, 999112.9298422321, 0], [356.56820696982334, 1091122.2039101045, 0], [325.5036467907638, 1788316.027660415, 0], [325.46686366260184, 2082373.041165738, 0], [294.3839119194614, 2288903.430912852, 0], [310.41500474598547, 2350324.182120854, 0]], "conditions": {"material": "IN718", "am_type": "L-PBF", "load_ratio": "0.1", "test_type": "uniaxial", "temperature": "25", "surface_treatment": "", "heat_treatment": ""}, "metadata": {"dataset id": 455, "metadata: title": "Influence of surface conditions and specimen orientation on high cycle fatigue properties of Inconel 718 prepared by laser powder bed fusion", "metadata: authors": "Albright, Thomas V.; Bean, Glenn E.; McLouth, Tait; Patel, Dhruv N.; Witkin, David B.", "metadata: source of the publication": "INTERNATIONAL JOURNAL OF FATIGUE", "metadata: year of publication": 2020, "metadata: institution": "Aerosp Corp", "metadata: country and region": "USA", "metadata: funding agency": "Aerospace Corporation", "metadata: doi": "10.1016/j.ijfatigue.2019.105392", "fatigue: types of fatigue data": "sn", "fatigue: method of extraction": "color and shape", "materials: name of the material": "IN718", "am: types of am": "L-PBF", "am: am machine": "Concept Laser M2", "am: power (w)": 180, "am: scan speed (mm/s)": 600, "am: hatch space (μm)": 105, "am: layer thickness (μm)": 30, "am: direciton of specimen (°)": 0, "am: am environment": "Ar", "am: types of feedstock": "powder", "processing: processing sequence and parameters": "HIP 1163 C, 3 hour, 1000 bar; HT 954 C, 1 hour; HT 718 C, 8 hour; HT 621 C, 10 hour; SURF machine", "testing: types of fatigue tests": "uniaxial", "testing: fatigue temperature (°c)": 25, "testing: fatigue environment": "air", "testing: load ratio": 0.1, "testing: frequency (hz)": 40, "testing: fatigue machine": "Instron", "testing: fatigue standard": "ASTM E466", "testing: load control": "force", "testing: specimens description": "circular cross-section; with drawing; ASTM E466", "testing: critical cross-section size of specimens (mm)": 6.35, "testing: stress concentration factor of specimens": 1, "static mechanical properties: young's modulus (gpa)": 201.7, "static mechanical properties: yield strength (mpa)": 1055, "static mechanical properties: ultimate tensile strength (mpa)": 1407, "static mechanical properties: elongation (%)": 21.6, "rating score: rating score": 0.8857142857142857}}, {"id": "FatigueData-AM2022:456", "name": "IN718", "material_family": "IN718", "points": [[249.62450930192864, 220471.4730168994, 0], [249.65536255858837, 448016.8130459026, 0], [258.2418311808993, 501644.0199461804, 0], [275.4679410593389, 1364229.4727506717, 0], [241.13727010835146, 2991099.5675210794, 0], [241.13727010835146, 3450137.8246037895, 0]], "conditions": {"material": "IN718", "am_type": "L-PBF", "load_ratio": "0.5", "test_type": "uniaxial", "temperature": "25", "surface_treatment": "", "heat_treatment": ""}, "metadata": {"dataset id": 456, "metadata: title": "Influence of surface conditions and specimen orientation on high cycle fatigue properties of Inconel 718 prepared by laser powder bed fusion", "metadata: authors": "Albright, Thomas V.; Bean, Glenn E.; McLouth, Tait; Patel, Dhruv N.; Witkin, David B.", "metadata: source of the publication": "INTERNATIONAL JOURNAL OF FATIGUE", "metadata: year of publication": 2020, "metadata: institution": "Aerosp Corp", "metadata: country and region": "USA", "metadata: funding agency": "Aerospace Corporation", "metadata: doi": "10.1016/j.ijfatigue.2019.105392", "fatigue: types of fatigue data": "sn", "fatigue: method of extraction": "color and shape", "materials: name of the material": "IN718", "am: types of am": "L-PBF", "am: am machine": "Concept Laser M2", "am: power (w)": 180, "am: scan speed (mm/s)": 600, "am: hatch space (μm)": 105, "am: layer thickness (μm)": 30, "am: direciton of specimen (°)": 0, "am: am environment": "Ar", "am: types of feedstock": "powder", "processing: processing sequence and parameters": "HIP 1163 C, 3 hour, 1000 bar; HT 954 C, 1 hour; HT 718 C, 8 hour; HT 621 C, 10 hour; SURF machine", "testing: types of fatigue tests": "uniaxial", "testing: fatigue temperature (°c)": 25, "testing: fatigue environment": "air", "testing: load ratio": 0.5, "testing: frequency (hz)": 40, "testing: fatigue machine": "Instron", "testing: fatigue standard": "ASTM E466", "testing: load control": "force", "testing: specimens description": "circular cross-section; with drawing; ASTM E466", "testing: critical cross-section size of specimens (mm)": 6.35, "testing: stress concentration factor of specimens": 1, "static mechanical properties: young's modulus (gpa)": 201.7, "static mechanical properties: yield strength (mpa)": 1055, "static mechanical properties: ultimate tensile strength (mpa)": 1407, "static mechanical properties: elongation (%)": 21.6, "rating score: rating score": 0.8857142857142857}}, {"id": "FatigueData-AM2022:457", "name": "IN718", "material_family": "IN718", "points": [[372.43353783231083, 310385.4303811304, 0], [356.4800865345881, 908611.5391766361, 0], [340.9664061978228, 1395149.1150298615, 0], [325.6996589506932, 1814179.445053779, 0], [310.1352920389722, 2219445.557091945, 0], [294.5161290322581, 3594226.727708553, 0]], "conditions": {"material": "IN718", "am_type": "L-PBF", "load_ratio": "0.1", "test_type": "uniaxial", "temperature": "25", "surface_treatment": "", "heat_treatment": ""}, "metadata": {"dataset id": 457, "metadata: title": "Influence of surface conditions and specimen orientation on high cycle fatigue properties of Inconel 718 prepared by laser powder bed fusion", "metadata: authors": "Albright, Thomas V.; Bean, Glenn E.; McLouth, Tait; Patel, Dhruv N.; Witkin, David B.", "metadata: source of the publication": "INTERNATIONAL JOURNAL OF FATIGUE", "metadata: year of publication": 2020, "metadata: institution": "Aerosp Corp", "metadata: country and region": "USA", "metadata: funding agency": "Aerospace Corporation", "metadata: doi": "10.1016/j.ijfatigue.2019.105392", "fatigue: types of fatigue data": "sn", "fatigue: method of extraction": "color and shape", "materials: name of the material": "IN718", "am: types of am": "L-PBF", "am: am machine": "Concept Laser M2", "am: power (w)": 180, "am: scan speed (mm/s)": 600, "am: hatch space (μm)": 105, "am: layer thickness (μm)": 30, "am: direciton of specimen (°)": 90, "am: am environment": "Ar", "am: types of feedstock": "powder", "processing: processing sequence and parameters": "HIP 1163 C, 3 hour, 1000 bar; HT 954 C, 1 hour; HT 718 C, 8 hour; HT 621 C, 10 hour; SURF machine", "testing: types of fatigue tests": "uniaxial", "testing: fatigue temperature (°c)": 25, "testing: fatigue environment": "air", "testing: load ratio": 0.1, "testing: frequency (hz)": 40, "testing: fatigue machine": "Instron", "testing: fatigue standard": "ASTM E466", "testing: load control": "force", "testing: specimens description": "circular cross-section; with drawing; ASTM E466", "testing: critical cross-section size of specimens (mm)": 6.35, "testing: stress concentration factor of specimens": 1, "static mechanical properties: young's modulus (gpa)": 193.8, "static mechanical properties: yield strength (mpa)": 1034, "static mechanical properties: ultimate tensile strength (mpa)": 1365, "static mechanical properties: elongation (%)": 28.7, "rating score: rating score": 0.8857142857142857}}, {"id": "FatigueData-AM2022:458", "name": "IN718", "material_family": "IN718", "points": [[448.4002027125691, 263308.8037131192, 0], [447.78557241529097, 349144.17492124735, 0], [379.969635117962, 615326.50113552, 0], [414.18542632473367, 689357.2544893622, 0], [379.0129875986625, 848985.999165733, 0], [379.6760386768855, 1087213.4161333956, 0], [379.49131135831215, 1996723.8304609659, 0], [357.9922724999284, 9979800.557075372, 1], [310.9961390588046, 10074278.576527702, 1]], "conditions": {"material": "IN718", "am_type": "L-PBF", "load_ratio": "-1", "test_type": "uniaxial", "temperature": "25", "surface_treatment": "", "heat_treatment": ""}, "metadata": {"dataset id": 458, "metadata: title": "Influence of surface conditions and specimen orientation on high cycle fatigue properties of Inconel 718 prepared by laser powder bed fusion", "metadata: authors": "Albright, Thomas V.; Bean, Glenn E.; McLouth, Tait; Patel, Dhruv N.; Witkin, David B.", "metadata: source of the publication": "INTERNATIONAL JOURNAL OF FATIGUE", "metadata: year of publication": 2020, "metadata: institution": "Aerosp Corp", "metadata: country and region": "USA", "metadata: funding agency": "Aerospace Corporation", "metadata: doi": "10.1016/j.ijfatigue.2019.105392", "fatigue: types of fatigue data": "sn", "fatigue: method of extraction": "color and shape", "materials: name of the material": "IN718", "am: types of am": "L-PBF", "am: am machine": "Concept Laser M2", "am: power (w)": 180, "am: scan speed (mm/s)": 600, "am: hatch space (μm)": 105, "am: layer thickness (μm)": 30, "am: direciton of specimen (°)": 60, "am: am environment": "Ar", "am: types of feedstock": "powder", "processing: processing sequence and parameters": "HIP 1163 C, 3 hour, 1000 bar; HT 954 C, 1 hour; HT 718 C, 8 hour; HT 621 C, 10 hour; SURF as-built", "testing: types of fatigue tests": "uniaxial", "testing: fatigue temperature (°c)": 25, "testing: fatigue environment": "air", "testing: load ratio": -1, "testing: frequency (hz)": 40, "testing: fatigue machine": "Instron", "testing: fatigue standard": "ASTM E466", "testing: load control": "force", "testing: specimens description": "circular cross-section; with drawing; ASTM E466", "testing: critical cross-section size of specimens (mm)": 6.35, "testing: stress concentration factor of specimens": 1, "static mechanical properties: young's modulus (gpa)": 206.9, "static mechanical properties: yield strength (mpa)": 1062, "static mechanical properties: ultimate tensile strength (mpa)": 1407, "static mechanical properties: elongation (%)": 24.7, "rating score: rating score": 0.8857142857142857}}, {"id": "FatigueData-AM2022:459", "name": "IN718", "material_family": "IN718", "points": [[586.3023833685511, 345999.911099071, 0], [565.4821850919357, 389848.6961507265, 0], [620.881971465629, 413743.81774996, 0], [516.9192344317855, 476989.95291002083, 0], [551.6688594649572, 486777.2707852544, 0], [516.9192344317855, 544490.7068858253, 0], [537.5091533016498, 668757.7928944791, 0], [516.9192344317855, 979842.4888465116, 0], [516.9192344317855, 1321791.2448150776, 0], [496.96352950801463, 1419374.00692965, 0], [469.3851539451549, 10016030.373682816, 1], [483.46557789662603, 10029140.59496209, 1]], "conditions": {"material": "IN718", "am_type": "L-PBF", "load_ratio": "0.1", "test_type": "uniaxial", "temperature": "25", "surface_treatment": "", "heat_treatment": ""}, "metadata": {"dataset id": 459, "metadata: title": "Influence of surface conditions and specimen orientation on high cycle fatigue properties of Inconel 718 prepared by laser powder bed fusion", "metadata: authors": "Albright, Thomas V.; Bean, Glenn E.; McLouth, Tait; Patel, Dhruv N.; Witkin, David B.", "metadata: source of the publication": "INTERNATIONAL JOURNAL OF FATIGUE", "metadata: year of publication": 2020, "metadata: institution": "Aerosp Corp", "metadata: country and region": "USA", "metadata: funding agency": "Aerospace Corporation", "metadata: doi": "10.1016/j.ijfatigue.2019.105392", "fatigue: types of fatigue data": "sn", "fatigue: method of extraction": "color and shape", "materials: name of the material": "IN718", "am: types of am": "L-PBF", "am: am machine": "Concept Laser M2", "am: power (w)": 180, "am: scan speed (mm/s)": 600, "am: hatch space (μm)": 105, "am: layer thickness (μm)": 30, "am: direciton of specimen (°)": 60, "am: am environment": "Ar", "am: types of feedstock": "powder", "processing: processing sequence and parameters": "HIP 1163 C, 3 hour, 1000 bar; HT 954 C, 1 hour; HT 718 C, 8 hour; HT 621 C, 10 hour; SURF as-built", "testing: types of fatigue tests": "uniaxial", "testing: fatigue temperature (°c)": 25, "testing: fatigue environment": "air", "testing: load ratio": 0.1, "testing: frequency (hz)": 40, "testing: fatigue machine": "Instron", "testing: fatigue standard": "ASTM E466", "testing: load control": "force", "testing: specimens description": "circular cross-section; with drawing; ASTM E466", "testing: critical cross-section size of specimens (mm)": 6.35, "testing: stress concentration factor of specimens": 1, "static mechanical properties: young's modulus (gpa)": 206.9, "static mechanical properties: yield strength (mpa)": 1062, "static mechanical properties: ultimate tensile strength (mpa)": 1407, "static mechanical properties: elongation (%)": 24.7, "rating score: rating score": 0.8857142857142857}}, {"id": "FatigueData-AM2022:460", "name": "IN718", "material_family": "IN718", "points": [[755.3510709152732, 466770.02103896765, 0], [720.8016799456489, 469456.47205518914, 0], [686.3660997546019, 705527.442561672, 0], [651.4372756613277, 874374.7022158173, 0], [618.5009358279979, 979315.0135981377, 0], [604.098539425663, 1208992.0954525587, 0], [582.6907204339111, 1405078.9996030193, 0], [549.6349915589528, 9940021.129211672, 1]], "conditions": {"material": "IN718", "am_type": "L-PBF", "load_ratio": "0.5", "test_type": "uniaxial", "temperature": "25", "surface_treatment": "", "heat_treatment": ""}, "metadata": {"dataset id": 460, "metadata: title": "Influence of surface conditions and specimen orientation on high cycle fatigue properties of Inconel 718 prepared by laser powder bed fusion", "metadata: authors": "Albright, Thomas V.; Bean, Glenn E.; McLouth, Tait; Patel, Dhruv N.; Witkin, David B.", "metadata: source of the publication": "INTERNATIONAL JOURNAL OF FATIGUE", "metadata: year of publication": 2020, "metadata: institution": "Aerosp Corp", "metadata: country and region": "USA", "metadata: funding agency": "Aerospace Corporation", "metadata: doi": "10.1016/j.ijfatigue.2019.105392", "fatigue: types of fatigue data": "sn", "fatigue: method of extraction": "color and shape", "materials: name of the material": "IN718", "am: types of am": "L-PBF", "am: am machine": "Concept Laser M2", "am: power (w)": 180, "am: scan speed (mm/s)": 600, "am: hatch space (μm)": 105, "am: layer thickness (μm)": 30, "am: direciton of specimen (°)": 60, "am: am environment": "Ar", "am: types of feedstock": "powder", "processing: processing sequence and parameters": "HIP 1163 C, 3 hour, 1000 bar; HT 954 C, 1 hour; HT 718 C, 8 hour; HT 621 C, 10 hour; SURF as-built", "testing: types of fatigue tests": "uniaxial", "testing: fatigue temperature (°c)": 25, "testing: fatigue environment": "air", "testing: load ratio": 0.5, "testing: frequency (hz)": 40, "testing: fatigue machine": "Instron", "testing: fatigue standard": "ASTM E466", "testing: load control": "force", "testing: specimens description": "circular cross-section; with drawing; ASTM E466", "testing: critical cross-section size of specimens (mm)": 6.35, "testing: stress concentration factor of specimens": 1, "static mechanical properties: young's modulus (gpa)": 206.9, "static mechanical properties: yield strength (mpa)": 1062, "static mechanical properties: ultimate tensile strength (mpa)": 1407, "static mechanical properties: elongation (%)": 24.7, "rating score: rating score": 0.8857142857142857}}, {"id": "FatigueData-AM2022:461", "name": "IN625", "material_family": "IN625", "points": [[369.0883190883191, 45181.477012463045, 0], [369.1294082522297, 57179.17376100298, 0], [368.8766104019742, 62537.444010715124, 0], [339.5168914760463, 121081.25742846243, 0], [339.5168914760463, 168406.1247054675, 0], [324.42151710613626, 250542.2139532667, 0], [324.15056019009927, 292700.6221933818, 0], [324.15056019009927, 310390.2238361995, 0], [310.1435294329376, 774080.2290632657, 0], [308.80690391853426, 1003479.118611313, 0], [301.76014245632393, 2928491.4213163266, 0], [301.48918554028694, 3757454.2344891992, 0], [302.47664121049525, 5131045.655175894, 0], [298.81506609903306, 10022041.127210876, 1], [294.8738745930413, 10050779.863636656, 1], [279.4025401383135, 10057587.486972857, 1], [303.2017994431592, 10093259.923217272, 1]], "conditions": {"material": "IN625", "am_type": "L-PBF", "load_ratio": "0.1", "test_type": "uniaxial", "temperature": "25", "surface_treatment": "", "heat_treatment": ""}, "metadata": {"dataset id": 461, "metadata: title": "Fatigue strength prediction of laser powder bed fusion processed Inconel 625 specimens with intentionally-seeded porosity: Feasibility study", "metadata: authors": "Brailovski, Vladimir; Kreitcberg, Alena; Poulin, J. -R.; Terriault, Patrick", "metadata: source of the publication": "INTERNATIONAL JOURNAL OF FATIGUE", "metadata: year of publication": 2020, "metadata: institution": "Ecole Technol Super", "metadata: country and region": "Canada", "metadata: funding agency": "Fonds de Recherche du Quebec Nature et Technologie (FRQNT), Canada ; Natural Sciences and Engineering Research Council of Canada (NSERC), Canada", "metadata: doi": "10.1016/j.ijfatigue.2019.105394", "fatigue: types of fatigue data": "sn", "fatigue: method of extraction": "color and shape", "materials: name of the material": "IN625", "am: types of am": "L-PBF", "am: am machine": "EOS M280", "am: power (w)": 285, "am: scan speed (mm/s)": 960, "am: hatch space (μm)": 110, "am: direciton of specimen (°)": 90, "am: am environment": "Ar", "am: types of feedstock": "powder", "processing: processing sequence and parameters": "HT 870 C, 1 hour; SURF machine; SURF polish", "testing: types of fatigue tests": "uniaxial", "testing: fatigue temperature (°c)": 25, "testing: fatigue environment": "air", "testing: load ratio": 0.1, "testing: frequency (hz)": 30, "testing: fatigue machine": "MTS 810", "testing: fatigue standard": "ASTM E466", "testing: load control": "force", "testing: specimens description": "circular cross-section; with drawing; ASTM E466", "testing: critical cross-section size of specimens (mm)": 6, "testing: stress concentration factor of specimens": 1, "static mechanical properties: young's modulus (gpa)": 191.4, "static mechanical properties: yield strength (mpa)": 654, "static mechanical properties: ultimate tensile strength (mpa)": 955, "static mechanical properties: elongation (%)": 56.3, "rating score: rating score": 0.8571428571428571}}, {"id": "FatigueData-AM2022:462", "name": "IN625", "material_family": "IN625", "points": [[259.1779575035263, 59838.16118730788, 0], [198.21583595185115, 215822.9247868841, 0], [198.73032752397933, 697757.5736068246, 0], [166.88489836637987, 1058971.3404427383, 0], [167.02808391568135, 2645114.398972993, 0], [154.0318246304029, 9875200.11939186, 1], [136.23673167354792, 9943569.820189048, 1]], "conditions": {"material": "IN625", "am_type": "L-PBF", "load_ratio": "0.1", "test_type": "uniaxial", "temperature": "25", "surface_treatment": "", "heat_treatment": ""}, "metadata": {"dataset id": 462, "metadata: title": "Fatigue
