Repository: yunyunfanfan/S-PA-CBB

# S-PA-CBB

Official research code, processed curve records, evaluation outputs, and manuscript source for:

> **From Physics to Selective Generation: Conditional Brownian Bridges for Sparse S–N Curve Reconstruction and Fatigue Decision-Making**

S-PA-CBB reconstructs a complete probabilistic stress–life (S–N) curve from only two to four observed fatigue tests. The method first fits an interpretable Basquin state, diagnoses whether that state is sufficient, and applies a ControlNet-style conditional Brownian-bridge residual only to curves that benefit from correction.

File: am2022_curves.json (part 29 of 98)
strength prediction of laser powder bed fusion processed Inconel 625 specimens with intentionally-seeded porosity: Feasibility study", "metadata: authors": "Brailovski, Vladimir; Kreitcberg, Alena; Poulin, J. -R.; Terriault, Patrick", "metadata: source of the publication": "INTERNATIONAL JOURNAL OF FATIGUE", "metadata: year of publication": 2020, "metadata: institution": "Ecole Technol Super", "metadata: country and region": "Canada", "metadata: funding agency": "Fonds de Recherche du Quebec Nature et Technologie (FRQNT), Canada ; Natural Sciences and Engineering Research Council of Canada (NSERC), Canada", "metadata: doi": "10.1016/j.ijfatigue.2019.105394", "fatigue: types of fatigue data": "sn", "fatigue: method of extraction": "color and shape", "materials: name of the material": "IN625", "am: types of am": "L-PBF", "am: am machine": "EOS M280", "am: power (w)": 285, "am: scan speed (mm/s)": 1440, "am: hatch space (μm)": 110, "am: direciton of specimen (°)": 90, "am: am environment": "Ar", "am: types of feedstock": "powder", "processing: processing sequence and parameters": "HT 870 C, 1 hour; SURF machine; SURF polish", "testing: types of fatigue tests": "uniaxial", "testing: fatigue temperature (°c)": 25, "testing: fatigue environment": "air", "testing: load ratio": 0.1, "testing: frequency (hz)": 30, "testing: fatigue machine": "MTS 810", "testing: fatigue standard": "ASTM E466", "testing: load control": "force", "testing: specimens description": "circular cross-section; with drawing; ASTM E466", "testing: critical cross-section size of specimens (mm)": 6, "testing: stress concentration factor of specimens": 1, "static mechanical properties: young's modulus (gpa)": 202, "static mechanical properties: yield strength (mpa)": 676, "static mechanical properties: ultimate tensile strength (mpa)": 966, "static mechanical properties: elongation (%)": 22.3, "rating score: rating score": 0.8571428571428571}}, {"id": "FatigueData-AM2022:463", "name": "IN625", "material_family": "IN625", "points": [[200.45278576388947, 49948.773324549424, 0], [139.80529240349475, 368534.2722365126, 0], [139.40858438272505, 670653.1890579102, 0], [120.0705176184209, 2249575.928724675, 0], [119.57614196292172, 4829874.51188854, 0], [111.64198154752833, 9900454.796911081, 1], [100.53415696597759, 9950082.702234803, 1]], "conditions": {"material": "IN625", "am_type": "L-PBF", "load_ratio": "0.1", "test_type": "uniaxial", "temperature": "25", "surface_treatment": "", "heat_treatment": ""}, "metadata": {"dataset id": 463, "metadata: title": "Fatigue strength prediction of laser powder bed fusion processed Inconel 625 specimens with intentionally-seeded porosity: Feasibility study", "metadata: authors": "Brailovski, Vladimir; Kreitcberg, Alena; Poulin, J. -R.; Terriault, Patrick", "metadata: source of the publication": "INTERNATIONAL JOURNAL OF FATIGUE", "metadata: year of publication": 2020, "metadata: institution": "Ecole Technol Super", "metadata: country and region": "Canada", "metadata: funding agency": "Fonds de Recherche du Quebec Nature et Technologie (FRQNT), Canada ; Natural Sciences and Engineering Research Council of Canada (NSERC), Canada", "metadata: doi": "10.1016/j.ijfatigue.2019.105394", "fatigue: types of fatigue data": "sn", "fatigue: method of extraction": "color and shape", "materials: name of the material": "IN625", "am: types of am": "L-PBF", "am: am machine": "EOS M280", "am: power (w)": 285, "am: scan speed (mm/s)": 1680, "am: hatch space (μm)": 110, "am: direciton of specimen (°)": 90, "am: am environment": "Ar", "am: types of feedstock": "powder", "processing: processing sequence and parameters": "HT 870 C, 1 hour; SURF machine; SURF polish", "testing: types of fatigue tests": "uniaxial", "testing: fatigue temperature (°c)": 25, "testing: fatigue environment": "air", "testing: load ratio": 0.1, "testing: frequency (hz)": 30, "testing: fatigue machine": "MTS 810", "testing: fatigue standard": "ASTM E466", "testing: load control": "force", "testing: specimens description": "circular cross-section; with drawing; ASTM E466", "testing: critical cross-section size of specimens (mm)": 6, "testing: stress concentration factor of specimens": 1, "static mechanical properties: young's modulus (gpa)": 193, "static mechanical properties: yield strength (mpa)": 673, "static mechanical properties: ultimate tensile strength (mpa)": 840, "static mechanical properties: elongation (%)": 8.8, "rating score: rating score": 0.8571428571428571}}, {"id": "FatigueData-AM2022:464", "name": "IN625", "material_family": "IN625", "points": [[139.43943945100716, 122526.86303620163, 0], [118.81062237098435, 195703.89860780508, 0], [100.16534539480983, 293374.66106558347, 0], [119.6159122085048, 294124.6805744623, 0], [99.7198035566754, 999642.5544245089, 0], [89.05752081325909, 3142625.8989218213, 0], [89.5799966202294, 9893507.98148023, 1], [80.45571214252705, 9900454.796911081, 1], [81.32954301108627, 9946546.970736425, 1]], "conditions": {"material": "IN625", "am_type": "L-PBF", "load_ratio": "0.1", "test_type": "uniaxial", "temperature": "25", "surface_treatment": "", "heat_treatment": ""}, "metadata": {"dataset id": 464, "metadata: title": "Fatigue strength prediction of laser powder bed fusion processed Inconel 625 specimens with intentionally-seeded porosity: Feasibility study", "metadata: authors": "Brailovski, Vladimir; Kreitcberg, Alena; Poulin, J. -R.; Terriault, Patrick", "metadata: source of the publication": "INTERNATIONAL JOURNAL OF FATIGUE", "metadata: year of publication": 2020, "metadata: institution": "Ecole Technol Super", "metadata: country and region": "Canada", "metadata: funding agency": "Fonds de Recherche du Quebec Nature et Technologie (FRQNT), Canada ; Natural Sciences and Engineering Research Council of Canada (NSERC), Canada", "metadata: doi": "10.1016/j.ijfatigue.2019.105394", "fatigue: types of fatigue data": "sn", "fatigue: method of extraction": "color and shape", "materials: name of the material": "IN625", "am: types of am": "L-PBF", "am: am machine": "EOS M280", "am: power (w)": 285, "am: scan speed (mm/s)": 1920, "am: hatch space (μm)": 110, "am: direciton of specimen (°)": 90, "am: am environment": "Ar", "am: types of feedstock": "powder", "processing: processing sequence and parameters": "HT 870 C, 1 hour; SURF machine; SURF polish", "testing: types of fatigue tests": "uniaxial", "testing: fatigue temperature (°c)": 25, "testing: fatigue environment": "air", "testing: load ratio": 0.1, "testing: frequency (hz)": 30, "testing: fatigue machine": "MTS 810", "testing: fatigue standard": "ASTM E466", "testing: load control": "force", "testing: specimens description": "circular cross-section; with drawing; ASTM E466", "testing: critical cross-section size of specimens (mm)": 6, "testing: stress concentration factor of specimens": 1, "static mechanical properties: young's modulus (gpa)": 185, "static mechanical properties: yield strength (mpa)": 651, "static mechanical properties: ultimate tensile strength (mpa)": 749, "static mechanical properties: elongation (%)": 4.3, "rating score: rating score": 0.8571428571428571}}, {"id": "FatigueData-AM2022:465", "name": "Ti-6Al-4V", "material_family": "Ti", "points": [[278.4403884768634, 52037.40458246307, 0], [242.27390528760392, 112868.2561548133, 0], [182.94940115080252, 427605.9781817163, 0], [163.70045935263326, 712017.818508942, 0], [177.94339794339794, 1499102.0926130842, 0], [141.67055466887376, 2047747.5770572333, 1]], "conditions": {"material": "Ti-6Al-4V", "am_type": "L-PBF", "load_ratio": "0", "test_type": "bending fatigue", "temperature": "25", "surface_treatment": "", "heat_treatment": ""}, "metadata": {"dataset id": 465, "metadata: title": "Influence of layer-wise fabrication and surface orientation on the notch fatigue behavior of as-built additively manufactured Ti6Al4V", "metadata: authors": "Frkan, Martin; Konecna, Radomila; Nicoletto, Gianni; Riva, Enrica", "metadata: source of the publication": "INTERNATIONAL JOURNAL OF FATIGUE", "metadata: year of publication": 2020, "metadata: institution": "Univ Parma; Univ Zilina", "metadata: country and region": "Italy; Slovakia", "metadata: funding agency": "Scientific Grant Agency of the Ministry of Education, Science, Research and Sport of the Slovak Republic", "metadata: doi": "10.1016/j.ijfatigue.2020.105483", "fatigue: types of fatigue data": "sn", "fatigue: method of extraction": "color and shape", "materials: name of the material": "Ti-6Al-4V", "am: types of am": "L-PBF", "am: am machine": "EOS M290", "am: layer thickness (μm)": 60, "am: preheat temperature (°c)": 80, "am: direciton of specimen (°)": 0, "am: layer scan rotation (°)": 67, "am: types of feedstock": "powder", "am: size of feedstock (μm)": "25, 45", "processing: processing sequence and parameters": "HT 740 C, 2 hour; SURF as-built", "testing: types of fatigue tests": "bending fatigue", "testing: fatigue temperature (°c)": 25, "testing: fatigue environment": "air", "testing: load ratio": 0, "testing: frequency (hz)": 25, "testing: fatigue machine": "Schenck-type testing machine", "testing: load control": "force", "testing: specimens description": "rectangular cross-section; miniature", "testing: critical cross-section size of specimens (mm)": "5, 5", "testing: stress concentration factor of specimens": 1, "rating score: rating score": 0.7142857142857143}}, {"id": "FatigueData-AM2022:466", "name": "Ti-6Al-4V", "material_family": "Ti", "points": [[227.88703807775875, 36776.71182666896, 0], [203.52262374734286, 70210.54020924629, 0], [177.98249793703803, 116455.446955139, 0], [149.74400505126764, 184245.8072134125, 0], [137.72863772863772, 1576309.982886464, 0], [124.03869139581359, 2052868.3173234258, 1]], "conditions": {"material": "Ti-6Al-4V", "am_type": "L-PBF", "load_ratio": "0", "test_type": "bending fatigue", "temperature": "25", "surface_treatment": "", "heat_treatment": ""}, "metadata": {"dataset id": 466, "metadata: title": "Influence of layer-wise fabrication and surface orientation on the notch fatigue behavior of as-built additively manufactured Ti6Al4V", "metadata: authors": "Frkan, Martin; Konecna, Radomila; Nicoletto, Gianni; Riva, Enrica", "metadata: source of the publication": "INTERNATIONAL JOURNAL OF FATIGUE", "metadata: year of publication": 2020, "metadata: institution": "Univ Parma; Univ Zilina", "metadata: country and region": "Italy; Slovakia", "metadata: funding agency": "Scientific Grant Agency of the Ministry of Education, Science, Research and Sport of the Slovak Republic", "metadata: doi": "10.1016/j.ijfatigue.2020.105483", "fatigue: types of fatigue data": "sn", "fatigue: method of extraction": "color and shape", "materials: name of the material": "Ti-6Al-4V", "am: types of am": "L-PBF", "am: am machine": "EOS M290", "am: layer thickness (μm)": 60, "am: preheat temperature (°c)": 80, "am: direciton of specimen (°)": 0, "am: layer scan rotation (°)": 67, "am: types of feedstock": "powder", "am: size of feedstock (μm)": "25, 45", "processing: processing sequence and parameters": "HT 740 C, 2 hour; SURF as-built", "testing: types of fatigue tests": "bending fatigue", "testing: fatigue temperature (°c)": 25, "testing: fatigue environment": "air", "testing: load ratio": 0, "testing: frequency (hz)": 25, "testing: fatigue machine": "Schenck-type testing machine", "testing: load control": "force", "testing: specimens description": "rectangular cross-section; miniature", "testing: critical cross-section size of specimens (mm)": "5, 5", "testing: stress concentration factor of specimens": 1.63, "rating score: rating score": 0.7142857142857143}}, {"id": "FatigueData-AM2022:467", "name": "Ti-6Al-4V", "material_family": "Ti", "points": [[147.87995787995789, 14787.394540015704, 0], [115.23204174042833, 41519.61325522103, 0], [100.18601446850468, 75244.50666632065, 0], [82.20266675839044, 220186.17334052478, 0], [75.58917086469951, 229741.68889269605, 0], [70.08919686385535, 527449.120610851, 0], [50.26623150430639, 1979332.1488819832, 1], [70.45471292042453, 1979394.479103805, 1], [75.22631063772364, 1979425.6449507663, 1], [65.31606922487168, 1979487.978116829, 1]], "conditions": {"material": "Ti-6Al-4V", "am_type": "L-PBF", "load_ratio": "0", "test_type": "bending fatigue", "temperature": "25", "surface_treatment": "", "heat_treatment": ""}, "metadata": {"dataset id": 467, "metadata: title": "Influence of layer-wise fabrication and surface orientation on the notch fatigue behavior of as-built additively manufactured Ti6Al4V", "metadata: authors": "Frkan, Martin; Konecna, Radomila; Nicoletto, Gianni; Riva, Enrica", "metadata: source of the publication": "INTERNATIONAL JOURNAL OF FATIGUE", "metadata: year of publication": 2020, "metadata: institution": "Univ Parma; Univ Zilina", "metadata: country and region": "Italy; Slovakia", "metadata: funding agency": "Scientific Grant Agency of the Ministry of Education, Science, Research and Sport of the Slovak Republic", "metadata: doi": "10.1016/j.ijfatigue.2020.105483", "fatigue: types of fatigue data": "sn", "fatigue: method of extraction": "color and shape", "materials: name of the material": "Ti-6Al-4V", "am: types of am": "L-PBF", "am: am machine": "EOS M290", "am: layer thickness (μm)": 60, "am: preheat temperature (°c)": 80, "am: direciton of specimen (°)": 0, "am: layer scan rotation (°)": 67, "am: types of feedstock": "powder", "am: size of feedstock (μm)": "25, 45", "processing: processing sequence and parameters": "HT 740 C, 2 hour; SURF as-built", "testing: types of fatigue tests": "bending fatigue", "testing: fatigue temperature (°c)": 25, "testing: fatigue environment": "air", "testing: load ratio": 0, "testing: frequency (hz)": 25, "testing: fatigue machine": "Schenck-type testing machine", "testing: load control": "force", "testing: specimens description": "rectangular cross-section; miniature", "testing: critical cross-section size of specimens (mm)": "5, 5", "testing: stress concentration factor of specimens": 4.95, "rating score: rating score": 0.7142857142857143}}, {"id": "FatigueData-AM2022:468", "name": "Ti-6Al-4V", "material_family": "Ti", "points": [[279.03666566252093, 30860.897619676107, 0], [246.44817861731775, 64617.41742763749, 0], [228.90419020744602, 68015.25107124422, 0], [185.72621869797703, 108918.87328474745, 0], [159.03290702775533, 791654.7423706738, 0], [141.42506511133197, 1916015.969635581, 1]], "conditions": {"material": "Ti-6Al-4V", "am_type": "L-PBF", "load_ratio": "0", "test_type": "bending fatigue", "temperature": "25", "surface_treatment": "", "heat_treatment": ""}, "metadata": {"dataset id": 468, "metadata: title": "Influence of layer-wise fabrication and surface orientation on the notch fatigue behavior of as-built additively manufactured Ti6Al4V", "metadata: authors": "Frkan, Martin; Konecna, Radomila; Nicoletto, Gianni; Riva, Enrica", "metadata: source of the publication": "INTERNATIONAL JOURNAL OF FATIGUE", "metadata: year of publication": 2020, "metadata: institution": "Univ Parma; Univ Zilina", "metadata: country and region": "Italy; Slovakia", "metadata: funding agency": "Scientific Grant Agency of the Ministry of Education, Science, Research and Sport of the Slovak Republic", "metadata: doi": "10.1016/j.ijfatigue.2020.105483", "fatigue: types of fatigue data": "sn", "fatigue: method of extraction": "color and shape", "materials: name of the material": "Ti-6Al-4V", "am: types of am": "L-PBF", "am: am machine": "EOS M290", "am: layer thickness (μm)": 60, "am: preheat temperature (°c)": 80, "am: direciton of specimen (°)": 90, "am: layer scan rotation (°)": 67, "am: types of feedstock": "powder", "am: size of feedstock (μm)": "25, 45", "processing: processing sequence and parameters": "HT 740 C, 2 hour; SURF as-built", "testing: types of fatigue tests": "bending fatigue", "testing: fatigue temperature (°c)": 25, "testing: fatigue environment": "air", "testing: load ratio": 0, "testing: frequency (hz)": 25, "testing: fatigue machine": "Schenck-type testing machine", "testing: load control": "force", "testing: specimens description": "rectangular cross-section; miniature", "testing: critical cross-section size of specimens (mm)": "5, 5", "testing: stress concentration factor of specimens": 1, "rating score: rating score": 0.7142857142857143}}, {"id": "FatigueData-AM2022:469", "name": "Ti-6Al-4V", "material_family": "Ti", "points": [[226.68608738417723, 32191.325363666805, 0], [198.97053099721512, 41339.944654680694, 0], [181.6629605380273, 53030.77595997698, 0], [144.11751394701196, 116858.44395705526, 0], [128.31834287271735, 154343.9075860359, 0], [93.70642030214255, 2009311.5020189881, 1]], "conditions": {"material": "Ti-6Al-4V", "am_type": "L-PBF", "load_ratio": "0", "test_type": "bending fatigue", "temperature": "25", "surface_treatment": "", "heat_treatment": ""}, "metadata": {"dataset id": 469, "metadata: title": "Influence of layer-wise fabrication and surface orientation on the notch fatigue behavior of as-built additively manufactured Ti6Al4V", "metadata: authors": "Frkan, Martin; Konecna, Radomila; Nicoletto, Gianni; Riva, Enrica", "metadata: source of the publication": "INTERNATIONAL JOURNAL OF FATIGUE", "metadata: year of publication": 2020, "metadata: institution": "Univ Parma; Univ Zilina", "metadata: country and region": "Italy; Slovakia", "metadata: funding agency": "Scientific Grant Agency of the Ministry of Education, Science, Research and Sport of the Slovak Republic", "metadata: doi": "10.1016/j.ijfatigue.2020.105483", "fatigue: types of fatigue data": "sn", "fatigue: method of extraction": "color and shape", "materials: name of the material": "Ti-6Al-4V", "am: types of am": "L-PBF", "am: am machine": "EOS M290", "am: layer thickness (μm)": 60, "am: preheat temperature (°c)": 80, "am: direciton of specimen (°)": 90, "am: layer scan rotation (°)": 67, "am: types of feedstock": "powder", "am: size of feedstock (μm)": "25, 45", "processing: processing sequence and parameters": "HT 740 C, 2 hour; SURF as-built", "testing: types of fatigue tests": "bending fatigue", "testing: fatigue temperature (°c)": 25, "testing: fatigue environment": "air", "testing: load ratio": 0, "testing: frequency (hz)": 25, "testing: fatigue machine": "Schenck-type testing machine", "testing: load control": "force", "testing: specimens description": "rectangular cross-section; miniature", "testing: critical cross-section size of specimens (mm)": "5, 5", "testing: stress concentration factor of specimens": 1.63, "rating score: rating score": 0.7142857142857143}}, {"id": "FatigueData-AM2022:470", "name": "Ti-6Al-4V", "material_family": "Ti", "points": [[100.08176614881438, 57887.601864053235, 0], [100.02973314502341, 84634.20843107044, 0], [75.15048290303022, 276783.4602504988, 0], [100.09759185503654, 326202.13436495664, 0], [75.07158309522595, 353743.15691546025, 0], [65.03153428746236, 419376.66976951493, 0], [54.92738454968187, 1985638.2225110056, 1], [65.57809966025106, 1988957.3235100042, 1], [60.194167873071905, 1989502.0633525308, 1]], "conditions": {"material": "Ti-6Al-4V", "am_type": "L-PBF", "load_ratio": "0", "test_type": "bending fatigue", "temperature": "25", "surface_treatment": "", "heat_treatment": ""}, "metadata": {"dataset id": 470, "metadata: title": "Influence of layer-wise fabrication and surface orientation on the notch fatigue behavior of as-built additively manufactured Ti6Al4V", "metadata: authors": "Frkan, Martin; Konecna, Radomila; Nicoletto, Gianni; Riva, Enrica", "metadata: source of the publication": "INTERNATIONAL JOURNAL OF FATIGUE", "metadata: year of publication": 2020, "metadata: institution": "Univ Parma; Univ Zilina", "metadata: country and region": "Italy; Slovakia", "metadata: funding agency": "Scientific Grant Agency of the Ministry of Education, Science, Research and Sport of the Slovak Republic", "metadata: doi": "10.1016/j.ijfatigue.2020.105483", "fatigue: types of fatigue data": "sn", "fatigue: method of extraction": "color and shape", "materials: name of the material": "Ti-6Al-4V", "am: types of am": "L-PBF", "am: am machine": "EOS M290", "am: layer thickness (μm)": 60, "am: preheat temperature (°c)": 80, "am: direciton of specimen (°)": 90, "am: layer scan rotation (°)": 67, "am: types of feedstock": "powder", "am: size of feedstock (μm)": "25, 45", "processing: processing sequence and parameters": "HT 740 C, 2 hour; SURF as-built", "testing: types of fatigue tests": "bending fatigue", "testing: fatigue temperature (°c)": 25, "testing: fatigue environment": "air", "testing: load ratio": 0, "testing: frequency (hz)": 25, "testing: fatigue machine": "Schenck-type testing machine", "testing: load control": "force", "testing: specimens description": "rectangular cross-section; miniature", "testing: critical cross-section size of specimens (mm)": "5, 5", "testing: stress concentration factor of specimens": 4.95, "rating score: rating score": 0.7142857142857143}}, {"id": "FatigueData-AM2022:471", "name": "Ti-6Al-4V", "material_family": "Ti", "points": [[283.0652260904362, 37191.491752026894, 0], [242.95665634674924, 52810.68262625923, 0], [209.8995695839311, 243180.4148548654, 0], [183.36697424067668, 412293.2044172711, 0], [162.62893783105662, 700884.7149196529, 0], [127.1687974820925, 1960086.6634293208, 1]], "conditions": {"material": "Ti-6Al-4V", "am_type": "L-PBF", "load_ratio": "0", "test_type": "bending fatigue", "temperature": "25", "surface_treatment": "", "heat_treatment": ""}, "metadata": {"dataset id": 471, "metadata: title": "Influence of layer-wise fabrication and surface orientation on the notch fatigue behavior of as-built additively manufactured Ti6Al4V", "metadata: authors": "Frkan, Martin; Konecna, Radomila; Nicoletto, Gianni; Riva, Enrica", "metadata: source of the publication": "INTERNATIONAL JOURNAL OF FATIGUE", "metadata: year of publication": 2020, "metadata: institution": "Univ Parma; Univ Zilina", "metadata: country and region": "Italy; Slovakia", "metadata: funding agency": "Scientific Grant Agency of the Ministry of Education, Science, Research and Sport of the Slovak Republic", "metadata: doi": "10.1016/j.ijfatigue.2020.105483", "fatigue: types of fatigue data": "sn", "fatigue: method of extraction": "color and shape", "materials: name of the material": "Ti-6Al-4V", "am: types of am": "L-PBF", "am: am machine": "EOS M290", "am: layer thickness (μm)": 60, "am: preheat temperature (°c)": 80, "am: direciton of specimen (°)": 0, "am: layer scan rotation (°)": 67, "am: types of feedstock": "powder", "am: size of feedstock (μm)": "25, 45", "processing: processing sequence and parameters": "HT 740 C, 2 hour; SURF as-built", "testing: types of fatigue tests": "bending fatigue", "testing: fatigue temperature (°c)": 25, "testing: fatigue environment": "air", "testing: load ratio": 0, "testing: frequency (hz)": 25, "testing: fatigue machine": "Schenck-type testing machine", "testing: load control": "force", "testing: specimens description": "rectangular cross-section; miniature", "testing: critical cross-section size of specimens (mm)": "5, 5", "testing: stress concentration factor of specimens": 1, "rating score: rating score": 0.7142857142857143}}, {"id": "FatigueData-AM2022:472", "name": "Ti-6Al-4V", "material_family": "Ti", "points": [[231.4000881251377, 13437.056948042962, 0], [212.62239345922873, 24630.052757912323, 0], [174.7497781154283, 52463.4605094216, 0], [153.75876926416328, 77539.42724597346, 0], [134.43029650884745, 177562.1548940838, 0], [115.21054795842082, 179889.420611514, 0], [106.71291030557367, 223809.26752514596, 0], [91.80021947278303, 786635.043448294, 0], [74.1582893181874, 1954585.266626498, 1]], "conditions": {"material": "Ti-6Al-4V", "am_type": "L-PBF", "load_ratio": "0", "test_type": "bending fatigue", "temperature": "25", "surface_treatment": "", "heat_treatment": ""}, "metadata": {"dataset id": 472, "metadata: title": "Influence of layer-wise fabrication and surface orientation on the notch fatigue behavior of as-built additively manufactured Ti6Al4V", "metadata: authors": "Frkan, Martin; Konecna, Radomila; Nicoletto, Gianni; Riva, Enrica", "metadata: source of the publication": "INTERNATIONAL JOURNAL OF FATIGUE", "metadata: year of publication": 2020, "metadata: institution": "Univ Parma; Univ Zilina", "metadata: country and region": "Italy; Slovakia", "metadata: funding agency": "Scientific Grant Agency of the Ministry of Education, Science, Research and Sport of the Slovak Republic", "metadata: doi": "10.1016/j.ijfatigue.2020.105483", "fatigue: types of fatigue data": "sn", "fatigue: method of extraction": "color and shape", "materials: name of the material": "Ti-6Al-4V", "am: types of am": "L-PBF", "am: am machine": "EOS M290", "am: layer thickness (μm)": 60, "am: preheat temperature (°c)": 80, "am: direciton of specimen (°)": 0, "am: layer scan rotation (°)": 67, "am: types of feedstock": "powder", "am: size of feedstock (μm)": "25, 45", "processing: processing sequence and parameters": "HT 740 C, 2 hour; SURF as-built", "testing: types of fatigue tests": "bending fatigue", "testing: fatigue temperature (°c)": 25, "testing: fatigue environment": "air", "testing: load ratio": 0, "testing: frequency (hz)": 25, "testing: fatigue machine": "Schenck-type testing machine", "testing: load control": "force", "testing: specimens description": "rectangular cross-section; miniature", "testing: critical cross-section size of specimens (mm)": "5, 5", "testing: stress concentration factor of specimens": 1.63, "rating score: rating score": 0.7142857142857143}}, {"id": "FatigueData-AM2022:473", "name": "Ti-6Al-4V", "material_family": "Ti", "points": [[181.16483129537178, 27229.923407285864, 0], [147.98925939802672, 66916.95804038827, 0], [127.1130308950149, 73934.71744093276, 0], [104.08600148920328, 131370.72467510993, 0], [58.71047681065052, 2003554.4748634505, 1]], "conditions": {"material": "Ti-6Al-4V", "am_type": "L-PBF", "load_ratio": "0", "test_type": "bending fatigue", "temperature": "25", "surface_treatment": "", "heat_treatment": ""}, "metadata": {"dataset id": 473, "metadata: title": "Influence of layer-wise fabrication and surface orientation on the notch fatigue behavior of as-built additively manufactured Ti6Al4V", "metadata: authors": "Frkan, Martin; Konecna, Radomila; Nicoletto, Gianni; Riva, Enrica", "metadata: source of the publication": "INTERNATIONAL JOURNAL OF FATIGUE", "metadata: year of publication": 2020, "metadata: institution": "Univ Parma; Univ Zilina", "metadata: country and region": "Italy; Slovakia", "metadata: funding agency": "Scientific Grant Agency of the Ministry of Education, Science, Research and Sport of the Slovak Republic", "metadata: doi": "10.1016/j.ijfatigue.2020.105483", "fatigue: types of fatigue data": "sn", "fatigue: method of extraction": "color and shape", "materials: name of the material": "Ti-6Al-4V", "am: types of am": "L-PBF", "am: am machine": "EOS M290", "am: layer thickness (μm)": 60, "am: preheat temperature (°c)": 80, "am: direciton of specimen (°)": 0, "am: layer scan rotation (°)": 67, "am: types of feedstock": "powder", "am: size of feedstock (μm)": "25, 45", "processing: processing sequence and parameters": "HT 740 C, 2 hour; SURF as-built", "testing: types of fatigue tests": "bending fatigue", "testing: fatigue temperature (°c)": 25, "testing: fatigue environment": "air", "testing: load ratio": 0, "testing: frequency (hz)": 25, "testing: fatigue machine": "Schenck-type testing machine", "testing: load control": "force", "testing: specimens description": "rectangular cross-section; miniature", "testing: critical cross-section size of specimens (mm)": "5, 5", "testing: stress concentration factor of specimens": 1.63, "rating score: rating score": 0.7142857142857143}}, {"id": "FatigueData-AM2022:474", "name": "Ti-6Al-4V", "material_family": "Ti", "points": [[101.11394737476792, 62265.63049689748, 0], [75.48055012903077, 139291.45634628096, 0], [75.25534814171678, 159555.12049824867, 0], [65.71641825241785, 316141.58922175306, 0], [75.37518853695325, 383367.0615176709, 0], [65.68627450980392, 600210.9463836778, 0], [50.71900971950897, 2005408.774197926, 1]], "conditions": {"material": "Ti-6Al-4V", "am_type": "L-PBF", "load_ratio": "0", "test_type": "bending fatigue", "temperature": "25", "surface_treatment": "", "heat_treatment": ""}, "metadata": {"dataset id": 474, "metadata: title": "Influence of layer-wise fabrication and surface orientation on the notch fatigue behavior of as-built additively manufactured Ti6Al4V", "metadata: authors": "Frkan, Martin; Konecna, Radomila; Nicoletto, Gianni; Riva, Enrica", "metadata: source of the publication": "INTERNATIONAL JOURNAL OF FATIGUE", "metadata: year of publication": 2020, "metadata: institution": "Univ Parma; Univ Zilina", "metadata: country and region": "Italy; Slovakia", "metadata: funding agency": "Scientific Grant Agency of the Ministry of Education, Science, Research and Sport of the Slovak Republic", "metadata: doi": "10.1016/j.ijfatigue.2020.105483", "fatigue: types of fatigue data": "sn", "fatigue: method of extraction": "color and shape", "materials: name of the material": "Ti-6Al-4V", "am: types of am": "L-PBF", "am: am machine": "EOS M290", "am: layer thickness (μm)": 60, "am: preheat temperature (°c)": 80, "am: direciton of specimen (°)": 0, "am: layer scan rotation (°)": 67, "am: types of feedstock": "powder", "am: size of feedstock (μm)": "25, 45", "processing: processing sequence and parameters": "HT 740 C, 2 hour; SURF as-built", "testing: types of fatigue tests": "bending fatigue", "testing: fatigue temperature (°c)": 25, "testing: fatigue environment": "air", "testing: load ratio": 0, "testing: frequency (hz)": 25, "testing: fatigue machine": "Schenck-type testing machine", "testing: load control": "force", "testing: specimens description": "rectangular cross-section; miniature", "testing: critical cross-section size of specimens (mm)": "5, 5", "testing: stress concentration factor of specimens": 4.95, "rating score: rating score": 0.7142857142857143}}, {"id": "FatigueData-AM2022:475", "name": "Ti-6Al-4V", "material_family": "Ti", "points": [[100.88874538745392, 71092.01425188918, 0], [100.88874538745392, 76891.08967573395, 0], [75.25534814171678, 232973.98044270687, 0], [75.48055012903077, 269245.7338855893, 0], [65.71641825241785, 436877.1366075648, 0], [55.75603550153152, 686731.5851272589, 0], [60.623625883317686, 868865.6170986809, 0], [50.99980586293921, 1138794.996640443, 0], [50.43804114511737, 1628530.6554565253, 0]], "conditions": {"material": "Ti-6Al-4V", "am_type": "L-PBF", "load_ratio": "0", "test_type": "bending fatigue", "temperature": "25", "surface_treatment": "", "heat_treatment": ""}, "metadata": {"dataset id": 475, "metadata: title": "Influence of layer-wise fabrication and surface orientation on the notch fatigue behavior of as-built additively manufactured Ti6Al4V", "metadata: authors": "Frkan, Martin; Konecna, Radomila; Nicoletto, Gianni; Riva, Enrica", "metadata: source of the publication": "INTERNATIONAL JOURNAL OF FATIGUE", "metadata: year of publication": 2020, "metadata: institution": "Univ Parma; Univ Zilina", "metadata: country and region": "Italy; Slovakia", "metadata: funding agency": "Scientific Grant Agency of the Ministry of Education, Science, Research and Sport of the Slovak Republic", "metadata: doi": "10.1016/j.ijfatigue.2020.105483", "fatigue: types of fatigue data": "sn", "fatigue: method of extraction": "color and shape", "materials: name of the material": "Ti-6Al-4V", "am: types of am": "L-PBF", "am: am machine": "EOS M290", "am: layer thickness (μm)": 60, "am: preheat temperature (°c)": 80, "am: direciton of specimen (°)": 0, "am: layer scan rotation (°)": 67, "am: types of feedstock": "powder", "am: size of feedstock (μm)": "25, 45", "processing: processing sequence and parameters": "HT 740 C, 2 hour; SURF as-built", "testing: types of fatigue tests": "bending fatigue", "testing: fatigue temperature (°c)": 25, "testing: fatigue environment": "air", "testing: load ratio": 0, "testing: frequency (hz)": 25, "testing: fatigue machine": "Schenck-type testing machine", "testing: load control": "force", "testing: specimens description": "rectangular cross-section; miniature", "testing: critical cross-section size of specimens (mm)": "5, 5", "testing: stress concentration factor of specimens": 4.95, "rating score: rating score": 0.7142857142857143}}, {"id": "FatigueData-AM2022:476", "name": "Ti-6Al-4V", "material_family": "Ti", "points": [[191.20814413242442, 74205.67388428604, 0], [169.26400982657864, 110596.1421902858, 0], [157.42092424205654, 149486.02007168584, 0], [146.17589846355278, 214777.6656234837, 0], [134.93087268504902, 254835.56255673958, 0], [169.00538917424038, 264236.92105582915, 0], [119.23381921042174, 2346893.4846712374, 0], [124.10832048363059, 3017677.193860772, 0], [112.26523489910865, 6682094.616927842, 1], [128.3138976901217, 6999829.436794704, 1]], "conditions": {"material": "Ti-6Al-4V", "am_type": "L-PBF", "load_ratio": "0.1", "test_type": "uniaxial", "temperature": "25", "surface_treatment": "", "heat_treatment": ""}, "metadata": {"dataset id": 476, "metadata: title": "Improved fatigue strength of additively manufactured Ti6Al4V by surface post processing", "metadata: authors": "Ansell, H.; Basu, D.; Kahlin, Magnus; Kerwin, Annie; Moverare, Johan J.; Newton, L.; Smith, B.", "metadata: source of the publication": "INTERNATIONAL JOURNAL OF FATIGUE", "metadata: year of publication": 2020, "metadata: institution": "Linkoping Univ; Mfg Technol Ctr; Saab AB; Univ Nottingham", "metadata: country and region": "Sweden; UK", "metadata: funding agency": "Clean Sky 2 Joint Undertaking (JU) ; Swedish Foundation for Strategic Research", "metadata: doi": "10.1016/j.ijfatigue.2020.105497", "fatigue: types of fatigue data": "sn", "fatigue: method of extraction": "color and shape", "materials: name of the material": "Ti-6Al-4V", "am: types of am": "L-PBF", "am: am machine": "EOS M280", "am: power (w)": 280, "am: scan speed (mm/s)": 1200, "am: hatch space (μm)": 140, "am: layer thickness (μm)": 60, "am: direciton of specimen (°)": 90, "am: types of feedstock": "powder", "am: size of feedstock (μm)": "15, 45", "processing: processing sequence and parameters": "HT 730 C, 2 hour; SURF powder blast", "testing: types of fatigue tests": "uniaxial", "testing: fatigue temperature (°c)": 25, "testing: fatigue environment": "air", "testing: load ratio": 0.1, "testing: frequency (hz)": 20, "testing: fatigue machine": "Instron 8800", "testing: load control": "force", "testing: specimens description": "circular cross-section; with drawing", "testing: critical cross-section size of specimens (mm)": 6.5, "testing: stress concentration factor of specimens": 1, "static mechanical properties: yield strength (mpa)": 1049, "static mechanical properties: ultimate tensile strength (mpa)": 1108, "static mechanical properties: elongation (%)": 13, "rating score: rating score": 0.8285714285714286}}, {"id": "FatigueData-AM2022:477", "name": "Ti-6Al-4V", "material_family": "Ti", "points": [[292.5520031562618, 17666.915379513808, 0], [247.99437361933215, 55195.957984536726, 0], [180.03535751899258, 85605.84068704807, 0], [180.47229420823132, 121051.5467228035, 0], [202.84664086801257, 206219.72072764212, 0], [225.29330308856018, 210694.52333819476, 0], [168.30125249639354, 264964.45884320256, 0], [144.4835367260118, 6960528.910523081, 1], [158.18537851250505, 7520797.247710619, 1]], "conditions": {"material": "Ti-6Al-4V", "am_type": "L-PBF", "load_ratio": "0.1", "test_type": "uniaxial", "temperature": "25", "surface_treatment": "", "heat_treatment": ""}, "metadata": {"dataset id": 477, "metadata: title": "Improved fatigue strength of additively manufactured Ti6Al4V by surface post processing", "metadata: authors": "Ansell, H.; Basu, D.; Kahlin, Magnus; Kerwin, Annie; Moverare, Johan J.; Newton, L.; Smith, B.", "metadata: source of the publication": "INTERNATIONAL JOURNAL OF FATIGUE", "metadata: year of publication": 2020, "metadata: institution": "Linkoping Univ; Mfg Technol Ctr; Saab AB; Univ Nottingham", "metadata: country and region": "Sweden; UK", "metadata: funding agency": "Clean Sky 2 Joint Undertaking (JU) ; Swedish Foundation for Strategic Research", "metadata: doi": "10.1016/j.ijfatigue.2020.105497", "fatigue: types of fatigue data": "sn", "fatigue: method of extraction": "color and shape", "materials: name of the material": "Ti-6Al-4V", "am: types of am": "L-PBF", "am: am machine": "EOS M280", "am: power (w)": 280, "am: scan speed (mm/s)": 1200, "am: hatch space (μm)": 140, "am: layer thickness (μm)": 60, "am: direciton of specimen (°)": 90, "am: types of feedstock": "powder", "am: size of feedstock (μm)": "15, 45", "processing: processing sequence and parameters": "HT 730 C, 2 hour; SURF linish", "testing: types of fatigue tests": "uniaxial", "testing: fatigue temperature (°c)": 25, "testing: fatigue environment": "air", "testing: load ratio": 0.1, "testing: frequency (hz)": 20, "testing: fatigue machine": "Instron 8800", "testing: load control": "force", "testing: specimens description": "circular cross-section; with drawing", "testing: critical cross-section size of specimens (mm)": 6.5, "testing: stress concentration factor of specimens": 1, "static mechanical properties: yield strength (mpa)": 1049, "static mechanical properties: ultimate tensile strength (mpa)": 1108, "static mechanical properties: elongation (%)": 13, "rating score: rating score": 0.8285714285714286}}, {"id": "FatigueData-AM2022:478", "name": "Ti-6Al-4V", "material_family": "Ti", "points": [[289.8152181387797, 54671.5287228364, 0], [222.91216816637535, 91439.36281121397, 0], [267.6598470443911, 108069.53079557794, 0], [200.47823794409086, 135671.06270828276, 0], [234.51782844896516, 143291.08248681287, 0], [244.94608393198442, 940713.9164222148, 0], [212.24066654802598, 2224488.1768071265, 0], [189.22447406332088, 9994625.494268848, 1]], "conditions": {"material": "Ti-6Al-4V", "am_type": "L-PBF", "load_ratio": "0.1", "test_type": "uniaxial", "temperature": "25", "surface_treatment": "", "heat_treatment": ""}, "metadata": {"dataset id": 478, "metadata: title": "Improved fatigue strength of additively manufactured Ti6Al4V by surface post processing", "metadata: authors": "Ansell, H.; Basu, D.; Kahlin, Magnus; Kerwin, Annie; Moverare, Johan J.; Newton, L.; Smith, B.", "metadata: source of the publication": "INTERNATIONAL JOURNAL OF FATIGUE", "metadata: year of publication": 2020, "metadata: institution": "Linkoping Univ; Mfg Technol Ctr; Saab AB; Univ Nottingham", "metadata: country and region": "Sweden; UK", "metadata: funding agency": "Clean Sky 2 Joint Undertaking (JU) ; Swedish Foundation for Strategic Research", "metadata: doi": "10.1016/j.ijfatigue.2020.105497", "fatigue: types of fatigue data": "sn", "fatigue: method of extraction": "color and shape", "materials: name of the material": "Ti-6Al-4V", "am: types of am": "L-PBF", "am: am machine": "EOS M280", "am: power (w)": 280, "am: scan speed (mm/s)": 1200, "am: hatch space (μm)": 140, "am: layer thickness (μm)": 60, "am: direciton of specimen (°)": 90, "am: types of feedstock": "powder", "am: size of feedstock (μm)": "15, 45", "processing: processing sequence and parameters": "HT 730 C, 2 hour; SURF shot peen", "testing: types of fatigue tests": "uniaxial", "testing: fatigue temperature (°c)": 25, "testing: fatigue environment": "air", "testing: load ratio": 0.1, "testing: frequency (hz)": 20, "testing: fatigue machine": "Instron 8800", "testing: load control": "force", "testing: specimens description": "circular cross-section; with drawing", "testing: critical cross-section size of specimens (mm)": 6.5, "testing: stress concentration factor of specimens": 1, "static mechanical properties: yield strength (mpa)": 1049, "static mechanical properties: ultimate tensile strength (mpa)": 1108, "static
