Repository: yunyunfanfan/S-PA-CBB

# S-PA-CBB

Official research code, processed curve records, evaluation outputs, and manuscript source for:

> **From Physics to Selective Generation: Conditional Brownian Bridges for Sparse S–N Curve Reconstruction and Fatigue Decision-Making**

S-PA-CBB reconstructs a complete probabilistic stress–life (S–N) curve from only two to four observed fatigue tests. The method first fits an interpretable Basquin state, diagnoses whether that state is sufficient, and applies a ControlNet-style conditional Brownian-bridge residual only to curves that benefit from correction.

File: am2022_curves.json (part 30 of 98)
mechanical properties: elongation (%)": 13, "rating score: rating score": 0.8285714285714286}}, {"id": "FatigueData-AM2022:479", "name": "Ti-6Al-4V", "material_family": "Ti", "points": [[247.87567147446907, 13643.99649609755, 0], [158.11021003973485, 29944.836383678245, 0], [124.41078326383344, 92026.5962441802, 0], [79.73618898683982, 356362.1882729469, 0], [68.30683849866855, 695322.9697033283, 0], [66.06685402140809, 758357.2340620563, 0], [63.951409136347095, 789655.235152946, 0], [60.93867563017708, 10002774.809108786, 1]], "conditions": {"material": "Ti-6Al-4V", "am_type": "L-PBF", "load_ratio": "0.1", "test_type": "uniaxial", "temperature": "25", "surface_treatment": "", "heat_treatment": ""}, "metadata": {"dataset id": 479, "metadata: title": "Improved fatigue strength of additively manufactured Ti6Al4V by surface post processing", "metadata: authors": "Ansell, H.; Basu, D.; Kahlin, Magnus; Kerwin, Annie; Moverare, Johan J.; Newton, L.; Smith, B.", "metadata: source of the publication": "INTERNATIONAL JOURNAL OF FATIGUE", "metadata: year of publication": 2020, "metadata: institution": "Linkoping Univ; Mfg Technol Ctr; Saab AB; Univ Nottingham", "metadata: country and region": "Sweden; UK", "metadata: funding agency": "Clean Sky 2 Joint Undertaking (JU) ; Swedish Foundation for Strategic Research", "metadata: doi": "10.1016/j.ijfatigue.2020.105497", "fatigue: types of fatigue data": "sn", "fatigue: method of extraction": "color and shape", "materials: name of the material": "Ti-6Al-4V", "am: types of am": "L-PBF", "am: am machine": "EOS M280", "am: power (w)": 280, "am: scan speed (mm/s)": 1200, "am: hatch space (μm)": 140, "am: layer thickness (μm)": 60, "am: direciton of specimen (°)": 90, "am: types of feedstock": "powder", "am: size of feedstock (μm)": "15, 45", "processing: processing sequence and parameters": "HT 730 C, 2 hour; SURF laser polish", "testing: types of fatigue tests": "uniaxial", "testing: fatigue temperature (°c)": 25, "testing: fatigue environment": "air", "testing: load ratio": 0.1, "testing: frequency (hz)": 20, "testing: fatigue machine": "Instron 8800", "testing: load control": "force", "testing: specimens description": "circular cross-section; with drawing", "testing: critical cross-section size of specimens (mm)": 6.5, "testing: stress concentration factor of specimens": 1, "static mechanical properties: yield strength (mpa)": 1049, "static mechanical properties: ultimate tensile strength (mpa)": 1108, "static mechanical properties: elongation (%)": 13, "rating score: rating score": 0.8285714285714286}}, {"id": "FatigueData-AM2022:480", "name": "Ti-6Al-4V", "material_family": "Ti", "points": [[337.4916956960117, 84067.043742677, 0], [292.7059132651544, 110536.54326514417, 0], [281.1489717045754, 222926.84474978957, 0], [274.28277658424287, 3192838.0735274106, 0], [269.5208536156188, 4925260.562331659, 1], [225.586505933346, 5615599.080386013, 1]], "conditions": {"material": "Ti-6Al-4V", "am_type": "L-PBF", "load_ratio": "0.1", "test_type": "uniaxial", "temperature": "25", "surface_treatment": "", "heat_treatment": ""}, "metadata": {"dataset id": 480, "metadata: title": "Improved fatigue strength of additively manufactured Ti6Al4V by surface post processing", "metadata: authors": "Ansell, H.; Basu, D.; Kahlin, Magnus; Kerwin, Annie; Moverare, Johan J.; Newton, L.; Smith, B.", "metadata: source of the publication": "INTERNATIONAL JOURNAL OF FATIGUE", "metadata: year of publication": 2020, "metadata: institution": "Linkoping Univ; Mfg Technol Ctr; Saab AB; Univ Nottingham", "metadata: country and region": "Sweden; UK", "metadata: funding agency": "Clean Sky 2 Joint Undertaking (JU) ; Swedish Foundation for Strategic Research", "metadata: doi": "10.1016/j.ijfatigue.2020.105497", "fatigue: types of fatigue data": "sn", "fatigue: method of extraction": "color and shape", "materials: name of the material": "Ti-6Al-4V", "am: types of am": "L-PBF", "am: am machine": "EOS M280", "am: power (w)": 280, "am: scan speed (mm/s)": 1200, "am: hatch space (μm)": 140, "am: layer thickness (μm)": 60, "am: direciton of specimen (°)": 90, "am: types of feedstock": "powder", "am: size of feedstock (μm)": "15, 45", "processing: processing sequence and parameters": "HT 730 C, 2 hour; SURF centrifugal finish", "testing: types of fatigue tests": "uniaxial", "testing: fatigue temperature (°c)": 25, "testing: fatigue environment": "air", "testing: load ratio": 0.1, "testing: frequency (hz)": 20, "testing: fatigue machine": "Instron 8800", "testing: load control": "force", "testing: specimens description": "circular cross-section; with drawing", "testing: critical cross-section size of specimens (mm)": 6.5, "testing: stress concentration factor of specimens": 1, "static mechanical properties: yield strength (mpa)": 1049, "static mechanical properties: ultimate tensile strength (mpa)": 1108, "static mechanical properties: elongation (%)": 13, "rating score: rating score": 0.8285714285714286}}, {"id": "FatigueData-AM2022:481", "name": "Ti-6Al-4V", "material_family": "Ti", "points": [[225.92160226071243, 38679.61329416445, 0], [203.13252080069583, 79722.35783853334, 0], [146.78309900531087, 139466.07291753715, 0], [169.5721804653276, 185125.94121306215, 0], [157.9507601803196, 489263.81066384003, 0], [147.01253994732267, 2381196.978292018, 0], [134.8830899744889, 9989297.164407665, 1]], "conditions": {"material": "Ti-6Al-4V", "am_type": "L-PBF", "load_ratio": "0.1", "test_type": "uniaxial", "temperature": "25", "surface_treatment": "", "heat_treatment": ""}, "metadata": {"dataset id": 481, "metadata: title": "Improved fatigue strength of additively manufactured Ti6Al4V by surface post processing", "metadata: authors": "Ansell, H.; Basu, D.; Kahlin, Magnus; Kerwin, Annie; Moverare, Johan J.; Newton, L.; Smith, B.", "metadata: source of the publication": "INTERNATIONAL JOURNAL OF FATIGUE", "metadata: year of publication": 2020, "metadata: institution": "Linkoping Univ; Mfg Technol Ctr; Saab AB; Univ Nottingham", "metadata: country and region": "Sweden; UK", "metadata: funding agency": "Clean Sky 2 Joint Undertaking (JU) ; Swedish Foundation for Strategic Research", "metadata: doi": "10.1016/j.ijfatigue.2020.105497", "fatigue: types of fatigue data": "sn", "fatigue: method of extraction": "color and shape", "materials: name of the material": "Ti-6Al-4V", "am: types of am": "L-PBF", "am: am machine": "EOS M280", "am: power (w)": 280, "am: scan speed (mm/s)": 1200, "am: hatch space (μm)": 140, "am: layer thickness (μm)": 60, "am: direciton of specimen (°)": 90, "am: types of feedstock": "powder", "am: size of feedstock (μm)": "15, 45", "processing: processing sequence and parameters": "HT 730 C, 2 hour; SURF laser shock peen", "testing: types of fatigue tests": "uniaxial", "testing: fatigue temperature (°c)": 25, "testing: fatigue environment": "air", "testing: load ratio": 0.1, "testing: frequency (hz)": 20, "testing: fatigue machine": "Instron 8800", "testing: load control": "force", "testing: specimens description": "circular cross-section; with drawing", "testing: critical cross-section size of specimens (mm)": 6.5, "testing: stress concentration factor of specimens": 1, "static mechanical properties: yield strength (mpa)": 1049, "static mechanical properties: ultimate tensile strength (mpa)": 1108, "static mechanical properties: elongation (%)": 13, "rating score: rating score": 0.8285714285714286}}, {"id": "FatigueData-AM2022:482", "name": "Ti-6Al-4V", "material_family": "Ti", "points": [[130.89174152157597, 51318.883431826966, 0], [128.17353127029068, 55962.77293899094, 0], [123.4166633305413, 83581.71509796259, 0], [111.8581594358371, 92276.71095567783, 0], [100.99142875743723, 194203.5826204177, 0], [88.41970634524249, 195896.1039852132, 0], [86.72082493818915, 268814.290332998, 0], [68.569678579731, 715530.1477870707, 0], [74.51087710902561, 1211334.7580371192, 0], [80.01705914306433, 4987839.1346662585, 1], [65.41510324772983, 4990376.708833665, 1], [76.18355153068039, 4999886.730541011, 1], [69.62720590984554, 4999886.730541011, 1]], "conditions": {"material": "Ti-6Al-4V", "am_type": "E-PBF", "load_ratio": "0.1", "test_type": "uniaxial", "temperature": "25", "surface_treatment": "", "heat_treatment": ""}, "metadata": {"dataset id": 482, "metadata: title": "Improved fatigue strength of additively manufactured Ti6Al4V by surface post processing", "metadata: authors": "Ansell, H.; Basu, D.; Kahlin, Magnus; Kerwin, Annie; Moverare, Johan J.; Newton, L.; Smith, B.", "metadata: source of the publication": "INTERNATIONAL JOURNAL OF FATIGUE", "metadata: year of publication": 2020, "metadata: institution": "Linkoping Univ; Mfg Technol Ctr; Saab AB; Univ Nottingham", "metadata: country and region": "Sweden; UK", "metadata: funding agency": "Clean Sky 2 Joint Undertaking (JU) ; Swedish Foundation for Strategic Research", "metadata: doi": "10.1016/j.ijfatigue.2020.105497", "fatigue: types of fatigue data": "sn", "fatigue: method of extraction": "color and shape", "materials: name of the material": "Ti-6Al-4V", "am: types of am": "E-PBF", "am: am machine": "Arcam A2", "am: hatch space (μm)": 200, "am: layer thickness (μm)": 70, "am: direciton of specimen (°)": 90, "am: current (a)": 0.017, "am: speed function": 36, "am: types of feedstock": "powder", "am: size of feedstock (μm)": "45, 105", "processing: processing sequence and parameters": "HIP 920 C, 2 hour, 1030 bar; SURF as-built", "testing: types of fatigue tests": "uniaxial", "testing: fatigue temperature (°c)": 25, "testing: fatigue environment": "air", "testing: load ratio": 0.1, "testing: frequency (hz)": 20, "testing: fatigue machine": "Instron 8800", "testing: load control": "force", "testing: specimens description": "circular cross-section; with drawing", "testing: critical cross-section size of specimens (mm)": 6.5, "testing: stress concentration factor of specimens": 1, "static mechanical properties: yield strength (mpa)": 918, "static mechanical properties: ultimate tensile strength (mpa)": 984, "static mechanical properties: elongation (%)": 6, "rating score: rating score": 0.7837837837837838}}, {"id": "FatigueData-AM2022:483", "name": "Ti-6Al-4V", "material_family": "Ti", "points": [[303.4511840806117, 28065.82387375619, 0], [281.0903961289562, 37002.7823861713, 0], [225.28892575061582, 69580.98615244367, 0], [150.98334898918327, 151531.2124849848, 0], [202.4154182134735, 190683.77444668664, 0], [168.8855209634032, 300415.7095038262, 0], [158.0281322488784, 394609.02968866786, 0], [145.70028101706032, 10004208.948841928, 1]], "conditions": {"material": "Ti-6Al-4V", "am_type": "E-PBF", "load_ratio": "0.1", "test_type": "uniaxial", "temperature": "25", "surface_treatment": "", "heat_treatment": ""}, "metadata": {"dataset id": 483, "metadata: title": "Improved fatigue strength of additively manufactured Ti6Al4V by surface post processing", "metadata: authors": "Ansell, H.; Basu, D.; Kahlin, Magnus; Kerwin, Annie; Moverare, Johan J.; Newton, L.; Smith, B.", "metadata: source of the publication": "INTERNATIONAL JOURNAL OF FATIGUE", "metadata: year of publication": 2020, "metadata: institution": "Linkoping Univ; Mfg Technol Ctr; Saab AB; Univ Nottingham", "metadata: country and region": "Sweden; UK", "metadata: funding agency": "Clean Sky 2 Joint Undertaking (JU) ; Swedish Foundation for Strategic Research", "metadata: doi": "10.1016/j.ijfatigue.2020.105497", "fatigue: types of fatigue data": "sn", "fatigue: method of extraction": "color and shape", "materials: name of the material": "Ti-6Al-4V", "am: types of am": "E-PBF", "am: am machine": "Arcam A2", "am: hatch space (μm)": 200, "am: layer thickness (μm)": 70, "am: direciton of specimen (°)": 90, "am: current (a)": 0.017, "am: speed function": 36, "am: types of feedstock": "powder", "am: size of feedstock (μm)": "45, 105", "processing: processing sequence and parameters": "HIP 920 C, 2 hour, 1030 bar; SURF linish", "testing: types of fatigue tests": "uniaxial", "testing: fatigue temperature (°c)": 25, "testing: fatigue environment": "air", "testing: load ratio": 0.1, "testing: frequency (hz)": 20, "testing: fatigue machine": "Instron 8800", "testing: load control": "force", "testing: specimens description": "circular cross-section; with drawing", "testing: critical cross-section size of specimens (mm)": 6.5, "testing: stress concentration factor of specimens": 1, "static mechanical properties: yield strength (mpa)": 918, "static mechanical properties: ultimate tensile strength (mpa)": 984, "static mechanical properties: elongation (%)": 6, "rating score: rating score": 0.7837837837837838}}, {"id": "FatigueData-AM2022:484", "name": "Ti-6Al-4V", "material_family": "Ti", "points": [[200.16920980929308, 37752.22500912894, 0], [155.66088690897968, 62263.73182237317, 0], [143.73813719427932, 87106.52747672536, 0], [146.41286172786806, 176586.2049405286, 0], [177.349149550866, 193812.52539651096, 0], [150.0066669868628, 204008.81270569743, 0], [155.45770633901998, 354969.59637365746, 0], [143.64897524365585, 559156.026247494, 0], [143.80226393547613, 5409434.514425887, 1]], "conditions": {"material": "Ti-6Al-4V", "am_type": "E-PBF", "load_ratio": "0.1", "test_type": "uniaxial", "temperature": "25", "surface_treatment": "", "heat_treatment": ""}, "metadata": {"dataset id": 484, "metadata: title": "Improved fatigue strength of additively manufactured Ti6Al4V by surface post processing", "metadata: authors": "Ansell, H.; Basu, D.; Kahlin, Magnus; Kerwin, Annie; Moverare, Johan J.; Newton, L.; Smith, B.", "metadata: source of the publication": "INTERNATIONAL JOURNAL OF FATIGUE", "metadata: year of publication": 2020, "metadata: institution": "Linkoping Univ; Mfg Technol Ctr; Saab AB; Univ Nottingham", "metadata: country and region": "Sweden; UK", "metadata: funding agency": "Clean Sky 2 Joint Undertaking (JU) ; Swedish Foundation for Strategic Research", "metadata: doi": "10.1016/j.ijfatigue.2020.105497", "fatigue: types of fatigue data": "sn", "fatigue: method of extraction": "color and shape", "materials: name of the material": "Ti-6Al-4V", "am: types of am": "E-PBF", "am: am machine": "Arcam A2", "am: hatch space (μm)": 200, "am: layer thickness (μm)": 70, "am: direciton of specimen (°)": 90, "am: current (a)": 0.017, "am: speed function": 36, "am: types of feedstock": "powder", "am: size of feedstock (μm)": "45, 105", "processing: processing sequence and parameters": "HIP 920 C, 2 hour, 1030 bar; SURF shot peen", "testing: types of fatigue tests": "uniaxial", "testing: fatigue temperature (°c)": 25, "testing: fatigue environment": "air", "testing: load ratio": 0.1, "testing: frequency (hz)": 20, "testing: fatigue machine": "Instron 8800", "testing: load control": "force", "testing: specimens description": "circular cross-section; with drawing", "testing: critical cross-section size of specimens (mm)": 6.5, "testing: stress concentration factor of specimens": 1, "static mechanical properties: yield strength (mpa)": 918, "static mechanical properties: ultimate tensile strength (mpa)": 984, "static mechanical properties: elongation (%)": 6, "rating score: rating score": 0.7837837837837838}}, {"id": "FatigueData-AM2022:485", "name": "Ti-6Al-4V", "material_family": "Ti", "points": [[157.7036516076939, 23250.20530674132, 0], [112.76277110885597, 68176.06119928928, 0], [90.39983248130963, 134109.04124157727, 0], [67.80257211788681, 282616.55119123467, 0], [60.81798229907887, 559282.7989201988, 0], [54.34611206575774, 898964.2833892817, 0], [54.892772425737476, 1254917.0210025234, 0], [45.313443735914205, 6957629.574736663, 1], [49.43561909874319, 9647264.574893553, 1]], "conditions": {"material": "Ti-6Al-4V", "am_type": "E-PBF", "load_ratio": "0.1", "test_type": "uniaxial", "temperature": "25", "surface_treatment": "", "heat_treatment": ""}, "metadata": {"dataset id": 485, "metadata: title": "Improved fatigue strength of additively manufactured Ti6Al4V by surface post processing", "metadata: authors": "Ansell, H.; Basu, D.; Kahlin, Magnus; Kerwin, Annie; Moverare, Johan J.; Newton, L.; Smith, B.", "metadata: source of the publication": "INTERNATIONAL JOURNAL OF FATIGUE", "metadata: year of publication": 2020, "metadata: institution": "Linkoping Univ; Mfg Technol Ctr; Saab AB; Univ Nottingham", "metadata: country and region": "Sweden; UK", "metadata: funding agency": "Clean Sky 2 Joint Undertaking (JU) ; Swedish Foundation for Strategic Research", "metadata: doi": "10.1016/j.ijfatigue.2020.105497", "fatigue: types of fatigue data": "sn", "fatigue: method of extraction": "color and shape", "materials: name of the material": "Ti-6Al-4V", "am: types of am": "E-PBF", "am: am machine": "Arcam A2", "am: hatch space (μm)": 200, "am: layer thickness (μm)": 70, "am: direciton of specimen (°)": 90, "am: current (a)": 0.017, "am: speed function": 36, "am: types of feedstock": "powder", "am: size of feedstock (μm)": "45, 105", "processing: processing sequence and parameters": "HIP 920 C, 2 hour, 1030 bar; SURF laser polish", "testing: types of fatigue tests": "uniaxial", "testing: fatigue temperature (°c)": 25, "testing: fatigue environment": "air", "testing: load ratio": 0.1, "testing: frequency (hz)": 20, "testing: fatigue machine": "Instron 8800", "testing: load control": "force", "testing: specimens description": "circular cross-section; with drawing", "testing: critical cross-section size of specimens (mm)": 6.5, "testing: stress concentration factor of specimens": 1, "static mechanical properties: yield strength (mpa)": 918, "static mechanical properties: ultimate tensile strength (mpa)": 984, "static mechanical properties: elongation (%)": 6, "rating score: rating score": 0.7837837837837838}}, {"id": "FatigueData-AM2022:486", "name": "Ti-6Al-4V", "material_family": "Ti", "points": [[202.54425174311066, 43678.51772844931, 0], [179.6607948768961, 91519.47750383717, 0], [145.84832916306107, 122918.55009310506, 0], [157.27480446429496, 134222.0458541321, 0], [141.38638421241419, 157552.56734825228, 0], [138.3713799926787, 479166.6387409162, 0], [141.86889829984563, 592516.4220183655, 0], [134.47590576789426, 5022971.272564081, 1], [134.94286595776092, 8211042.101473017, 1]], "conditions": {"material": "Ti-6Al-4V", "am_type": "E-PBF", "load_ratio": "0.1", "test_type": "uniaxial", "temperature": "25", "surface_treatment": "", "heat_treatment": ""}, "metadata": {"dataset id": 486, "metadata: title": "Improved fatigue strength of additively manufactured Ti6Al4V by surface post processing", "metadata: authors": "Ansell, H.; Basu, D.; Kahlin, Magnus; Kerwin, Annie; Moverare, Johan J.; Newton, L.; Smith, B.", "metadata: source of the publication": "INTERNATIONAL JOURNAL OF FATIGUE", "metadata: year of publication": 2020, "metadata: institution": "Linkoping Univ; Mfg Technol Ctr; Saab AB; Univ Nottingham", "metadata: country and region": "Sweden; UK", "metadata: funding agency": "Clean Sky 2 Joint Undertaking (JU) ; Swedish Foundation for Strategic Research", "metadata: doi": "10.1016/j.ijfatigue.2020.105497", "fatigue: types of fatigue data": "sn", "fatigue: method of extraction": "color and shape", "materials: name of the material": "Ti-6Al-4V", "am: types of am": "E-PBF", "am: am machine": "Arcam A2", "am: hatch space (μm)": 200, "am: layer thickness (μm)": 70, "am: direciton of specimen (°)": 90, "am: current (a)": 0.017, "am: speed function": 36, "am: types of feedstock": "powder", "am: size of feedstock (μm)": "45, 105", "processing: processing sequence and parameters": "HIP 920 C, 2 hour, 1030 bar; SURF centrifugal finish", "testing: types of fatigue tests": "uniaxial", "testing: fatigue temperature (°c)": 25, "testing: fatigue environment": "air", "testing: load ratio": 0.1, "testing: frequency (hz)": 20, "testing: fatigue machine": "Instron 8800", "testing: load control": "force", "testing: specimens description": "circular cross-section; with drawing", "testing: critical cross-section size of specimens (mm)": 6.5, "testing: stress concentration factor of specimens": 1, "static mechanical properties: yield strength (mpa)": 918, "static mechanical properties: ultimate tensile strength (mpa)": 984, "static mechanical properties: elongation (%)": 6, "rating score: rating score": 0.7837837837837838}}, {"id": "FatigueData-AM2022:487", "name": "Ti-6Al-4V", "material_family": "Ti", "points": [[202.41926856004005, 17528.457411568943, 0], [157.34607104993, 32153.79418204115, 0], [134.84898886012465, 74220.92983272688, 0], [91.06707328901582, 405693.63352953683, 0], [89.90749055578337, 492649.91398799047, 0], [84.80998681473369, 4992506.230024603, 1], [78.98326173685113, 7914644.0970583735, 1], [112.784029470914, 9873272.266849605, 0]], "conditions": {"material": "Ti-6Al-4V", "am_type": "E-PBF", "load_ratio": "0.1", "test_type": "uniaxial", "temperature": "25", "surface_treatment": "", "heat_treatment": ""}, "metadata": {"dataset id": 487, "metadata: title": "Improved fatigue strength of additively manufactured Ti6Al4V by surface post processing", "metadata: authors": "Ansell, H.; Basu, D.; Kahlin, Magnus; Kerwin, Annie; Moverare, Johan J.; Newton, L.; Smith, B.", "metadata: source of the publication": "INTERNATIONAL JOURNAL OF FATIGUE", "metadata: year of publication": 2020, "metadata: institution": "Linkoping Univ; Mfg Technol Ctr; Saab AB; Univ Nottingham", "metadata: country and region": "Sweden; UK", "metadata: funding agency": "Clean Sky 2 Joint Undertaking (JU) ; Swedish Foundation for Strategic Research", "metadata: doi": "10.1016/j.ijfatigue.2020.105497", "fatigue: types of fatigue data": "sn", "fatigue: method of extraction": "color and shape", "materials: name of the material": "Ti-6Al-4V", "am: types of am": "E-PBF", "am: am machine": "Arcam A2", "am: hatch space (μm)": 200, "am: layer thickness (μm)": 70, "am: direciton of specimen (°)": 90, "am: current (a)": 0.017, "am: speed function": 36, "am: types of feedstock": "powder", "am: size of feedstock (μm)": "45, 105", "processing: processing sequence and parameters": "HIP 920 C, 2 hour, 1030 bar; SURF laser shock peen", "testing: types of fatigue tests": "uniaxial", "testing: fatigue temperature (°c)": 25, "testing: fatigue environment": "air", "testing: load ratio": 0.1, "testing: frequency (hz)": 20, "testing: fatigue machine": "Instron 8800", "testing: load control": "force", "testing: specimens description": "circular cross-section; with drawing", "testing: critical cross-section size of specimens (mm)": 6.5, "testing: stress concentration factor of specimens": 1, "static mechanical properties: yield strength (mpa)": 918, "static mechanical properties: ultimate tensile strength (mpa)": 984, "static mechanical properties: elongation (%)": 6, "rating score: rating score": 0.7837837837837838}}, {"id": "FatigueData-AM2022:488", "name": "17-4 PH", "material_family": "17", "points": [[576.1436647725343, 37033.272738158565, 0], [576.6186872812598, 43310.548341018584, 0], [523.6716077242718, 68960.9820718099, 0], [523.2461055408656, 81843.68410764245, 0], [460.02231769846003, 190146.39577436622, 0], [473.00060006027235, 209292.53833563812, 0], [465.8323447005074, 261215.16992697612, 0], [433.19658352587487, 537373.6579209864, 0], [426.70996493802716, 610307.2160012384, 0], [405.19503044467683, 1335444.1638400177, 0], [412.7371624195615, 1653880.8017935196, 0]], "conditions": {"material": "17-4 PH", "am_type": "L-PBF", "load_ratio": "0.1", "test_type": "uniaxial", "temperature": "25", "surface_treatment": "", "heat_treatment": ""}, "metadata": {"dataset id": 488, "metadata: title": "Towards a fundamental understanding of the effects of surface conditions on fatigue resistance for safety-critical AM applications", "metadata: authors": "Lin, B.; Lupton, C.; Monu, M. C.; Tong, Jie; Zeng, G-W", "metadata: source of the publication": "INTERNATIONAL JOURNAL OF FATIGUE", "metadata: year of publication": 2020, "metadata: institution": "Univ Portsmouth; Wuhan Univ Sci & Technol", "metadata: country and region": "Peoples R China; UK", "metadata: funding agency": "China Scholarship Council (CSC)", "metadata: doi": "10.1016/j.ijfatigue.2020.105585", "fatigue: types of fatigue data": "sn", "fatigue: method of extraction": "color and shape", "materials: name of the material": "17-4 PH", "am: types of am": "L-PBF", "am: am machine": "3D Systems ProX DMP 300", "am: direciton of specimen (°)": 0, "am: types of feedstock": "powder", "processing: processing sequence and parameters": "SURF as-built", "testing: types of fatigue tests": "uniaxial", "testing: fatigue temperature (°c)": 25, "testing: fatigue environment": "air", "testing: load ratio": 0.1, "testing: frequency (hz)": 75, "testing: fatigue machine": "Zwick/Roell Amsler Vibrophore", "testing: load control": "force", "testing: specimens description": "rectangular cross-section; with drawing", "testing: critical cross-section size of specimens (mm)": "10, 2.6", "testing: stress concentration factor of specimens": 1, "rating score: rating score": 0.5714285714285714}}, {"id": "FatigueData-AM2022:489", "name": "Ti-6Al-4V", "material_family": "Ti", "points": [[499.8378829193564, 108129.4777239802, 0], [449.16714895242717, 2673406.78191975, 0], [399.53027085650194, 5343865.811144171, 0], [349.62204534469475, 10919073.681468997, 0], [299.5238039706678, 25411240.58338991, 0], [250.47296258641492, 238105465.22128826, 0], [225.17059955686292, 508647940.9299823, 0]], "conditions": {"material": "Ti-6Al-4V", "am_type": "L-PBF", "load_ratio": "-1", "test_type": "uniaxial; VHCF", "temperature": "25", "surface_treatment": "", "heat_treatment": ""}, "metadata": {"dataset id": 489, "metadata: title": "Very-high-cycle fatigue behavior of Ti-6Al-4V manufactured by selective laser melting: Effect of build orientation", "metadata: authors": "Berto, Filippo; Hong, Youshi; Li, Yanfeng; Paolino, Davide Salvatore; Qian, Guian; Tridello, Andrea", "metadata: source of the publication": "INTERNATIONAL JOURNAL OF FATIGUE", "metadata: year of publication": 2020, "metadata: institution": "Chinese Acad Sci; Norwegian Univ Sci & Technol; Politecn Torino", "metadata: country and region": "Italy; Norway; Peoples R China", "metadata: funding agency": "Chinese Academy of Sciences (CAS); National Natural Science Foundation of China (NSFC)", "metadata: doi": "10.1016/j.ijfatigue.2020.105628", "fatigue: types of fatigue data": "sn", "fatigue: method of extraction": "color and shape", "materials: name of the material": "Ti-6Al-4V", "am: types of am": "L-PBF", "am: direciton of specimen (°)": 0, "am: types of feedstock": "powder", "processing: processing sequence and parameters": "SURF polish", "testing: types of fatigue tests": "uniaxial; VHCF", "testing: fatigue temperature (°c)": 25, "testing: fatigue environment": "air", "testing: load ratio": -1, "testing: frequency (hz)": 20000, "testing: fatigue machine": "Lasur GF20", "testing: load control": "displacement", "testing: specimens description": "circular cross-section; with drawing", "testing: critical cross-section size of specimens (mm)": 3.5, "testing: stress concentration factor of specimens": 1, "rating score: rating score": 0.5428571428571428}}, {"id": "FatigueData-AM2022:490", "name": "Ti-6Al-4V", "material_family": "Ti", "points": [[449.21976456804333, 369032.49275761726, 0], [398.8062764837527, 753628.4133374998, 0], [349.2598384126657, 9252880.41334017, 0], [319.53285761083544, 31040840.63021153, 0], [298.7998095979186, 72185653.33470725, 0], [249.52057052775083, 87378023.27390982, 0], [225.6243460229182, 339048091.37848157, 0], [199.6427935540716, 530533449.44532484, 1]], "conditions": {"material": "Ti-6Al-4V", "am_type": "L-PBF", "load_ratio": "-1", "test_type": "uniaxial; VHCF", "temperature": "25", "surface_treatment": "", "heat_treatment": ""}, "metadata": {"dataset id": 490, "metadata: title": "Very-high-cycle fatigue behavior of Ti-6Al-4V manufactured by selective laser melting: Effect of build orientation", "metadata: authors": "Berto, Filippo; Hong, Youshi; Li, Yanfeng; Paolino, Davide Salvatore; Qian, Guian; Tridello, Andrea", "metadata: source of the publication": "INTERNATIONAL JOURNAL OF FATIGUE", "metadata: year of publication": 2020, "metadata: institution": "Chinese Acad Sci; Norwegian Univ Sci & Technol; Politecn Torino", "metadata: country and region": "Italy; Norway; Peoples R China", "metadata: funding agency": "Chinese Academy of Sciences (CAS); National Natural Science Foundation of China (NSFC)", "metadata: doi": "10.1016/j.ijfatigue.2020.105628", "fatigue: types of fatigue data": "sn", "fatigue: method of extraction": "color and shape", "materials: name of the material": "Ti-6Al-4V", "am: types of am": "L-PBF", "am: direciton of specimen (°)": 45, "am: types of feedstock": "powder", "processing: processing sequence and parameters": "SURF polish", "testing: types of fatigue tests": "uniaxial; VHCF", "testing: fatigue temperature (°c)": 25, "testing: fatigue environment": "air", "testing: load ratio": -1, "testing: frequency (hz)": 20000, "testing: fatigue machine": "Lasur GF20", "testing: load control": "displacement", "testing: specimens description": "circular cross-section; with drawing", "testing: critical cross-section size of specimens (mm)": 3.5, "testing: stress concentration factor of specimens": 1, "rating score: rating score": 0.5428571428571428}}, {"id": "FatigueData-AM2022:491", "name": "Ti-6Al-4V", "material_family": "Ti", "points": [[400.025867543336, 213826.28636906127, 0], [349.2298533119001, 3938012.106973596, 0], [320.0284542976696, 9727558.489605337, 0], [299.7522016565829, 23890558.95463405, 0], [251.27455958917275, 103189074.37805507, 0], [225.35714702199894, 143447535.0351714, 0], [200.20253014257872, 211002024.93907362, 0]], "conditions": {"material": "Ti-6Al-4V", "am_type": "L-PBF", "load_ratio": "-1", "test_type": "uniaxial; VHCF", "temperature": "25", "surface_treatment": "", "heat_treatment": ""}, "metadata": {"dataset id": 491, "metadata: title": "Very-high-cycle fatigue behavior of Ti-6Al-4V manufactured by selective laser melting: Effect of build orientation", "metadata: authors": "Berto, Filippo; Hong, Youshi; Li, Yanfeng; Paolino, Davide Salvatore; Qian, Guian; Tridello, Andrea", "metadata: source of the publication": "INTERNATIONAL JOURNAL OF FATIGUE", "metadata: year of publication": 2020, "metadata: institution": "Chinese Acad Sci; Norwegian Univ Sci & Technol; Politecn Torino", "metadata: country and region": "Italy; Norway; Peoples R China", "metadata: funding agency": "Chinese Academy of Sciences (CAS); National Natural Science Foundation of China (NSFC)", "metadata: doi": "10.1016/j.ijfatigue.2020.105628", "fatigue: types of fatigue data": "sn", "fatigue: method of extraction": "color and shape", "materials: name of the material": "Ti-6Al-4V", "am: types of am": "L-PBF", "am: direciton of specimen (°)": 90, "am: types of feedstock": "powder", "processing: processing sequence and parameters": "SURF polish", "testing: types of fatigue tests": "uniaxial; VHCF", "testing: fatigue temperature (°c)": 25, "testing: fatigue environment": "air", "testing: load ratio": -1, "testing: frequency (hz)": 20000, "testing: fatigue machine": "Lasur GF20", "testing: load control": "displacement", "testing: specimens description": "circular cross-section; with drawing", "testing: critical cross-section size of specimens (mm)": 3.5, "testing: stress concentration factor of specimens": 1, "rating score: rating score": 0.5428571428571428}}, {"id": "FatigueData-AM2022:492", "name": "IN718", "material_family": "IN718", "points": [[531.8840579710145, 24.107388498230428, 0], [519.5857071464268, 2271.3677116743474, 0], [483.8876112220831, 4468.906132369568, 0], [493.48768740215706, 4571.203210780828, 0], [455.18962843176894, 6914.886714667761, 0], [468.9813582843327, 7083.279410463125, 0], [433.3293518076127, 10840.828384291972, 0], [407.669616519174, 21622.315694610654, 0], [356.5237244391503, 31050.51122363412, 0], [356.50766198769253, 53231.19380271059, 0], [290.73474660185434, 81972.49741354625, 0], [224.3246376811594, 150479.1859441548, 0], [275.054405704496, 215522.14000452808, 0], [203.97631474514654, 282226.04751141573, 0], [255.06846024501561, 282231.933651916, 0], [178.2628658122729, 297118.6658604793, 0], [204.34937181579883, 394460.1922021954, 0], [217.47099973434877, 505314.0784102981, 0], [178.7303813531023, 705112.9337217157, 0], [152.90068358021145, 2062588.1913173243, 1]], "conditions": {"material": "IN718", "am_type": "L-PBF", "load_ratio": "0, 0.1", "test_type": "uniaxial", "temperature": "25", "surface_treatment": "", "heat_treatment": ""}, "metadata": {"dataset id": 492, "metadata: title": "The effect of defects and notches in quasi-static and fatigue loading of Inconel 718 specimens produced by selective laser melting", "metadata: authors": "Berto, Filippo; Solberg, Klas", "metadata: source of the publication": "INTERNATIONAL JOURNAL OF FATIGUE", "metadata: year of publication": 2020, "metadata: institution": "Norwegian Univ Sci & Technol", "metadata: country and region": "Norway", "metadata: doi": "10.1016/j.ijfatigue.2020.105637", "fatigue: types of fatigue data": "sn", "fatigue: method of extraction": "color and shape", "materials: name of the material": "IN718", "am: types of am": "L-PBF", "am: layer thickness (μm)": 50, "am: direciton of specimen (°)": 90, "am: types of feedstock": "powder", "processing: processing sequence and parameters": "SURF as-built", "testing: types of fatigue tests": "uniaxial", "testing: fatigue temperature (°c)": 25, "testing: fatigue environment": "air", "testing: load ratio": "0, 0.1", "testing: frequency (hz)": "5, 10", "testing: fatigue machine": "MTS", "testing: load control": "force", "testing: specimens description": "rectangular cross-section; with drawing", "testing: critical cross-section size of specimens (mm)": "7, 5", "testing: stress concentration factor of specimens": 1, "rating score: rating score": 0.5714285714285714}}, {"id": "FatigueData-AM2022:493", "name": "IN718", "material_family": "IN718", "points": [[560.6220307383417, 256.5892673607362, 0], [505.4354115150217, 1863.0796229209545, 0], [454.10207361946897, 3135.498789151076, 0], [353.7627247645325, 9222.484672858738, 0], [261.8418972332016, 23013.298205997115, 0], [218.121576847657, 41701.68364764411, 0], [175.01042644145542, 71172.29273043387, 0], [131.76095983718218, 168720.7032152727, 0], [86.67769475599485, 667653.1522914557, 0], [86.8844176192003, 811214.5613075383, 0], [56.5187914517318, 2062653.185365968, 1]], "conditions": {"material": "IN718", "am_type": "L-PBF", "load_ratio": "0, 0.1", "test_type": "uniaxial", "temperature": "25", "surface_treatment": "", "heat_treatment": ""}, "metadata": {"dataset id": 493, "metadata: title": "The effect of defects and notches in quasi-static and fatigue loading of Inconel 718 specimens produced by selective laser melting", "metadata: authors": "Berto, Filippo; Solberg, Klas", "metadata: source of the publication": "INTERNATIONAL JOURNAL OF FATIGUE", "metadata: year of publication": 2020, "metadata: institution": "Norwegian Univ Sci & Technol", "metadata: country and region": "Norway", "metadata: doi": "10.1016/j.ijfatigue.2020.105637", "fatigue: types of fatigue data": "sn", "fatigue: method of extraction": "color and shape", "materials: name of the material": "IN718", "am: types of am": "L-PBF", "am: layer thickness (μm)": 50, "am: direciton of specimen (°)": 90, "am: types of feedstock": "powder", "processing: processing sequence and parameters": "SURF as-built", "testing: types of fatigue tests": "uniaxial", "testing: fatigue temperature (°c)": 25, "testing: fatigue environment": "air", "testing: load ratio": "0, 0.1", "testing: frequency (hz)": "5, 10", "testing: fatigue machine": "MTS", "testing: load control": "force", "testing: specimens description": "rectangular cross-section; with drawing", "testing: critical cross-section size of specimens (mm)": "5, 5", "testing: stress concentration factor of specimens": 2.43, "rating score: rating score": 0.5714285714285714}}, {"id": "FatigueData-AM2022:494", "name": "17-4 PH", "material_family": "17", "points": [[827.5543782352956, 5269.181542245043, 0], [617.1234006210237, 24337.61732391036, 0], [412.4374044841313, 146342.51379476485, 0], [310.07575964048766, 5008279.881601493, 1]], "conditions": {"material": "17-4 PH", "am_type": "L-PBF", "load_ratio": "-1", "test_type": "uniaxial", "temperature": "25", "surface_treatment": "", "heat_treatment": ""}, "metadata": {"dataset id": 494, "metadata: title": "Multiaxial fatigue of LB-PBF additive manufactured 17-4 PH stainless steel including the effects of surface roughness and HIP treatment and comparisons with the wrought alloy", "metadata: authors": "Fatemi, Ali; Molaei, Reza; Nam Phan", "metadata: source of the publication": "INTERNATIONAL JOURNAL OF FATIGUE", "metadata: year of publication": 2020, "metadata: institution": "US Navy; Univ Memphis", "metadata: country and region": "USA", "metadata: funding agency": "Naval Air Systems Command (NAVAIR), US Navy", "metadata: doi": "10.1016/j.ijfatigue.2020.105646", "fatigue: types of fatigue data": "sn", "fatigue: method of extraction": "color and shape", "materials: name of the material": "17-4 PH", "am: types of am": "L-PBF", "am: am machine": "EOS M290", "am: power (w)": 220, "am: scan speed (mm/s)": 755.5, "am: hatch space (μm)": 100, "am: layer thickness (μm)": 40, "am: direciton of specimen (°)": 90, "am: types of feedstock": "powder", "am: size of feedstock (μm)": "15, 45", "processing: processing sequence and parameters": "HT 1050 C, 0.5 hour; HT 552 C, 4 hour; SURF as-built", "testing: types of fatigue tests": "uniaxial", "testing: fatigue temperature (°c)": 25, "testing: fatigue environment": "air", "testing: load ratio": -1, "testing: load control": "force", "testing: specimens description": "annular cross-section; with drawing; ASTM E2207", "testing: critical cross-section size of specimens (mm)": "17, 14", "testing: stress concentration factor of specimens": 1, "static mechanical properties: young's modulus (gpa)": 203.1, "static mechanical properties: yield strength (mpa)": 1154, "static mechanical properties: ultimate tensile strength (mpa)": 1193, "static mechanical properties: elongation (%)": 21.2, "rating score: rating score": 0.8}}, {"id": "FatigueData-AM2022:495", "name": "17-4 PH", "material_family": "17", "points": [[826.4692137244176, 9022.495553786595, 0], [622.4270866030483, 31694.66942128036, 0], [619.2460962906974, 36025.82033015323, 0], [543.0943765765177, 175068.10089224455, 0], [479.42828687338414, 5016028.68293082, 1], [410.652216635463, 5030869.369434979, 1]], "conditions": {"material": "17-4 PH", "am_type": "L-PBF", "load_ratio": "-1", "test_type": "uniaxial", "temperature": "25", "surface_treatment": "", "heat_treatment": ""}, "metadata": {"dataset id": 495, "metadata: title": "Multiaxial fatigue of LB-PBF additive manufactured 17-4 PH stainless steel including the effects of surface roughness and HIP treatment and comparisons with the wrought alloy", "metadata: authors": "Fatemi, Ali; Molaei, Reza; Nam Phan", "metadata: source of the publication": "INTERNATIONAL JOURNAL OF FATIGUE", "metadata: year of publication": 2020, "metadata: institution": "US Navy; Univ Memphis", "metadata: country and region": "USA", "metadata: funding agency": "Naval Air Systems Command (NAVAIR), US Navy", "metadata: doi": "10.1016/j.ijfatigue.2020.105646", "fatigue: types of fatigue data": "sn", "fatigue: method of extraction": "color and shape", "materials: name of the material": "17-4 PH", "am: types of am": "L-PBF", "am: am machine": "EOS M290", "am: power (w)": 220, "am: scan speed (mm/s)": 755.5, "am: hatch space (μm)": 100, "am: layer thickness (μm)": 40, "am: direciton of specimen (°)": 90, "am: types of feedstock": "powder", "am: size of feedstock (μm)": "15, 45", "processing: processing sequence and parameters": "HT 1050 C, 0.5 hour; HT 552 C, 4 hour;
