Repository: yunyunfanfan/S-PA-CBB

# S-PA-CBB

Official research code, processed curve records, evaluation outputs, and manuscript source for:

> **From Physics to Selective Generation: Conditional Brownian Bridges for Sparse S–N Curve Reconstruction and Fatigue Decision-Making**

S-PA-CBB reconstructs a complete probabilistic stress–life (S–N) curve from only two to four observed fatigue tests. The method first fits an interpretable Basquin state, diagnoses whether that state is sufficient, and applies a ControlNet-style conditional Brownian-bridge residual only to curves that benefit from correction.

File: am2022_curves.json (part 31 of 98)
SURF polish only", "testing: types of fatigue tests": "uniaxial", "testing: fatigue temperature (°c)": 25, "testing: fatigue environment": "air", "testing: load ratio": -1, "testing: load control": "force", "testing: specimens description": "annular cross-section; with drawing; ASTM E2207", "testing: critical cross-section size of specimens (mm)": "17, 14", "testing: stress concentration factor of specimens": 1, "static mechanical properties: young's modulus (gpa)": 203.1, "static mechanical properties: yield strength (mpa)": 1154, "static mechanical properties: ultimate tensile strength (mpa)": 1193, "static mechanical properties: elongation (%)": 21.2, "rating score: rating score": 0.8}}, {"id": "FatigueData-AM2022:496", "name": "17-4 PH", "material_family": "17", "points": [[1143.985881417455, 1053.9403413712553, 0], [821.191291165564, 27406.47208339703, 0], [826.0253531700607, 30916.298954356807, 0], [618.0224537333386, 109870.68134320481, 0], [621.9495947661346, 189877.10999262135, 0], [538.2100746188801, 638635.0634960021, 0]], "conditions": {"material": "17-4 PH", "am_type": "L-PBF", "load_ratio": "-1", "test_type": "uniaxial", "temperature": "25", "surface_treatment": "", "heat_treatment": ""}, "metadata": {"dataset id": 496, "metadata: title": "Multiaxial fatigue of LB-PBF additive manufactured 17-4 PH stainless steel including the effects of surface roughness and HIP treatment and comparisons with the wrought alloy", "metadata: authors": "Fatemi, Ali; Molaei, Reza; Nam Phan", "metadata: source of the publication": "INTERNATIONAL JOURNAL OF FATIGUE", "metadata: year of publication": 2020, "metadata: institution": "US Navy; Univ Memphis", "metadata: country and region": "USA", "metadata: funding agency": "Naval Air Systems Command (NAVAIR), US Navy", "metadata: doi": "10.1016/j.ijfatigue.2020.105646", "fatigue: types of fatigue data": "sn", "fatigue: method of extraction": "color and shape", "materials: name of the material": "17-4 PH", "am: types of am": "L-PBF", "am: am machine": "EOS M290", "am: power (w)": 220, "am: scan speed (mm/s)": 755.5, "am: hatch space (μm)": 100, "am: layer thickness (μm)": 40, "am: direciton of specimen (°)": 90, "am: types of feedstock": "powder", "am: size of feedstock (μm)": "15, 45", "processing: processing sequence and parameters": "HT 1050 C, 0.5 hour; HT 552 C, 4 hour; SURF machine", "testing: types of fatigue tests": "uniaxial", "testing: fatigue temperature (°c)": 25, "testing: fatigue environment": "air", "testing: load ratio": -1, "testing: load control": "force", "testing: specimens description": "annular cross-section; with drawing; ASTM E2207", "testing: critical cross-section size of specimens (mm)": "17, 14", "testing: stress concentration factor of specimens": 1, "static mechanical properties: young's modulus (gpa)": 203.1, "static mechanical properties: yield strength (mpa)": 1154, "static mechanical properties: ultimate tensile strength (mpa)": 1193, "static mechanical properties: elongation (%)": 21.2, "rating score: rating score": 0.8}}, {"id": "FatigueData-AM2022:497", "name": "AlSi10Mg", "material_family": "AlSi10Mg", "points": [[90.0452850868949, 1298933.4428472114, 0], [74.96724518758815, 3555471.65945852, 0], [79.89520893195925, 304455073.9602049, 0], [74.86502002146487, 536820910.3841732, 0], [74.945862136919, 769794256.0485908, 0], [84.97203059739955, 799177534.3108689, 0], [74.94736554636098, 1004458425.6411507, 1], [69.81963696314033, 1005432220.7326586, 1], [79.9789787919099, 1007675383.6094096, 1]], "conditions": {"material": "AlSi10Mg", "am_type": "L-PBF", "load_ratio": "-1", "test_type": "uniaxial; VHCF", "temperature": "25", "surface_treatment": "", "heat_treatment": ""}, "metadata": {"dataset id": 497, "metadata: title": "Effect of microstructure, residual stresses and building orientation on the fatigue response up to 10(9) cycles of an SLM AlSi10Mg alloy", "metadata: authors": "Biffi, Carlo A.; Chiandussi, Giorgio; Fiocchi, Jacopo; Paolino, Davide Salvatore; Rossetto, Massimo; Tridello, Andrea; Tuissi, Ausonio", "metadata: source of the publication": "INTERNATIONAL JOURNAL OF FATIGUE", "metadata: year of publication": 2020, "metadata: institution": "CNR ICMATE; Politecn Torino", "metadata: country and region": "Italy", "metadata: doi": "10.1016/j.ijfatigue.2020.105659", "fatigue: types of fatigue data": "sn", "fatigue: method of extraction": "color and shape", "materials: name of the material": "AlSi10Mg", "am: types of am": "L-PBF", "am: am machine": "SLM 500HL", "am: power (w)": 350, "am: scan speed (mm/s)": 1150, "am: hatch space (μm)": 170, "am: layer thickness (μm)": 50, "am: preheat temperature (°c)": 150, "am: direciton of specimen (°)": 0, "am: types of feedstock": "powder", "am: size of feedstock (μm)": 45, "processing: processing sequence and parameters": "HT 244 C, 2 hour; SURF polish", "testing: types of fatigue tests": "uniaxial; VHCF", "testing: fatigue temperature (°c)": 25, "testing: fatigue environment": "air", "testing: load ratio": -1, "testing: fatigue machine": "ultrasonic fatigue test system", "testing: load control": "displacement", "testing: specimens description": "circular cross-section; with drawing", "testing: critical cross-section size of specimens (mm)": 11, "testing: stress concentration factor of specimens": 1, "static mechanical properties: yield strength (mpa)": 232, "static mechanical properties: ultimate tensile strength (mpa)": 344, "static mechanical properties: elongation (%)": 4.2, "rating score: rating score": 0.8285714285714286}}, {"id": "FatigueData-AM2022:498", "name": "AlSi10Mg", "material_family": "AlSi10Mg", "points": [[54.92532122898734, 5696432.379420076, 0], [85.3589415911616, 10163958.68313539, 0], [85.05643797851533, 67264596.39343981, 0], [65.16975614540632, 173639329.5842073, 0], [75.0408516334351, 225903009.0136606, 0], [79.85954323300416, 338741552.1223531, 0], [75.04107324267815, 430367448.4515542, 0], [75.2662719753142, 554229118.2493873, 0], [80.0208587219938, 580773462.8416501, 0], [66.10007411058565, 826448823.2580535, 0], [59.97816162246503, 897044455.7001581, 0], [70.1739135918206, 998800732.1638106, 1], [54.882336411482044, 1003229177.0350037, 1], [49.94186757395246, 1004709684.294555, 1], [44.91985780299877, 1005491111.4450171, 1]], "conditions": {"material": "AlSi10Mg", "am_type": "L-PBF", "load_ratio": "-1", "test_type": "uniaxial; VHCF", "temperature": "25", "surface_treatment": "", "heat_treatment": ""}, "metadata": {"dataset id": 498, "metadata: title": "Effect of microstructure, residual stresses and building orientation on the fatigue response up to 10(9) cycles of an SLM AlSi10Mg alloy", "metadata: authors": "Biffi, Carlo A.; Chiandussi, Giorgio; Fiocchi, Jacopo; Paolino, Davide Salvatore; Rossetto, Massimo; Tridello, Andrea; Tuissi, Ausonio", "metadata: source of the publication": "INTERNATIONAL JOURNAL OF FATIGUE", "metadata: year of publication": 2020, "metadata: institution": "CNR ICMATE; Politecn Torino", "metadata: country and region": "Italy", "metadata: doi": "10.1016/j.ijfatigue.2020.105659", "fatigue: types of fatigue data": "sn", "fatigue: method of extraction": "color and shape", "materials: name of the material": "AlSi10Mg", "am: types of am": "L-PBF", "am: am machine": "SLM 500HL", "am: power (w)": 350, "am: scan speed (mm/s)": 1150, "am: hatch space (μm)": 170, "am: layer thickness (μm)": 50, "am: preheat temperature (°c)": 150, "am: direciton of specimen (°)": 90, "am: types of feedstock": "powder", "am: size of feedstock (μm)": 45, "processing: processing sequence and parameters": "NHT; SURF polish", "testing: types of fatigue tests": "uniaxial; VHCF", "testing: fatigue temperature (°c)": 25, "testing: fatigue environment": "air", "testing: load ratio": -1, "testing: load control": "displacement", "testing: stress concentration factor of specimens": 1, "static mechanical properties: yield strength (mpa)": 271, "static mechanical properties: ultimate tensile strength (mpa)": 419, "static mechanical properties: elongation (%)": 4.1, "rating score: rating score": 0.7428571428571429}}, {"id": "FatigueData-AM2022:499", "name": "AlSi10Mg", "material_family": "AlSi10Mg", "points": [[232.14224876644488, 70286.63759151178, 0], [233.8316909933291, 79965.27798743613, 0], [219.8093205101904, 107099.43398927784, 0], [222.00559540513981, 116780.91619540239, 0], [208.49860591036563, 160633.52800702874, 0], [194.40086314071743, 211587.82515399525, 0], [201.5809926049752, 238627.67142061464, 0], [209.24825537207215, 257852.743772317, 0], [202.17229738438465, 355267.14624845353, 0], [194.56980736340583, 377539.1555901186, 0], [193.0589606885802, 554985.1249549238, 0], [185.96330333566667, 944155.5450870068, 0], [177.8675293902803, 9932453.587021222, 1]], "conditions": {"material": "AlSi10Mg", "am_type": "L-PBF", "load_ratio": "0.1", "test_type": "3-point bending", "temperature": "25", "surface_treatment": "", "heat_treatment": ""}, "metadata": {"dataset id": 499, "metadata: title": "Fatigue strength assessment of as built AlSi10Mg manufactured by SLM with different build orientations", "metadata: authors": "Beretta, Stefano; Foletti, Stefano; Gargourimotlagh, M.; Riccio, Martina; du Plessis, Anton", "metadata: source of the publication": "INTERNATIONAL JOURNAL OF FATIGUE", "metadata: year of publication": 2020, "metadata: institution": "BEAMIT; Politecn Milan; Stellenbosch Univ", "metadata: country and region": "Italy; South Africa", "metadata: funding agency": "Italian Ministry for Education, University and Research (MIUR)", "metadata: doi": "10.1016/j.ijfatigue.2020.105737", "fatigue: types of fatigue data": "sn", "fatigue: method of extraction": "color and shape", "materials: name of the material": "AlSi10Mg", "am: types of am": "L-PBF", "am: am machine": "SLM 280HL", "am: power (w)": 350, "am: scan speed (mm/s)": 1650, "am: hatch space (μm)": 130, "am: layer thickness (μm)": 50, "am: preheat temperature (°c)": 150, "am: direciton of specimen (°)": 0, "am: am environment": "Ar", "am: scan pattern": "stripe", "am: layer scan rotation (°)": 67, "am: types of feedstock": "powder", "am: size of feedstock (μm)": 37, "processing: processing sequence and parameters": "NHT; SURF as-built", "testing: types of fatigue tests": "3-point bending", "testing: fatigue temperature (°c)": 25, "testing: fatigue environment": "air", "testing: load ratio": 0.1, "testing: frequency (hz)": 40, "testing: fatigue machine": "Instron ElectroPuls E10000", "testing: load control": "force", "testing: specimens description": "rectangular cross-section; with drawing", "testing: stress concentration factor of specimens": 1, "static mechanical properties: young's modulus (gpa)": 71.95, "static mechanical properties: yield strength (mpa)": 227.5, "static mechanical properties: ultimate tensile strength (mpa)": 379, "static mechanical properties: elongation (%)": 4.65, "rating score: rating score": 0.9428571428571428}}, {"id": "FatigueData-AM2022:500", "name": "AlSi10Mg", "material_family": "AlSi10Mg", "points": [[192.26385440724698, 25314.82360832492, 0], [194.4266535287597, 39475.354683105295, 0], [172.4088933729137, 59045.923302083276, 0], [177.8872125963502, 62301.65453617613, 0], [152.34018812481418, 78534.2121587413, 0], [146.31366321893128, 94889.22155194392, 0], [163.82074618769212, 96284.62446190727, 0], [157.89419837944297, 99123.45256577767, 0], [136.00083678923954, 178962.54652411904, 0], [132.560256627937, 186079.12631177425, 0], [122.89107193081074, 226539.34953525598, 0], [122.57655992067077, 278538.64357878256, 0], [98.81948536001005, 302187.56666014093, 0], [103.31678056797573, 329758.2464603547, 0], [99.96659429245892, 459502.78095469344, 0], [91.58147555117625, 934641.9087699361, 0], [72.31248123477961, 1074897.680410203, 0], [82.20653069230414, 1114393.7404198023, 0], [48.53272317861554, 1696462.8004838796, 0], [49.85977161163775, 4953941.925087232, 1], [37.15491264913468, 4968380.861363044, 1], [61.890036292945986, 4982861.881878828, 1]], "conditions": {"material": "AlSi10Mg", "am_type": "L-PBF", "load_ratio": "0.1", "test_type": "3-point bending", "temperature": "25", "surface_treatment": "", "heat_treatment": ""}, "metadata": {"dataset id": 500, "metadata: title": "Fatigue strength assessment of as built AlSi10Mg manufactured by SLM with different build orientations", "metadata: authors": "Beretta, Stefano; Foletti, Stefano; Gargourimotlagh, M.; Riccio, Martina; du Plessis, Anton", "metadata: source of the publication": "INTERNATIONAL JOURNAL OF FATIGUE", "metadata: year of publication": 2020, "metadata: institution": "BEAMIT; Politecn Milan; Stellenbosch Univ", "metadata: country and region": "Italy; South Africa", "metadata: funding agency": "Italian Ministry for Education, University and Research (MIUR)", "metadata: doi": "10.1016/j.ijfatigue.2020.105737", "fatigue: types of fatigue data": "sn", "fatigue: method of extraction": "color and shape", "materials: name of the material": "AlSi10Mg", "am: types of am": "L-PBF", "am: am machine": "SLM 280HL", "am: power (w)": 350, "am: scan speed (mm/s)": 1650, "am: hatch space (μm)": 130, "am: layer thickness (μm)": 50, "am: preheat temperature (°c)": 150, "am: direciton of specimen (°)": 45, "am: am environment": "Ar", "am: scan pattern": "stripe", "am: layer scan rotation (°)": 67, "am: types of feedstock": "powder", "am: size of feedstock (μm)": 37, "processing: processing sequence and parameters": "NHT; SURF as-built", "testing: types of fatigue tests": "3-point bending", "testing: fatigue temperature (°c)": 25, "testing: fatigue environment": "air", "testing: load ratio": 0.1, "testing: frequency (hz)": 40, "testing: fatigue machine": "Instron ElectroPuls E10000", "testing: load control": "force", "testing: specimens description": "rectangular cross-section; with drawing", "testing: stress concentration factor of specimens": 1, "static mechanical properties: young's modulus (gpa)": 65.45, "static mechanical properties: yield strength (mpa)": 205.5, "static mechanical properties: ultimate tensile strength (mpa)": 382.5, "static mechanical properties: elongation (%)": 5.6, "rating score: rating score": 0.9428571428571428}}, {"id": "FatigueData-AM2022:501", "name": "AlSi10Mg", "material_family": "AlSi10Mg", "points": [[209.39453939455396, 53971.26229237593, 0], [205.04115763324316, 67140.64956074933, 0], [194.70187595013002, 72044.45316010652, 0], [186.40324196763135, 94485.36643950624, 0], [194.42978959004807, 99272.76191807695, 0], [184.49863744705786, 113074.34632641025, 0], [177.42439208492783, 142159.2935789924, 0], [168.44554220222432, 151996.61165317727, 0], [177.69647844500975, 170738.37807519, 0], [168.03741266210142, 258718.58059105344, 0], [158.68427414491677, 401768.5988126077, 0], [140.45925453709228, 588132.2194356972, 0], [149.64117091595847, 836166.9419649737, 0], [132.99452510425957, 2216574.58466234, 0], [122.7912866011874, 4982782.289066292, 1], [136.25956142524268, 4999739.747369887, 1]], "conditions": {"material": "AlSi10Mg", "am_type": "L-PBF", "load_ratio": "0.1", "test_type": "3-point bending", "temperature": "25", "surface_treatment": "", "heat_treatment": ""}, "metadata": {"dataset id": 501, "metadata: title": "Fatigue strength assessment of as built AlSi10Mg manufactured by SLM with different build orientations", "metadata: authors": "Beretta, Stefano; Foletti, Stefano; Gargourimotlagh, M.; Riccio, Martina; du Plessis, Anton", "metadata: source of the publication": "INTERNATIONAL JOURNAL OF FATIGUE", "metadata: year of publication": 2020, "metadata: institution": "BEAMIT; Politecn Milan; Stellenbosch Univ", "metadata: country and region": "Italy; South Africa", "metadata: funding agency": "Italian Ministry for Education, University and Research (MIUR)", "metadata: doi": "10.1016/j.ijfatigue.2020.105737", "fatigue: types of fatigue data": "sn", "fatigue: method of extraction": "color and shape", "materials: name of the material": "AlSi10Mg", "am: types of am": "L-PBF", "am: am machine": "SLM 280HL", "am: power (w)": 350, "am: scan speed (mm/s)": 1650, "am: hatch space (μm)": 130, "am: layer thickness (μm)": 50, "am: preheat temperature (°c)": 150, "am: direciton of specimen (°)": 90, "am: am environment": "Ar", "am: scan pattern": "stripe", "am: layer scan rotation (°)": 67, "am: types of feedstock": "powder", "am: size of feedstock (μm)": 37, "processing: processing sequence and parameters": "NHT; SURF as-built", "testing: types of fatigue tests": "3-point bending", "testing: fatigue temperature (°c)": 25, "testing: fatigue environment": "air", "testing: load ratio": 0.1, "testing: frequency (hz)": 40, "testing: fatigue machine": "Instron ElectroPuls E10000", "testing: load control": "force", "testing: specimens description": "rectangular cross-section; with drawing", "testing: stress concentration factor of specimens": 1, "static mechanical properties: young's modulus (gpa)": 68.6, "static mechanical properties: yield strength (mpa)": 208, "static mechanical properties: ultimate tensile strength (mpa)": 398, "static mechanical properties: elongation (%)": 5.4, "rating score: rating score": 0.9428571428571428}}, {"id": "FatigueData-AM2022:502", "name": "AlSi10Mg", "material_family": "AlSi10Mg", "points": [[208.03689578400056, 43401.10375841872, 0], [191.21701170620884, 62553.788379111604, 0], [194.06155092524716, 76733.6624247632, 0], [177.17631931799002, 122834.23728121945, 0], [184.04382584950358, 131467.53943326126, 0], [168.5843735721215, 145100.45237535218, 0], [176.26043807513562, 190548.26363380632, 0], [162.23224274528764, 235159.71292412066, 0], [176.18862714936105, 349290.292068686, 0], [158.7090793432247, 8895221.43692937, 1], [158.7090793432247, 9845470.898456512, 1]], "conditions": {"material": "AlSi10Mg", "am_type": "L-PBF", "load_ratio": "0.1", "test_type": "3-point bending", "temperature": "25", "surface_treatment": "", "heat_treatment": ""}, "metadata": {"dataset id": 502, "metadata: title": "Fatigue strength assessment of as built AlSi10Mg manufactured by SLM with different build orientations", "metadata: authors": "Beretta, Stefano; Foletti, Stefano; Gargourimotlagh, M.; Riccio, Martina; du Plessis, Anton", "metadata: source of the publication": "INTERNATIONAL JOURNAL OF FATIGUE", "metadata: year of publication": 2020, "metadata: institution": "BEAMIT; Politecn Milan; Stellenbosch Univ", "metadata: country and region": "Italy; South Africa", "metadata: funding agency": "Italian Ministry for Education, University and Research (MIUR)", "metadata: doi": "10.1016/j.ijfatigue.2020.105737", "fatigue: types of fatigue data": "sn", "fatigue: method of extraction": "color and shape", "materials: name of the material": "AlSi10Mg", "am: types of am": "L-PBF", "am: am machine": "SLM 280HL", "am: power (w)": 350, "am: scan speed (mm/s)": 1650, "am: hatch space (μm)": 130, "am: layer thickness (μm)": 50, "am: preheat temperature (°c)": 150, "am: direciton of specimen (°)": 0, "am: am environment": "Ar", "am: scan pattern": "stripe", "am: layer scan rotation (°)": 67, "am: types of feedstock": "powder", "am: size of feedstock (μm)": 37, "processing: processing sequence and parameters": "NHT; SURF as-built", "testing: types of fatigue tests": "3-point bending", "testing: fatigue temperature (°c)": 25, "testing: fatigue environment": "air", "testing: load ratio": 0.1, "testing: frequency (hz)": 40, "testing: fatigue machine": "Instron ElectroPuls E10000", "testing: load control": "force", "testing: specimens description": "rectangular cross-section; with drawing", "testing: stress concentration factor of specimens": 1, "static mechanical properties: young's modulus (gpa)": 71.95, "static mechanical properties: yield strength (mpa)": 227.5, "static mechanical properties: ultimate tensile strength (mpa)": 379, "static mechanical properties: elongation (%)": 4.65, "rating score: rating score": 0.9428571428571428}}, {"id": "FatigueData-AM2022:503", "name": "AlSi10Mg", "material_family": "AlSi10Mg", "points": [[209.09030612540087, 47140.39294085516, 0], [202.17659171571916, 64814.850577040714, 0], [202.0119794678696, 69981.76852127182, 0], [208.4318571340026, 75883.24246353593, 0], [183.70301167299542, 81150.67476844815, 0], [173.808350782116, 107677.27724940487, 0], [181.22529621183494, 123342.19660431813, 0], [194.48535609377916, 131280.74391104354, 0], [198.06128551948007, 152395.1796939679, 0], [179.7893260081784, 180993.7694116622, 0], [181.43544848667406, 230752.55804287753, 0], [177.96793357917045, 4987412.806674485, 1], [168.91110741690892, 10027320.956210248, 1]], "conditions": {"material": "AlSi10Mg", "am_type": "L-PBF", "load_ratio": "0.1", "test_type": "3-point bending", "temperature": "25", "surface_treatment": "", "heat_treatment": ""}, "metadata": {"dataset id": 503, "metadata: title": "Fatigue strength assessment of as built AlSi10Mg manufactured by SLM with different build orientations", "metadata: authors": "Beretta, Stefano; Foletti, Stefano; Gargourimotlagh, M.; Riccio, Martina; du Plessis, Anton", "metadata: source of the publication": "INTERNATIONAL JOURNAL OF FATIGUE", "metadata: year of publication": 2020, "metadata: institution": "BEAMIT; Politecn Milan; Stellenbosch Univ", "metadata: country and region": "Italy; South Africa", "metadata: funding agency": "Italian Ministry for Education, University and Research (MIUR)", "metadata: doi": "10.1016/j.ijfatigue.2020.105737", "fatigue: types of fatigue data": "sn", "fatigue: method of extraction": "color and shape", "materials: name of the material": "AlSi10Mg", "am: types of am": "L-PBF", "am: am machine": "SLM 280HL", "am: power (w)": 350, "am: scan speed (mm/s)": 1650, "am: hatch space (μm)": 130, "am: layer thickness (μm)": 50, "am: preheat temperature (°c)": 150, "am: direciton of specimen (°)": 45, "am: am environment": "Ar", "am: scan pattern": "stripe", "am: layer scan rotation (°)": 67, "am: types of feedstock": "powder", "am: size of feedstock (μm)": 37, "processing: processing sequence and parameters": "NHT; SURF as-built", "testing: types of fatigue tests": "3-point bending", "testing: fatigue temperature (°c)": 25, "testing: fatigue environment": "air", "testing: load ratio": 0.1, "testing: frequency (hz)": 40, "testing: fatigue machine": "Instron ElectroPuls E10000", "testing: load control": "force", "testing: specimens description": "rectangular cross-section; with drawing", "testing: stress concentration factor of specimens": 1, "static mechanical properties: young's modulus (gpa)": 65.45, "static mechanical properties: yield strength (mpa)": 205.5, "static mechanical properties: ultimate tensile strength (mpa)": 382.5, "static mechanical properties: elongation (%)": 5.6, "rating score: rating score": 0.9428571428571428}}, {"id": "FatigueData-AM2022:504", "name": "IN718", "material_family": "IN718", "points": [[380.7955727557277, 647670.4427300936, 0], [340.2152373523736, 1747312.4626488793, 0], [300.3630212302124, 10059264.7835567, 1]], "conditions": {"material": "IN718", "am_type": "L-PBF", "load_ratio": "-1", "test_type": "uniaxial", "temperature": "25", "surface_treatment": "", "heat_treatment": ""}, "metadata": {"dataset id": 504, "metadata: title": "Defect tolerance and hydrogen susceptibility of the fatigue limit of an additively manufactured Ni-based superalloy 718", "metadata: authors": "Funakoshi, Yusuke; Kawashima, Hideto; Kevinsannya; Matsunaga, Hisao; Matsuoka, Saburo; Ogawa, Yuhei; Okazaki, Saburo; Takakuwa, Osamu", "metadata: source of the publication": "INTERNATIONAL JOURNAL OF FATIGUE", "metadata: year of publication": 2020, "metadata: institution": "Japan Aerosp Explorat Agcy; Kobe Mat Testing Lab Co Ltd; Kyushu Univ", "metadata: country and region": "Japan", "metadata: doi": "10.1016/j.ijfatigue.2020.105740", "fatigue: types of fatigue data": "sn", "fatigue: method of extraction": "color and shape", "materials: name of the material": "IN718", "am: types of am": "L-PBF", "am: direciton of specimen (°)": 90, "am: types of feedstock": "powder", "processing: processing sequence and parameters": "HIP NaN C, NaN hour, NaN bar; HT NaN C, NaN hour; HT NaN C, NaN hour; SURF machine; SURF polish; SURF non-charged", "testing: types of fatigue tests": "uniaxial", "testing: fatigue temperature (°c)": 25, "testing: fatigue environment": "air", "testing: load ratio": -1, "testing: frequency (hz)": 10, "testing: fatigue machine": "Shimadzu", "testing: load control": "force", "testing: specimens description": "circular cross-section; with drawing", "testing: critical cross-section size of specimens (mm)": 7, "testing: stress concentration factor of specimens": 1, "rating score: rating score": 0.5714285714285714}}, {"id": "FatigueData-AM2022:505", "name": "IN718", "material_family": "IN718", "points": [[380.28011480114816, 591190.365727671, 0], [340.32156801568027, 1257887.433892989, 0], [300.1912019120192, 10011953.327293744, 1]], "conditions": {"material": "IN718", "am_type": "L-PBF", "load_ratio": "-1", "test_type": "uniaxial", "temperature": "25", "surface_treatment": "", "heat_treatment": ""}, "metadata": {"dataset id": 505, "metadata: title": "Defect tolerance and hydrogen susceptibility of the fatigue limit of an additively manufactured Ni-based superalloy 718", "metadata: authors": "Funakoshi, Yusuke; Kawashima, Hideto; Kevinsannya; Matsunaga, Hisao; Matsuoka, Saburo; Ogawa, Yuhei; Okazaki, Saburo; Takakuwa, Osamu", "metadata: source of the publication": "INTERNATIONAL JOURNAL OF FATIGUE", "metadata: year of publication": 2020, "metadata: institution": "Japan Aerosp Explorat Agcy; Kobe Mat Testing Lab Co Ltd; Kyushu Univ", "metadata: country and region": "Japan", "metadata: doi": "10.1016/j.ijfatigue.2020.105740", "fatigue: types of fatigue data": "sn", "fatigue: method of extraction": "color and shape", "materials: name of the material": "IN718", "am: types of am": "L-PBF", "am: direciton of specimen (°)": 90, "am: types of feedstock": "powder", "processing: processing sequence and parameters": "HIP NaN C, NaN hour, NaN bar; HT NaN C, NaN hour; HT NaN C, NaN hour; SURF machine; SURF polish; SURF charged", "testing: types of fatigue tests": "uniaxial", "testing: fatigue temperature (°c)": 25, "testing: fatigue environment": "air", "testing: load ratio": -1, "testing: frequency (hz)": 10, "testing: fatigue machine": "Shimadzu", "testing: load control": "force", "testing: specimens description": "circular cross-section; with drawing", "testing: critical cross-section size of specimens (mm)": 7, "testing: stress concentration factor of specimens": 1, "rating score: rating score": 0.5714285714285714}}, {"id": "FatigueData-AM2022:506", "name": "IN718", "material_family": "IN718", "points": [[379.9700962526867, 956529.7012384944, 0], [339.07799077990785, 991377.5506079729, 0], [299.74123261232614, 9993926.038926346, 1]], "conditions": {"material": "IN718", "am_type": "L-PBF", "load_ratio": "-1", "test_type": "uniaxial", "temperature": "25", "surface_treatment": "", "heat_treatment": ""}, "metadata": {"dataset id": 506, "metadata: title": "Defect tolerance and hydrogen susceptibility of the fatigue limit of an additively manufactured Ni-based superalloy 718", "metadata: authors": "Funakoshi, Yusuke; Kawashima, Hideto; Kevinsannya; Matsunaga, Hisao; Matsuoka, Saburo; Ogawa, Yuhei; Okazaki, Saburo; Takakuwa, Osamu", "metadata: source of the publication": "INTERNATIONAL JOURNAL OF FATIGUE", "metadata: year of publication": 2020, "metadata: institution": "Japan Aerosp Explorat Agcy; Kobe Mat Testing Lab Co Ltd; Kyushu Univ", "metadata: country and region": "Japan", "metadata: doi": "10.1016/j.ijfatigue.2020.105740", "fatigue: types of fatigue data": "sn", "fatigue: method of extraction": "color and shape", "materials: name of the material": "IN718", "am: types of am": "L-PBF", "am: direciton of specimen (°)": 90, "am: types of feedstock": "powder", "processing: processing sequence and parameters": "HIP NaN C, NaN hour, NaN bar; HT NaN C, NaN hour; HT NaN C, NaN hour; SURF as-built; SURF non-charged", "testing: types of fatigue tests": "uniaxial", "testing: fatigue temperature (°c)": 25, "testing: fatigue environment": "air", "testing: load ratio": -1, "testing: frequency (hz)": 10, "testing: fatigue machine": "Shimadzu", "testing: load control": "force", "testing: specimens description": "circular cross-section; with drawing", "testing: critical cross-section size of specimens (mm)": 7, "testing: stress concentration factor of specimens": 1, "rating score: rating score": 0.5714285714285714}}, {"id": "FatigueData-AM2022:507", "name": "IN718", "material_family": "IN718", "points": [[380.34560345603467, 462714.5118099728, 0], [340.1497486974871, 10070436.443540808, 1], [300.53484054840555, 10070436.443540808, 1]], "conditions": {"material": "IN718", "am_type": "L-PBF", "load_ratio": "-1", "test_type": "uniaxial", "temperature": "25", "surface_treatment": "", "heat_treatment": ""}, "metadata": {"dataset id": 507, "metadata: title": "Defect tolerance and hydrogen susceptibility of the fatigue limit of an additively manufactured Ni-based superalloy 718", "metadata: authors": "Funakoshi, Yusuke; Kawashima, Hideto; Kevinsannya; Matsunaga, Hisao; Matsuoka, Saburo; Ogawa, Yuhei; Okazaki, Saburo; Takakuwa, Osamu", "metadata: source of the publication": "INTERNATIONAL JOURNAL OF FATIGUE", "metadata: year of publication": 2020, "metadata: institution": "Japan Aerosp Explorat Agcy; Kobe Mat Testing Lab Co Ltd; Kyushu Univ", "metadata: country and region": "Japan", "metadata: doi": "10.1016/j.ijfatigue.2020.105740", "fatigue: types of fatigue data": "sn", "fatigue: method of extraction": "color and shape", "materials: name of the material": "IN718", "am: types of am": "L-PBF", "am: direciton of specimen (°)": 90, "am: types of feedstock": "powder", "processing: processing sequence and parameters": "HIP NaN C, NaN hour, NaN bar; HT NaN C, NaN hour; HT NaN C, NaN hour; SURF as-built; SURF charged", "testing: types of fatigue tests": "uniaxial", "testing: fatigue temperature (°c)": 25, "testing: fatigue environment": "air", "testing: load ratio": -1, "testing: frequency (hz)": 10, "testing: fatigue machine": "Shimadzu", "testing: load control": "force", "testing: specimens description": "circular cross-section; with drawing", "testing: critical cross-section size of specimens (mm)": 7, "testing: stress concentration factor of specimens": 1, "rating score: rating score": 0.5714285714285714}}, {"id": "FatigueData-AM2022:508", "name": "IN718", "material_family": "IN718", "points": [[200.62765912633216, 3420121.5719361315, 0], [180.25007290072904, 10011953.327293744, 1]], "conditions": {"material": "IN718", "am_type": "L-PBF", "load_ratio": "-1", "test_type": "uniaxial", "temperature": "25", "surface_treatment": "", "heat_treatment": ""}, "metadata": {"dataset id": 508, "metadata: title": "Defect tolerance and hydrogen susceptibility of the fatigue limit of an additively manufactured Ni-based superalloy 718", "metadata: authors": "Funakoshi, Yusuke; Kawashima, Hideto; Kevinsannya; Matsunaga, Hisao; Matsuoka, Saburo; Ogawa, Yuhei; Okazaki, Saburo; Takakuwa, Osamu", "metadata: source of the publication": "INTERNATIONAL JOURNAL OF FATIGUE", "metadata: year of publication": 2020, "metadata: institution": "Japan Aerosp Explorat Agcy; Kobe Mat Testing Lab Co Ltd; Kyushu Univ", "metadata: country and region": "Japan", "metadata: doi": "10.1016/j.ijfatigue.2020.105740", "fatigue: types of fatigue data": "sn", "fatigue: method of extraction": "color and shape", "materials: name of the material": "IN718", "am: types of am": "L-PBF", "am: direciton of specimen (°)": 90, "am: types of feedstock": "powder", "processing: processing sequence and parameters": "HIP NaN C, NaN hour, NaN bar; HT NaN C, NaN hour; HT NaN C, NaN hour; SURF machine; SURF polish; SURF non-charged", "testing: types of fatigue tests": "uniaxial", "testing: fatigue temperature (°c)": 25, "testing: fatigue environment": "air", "testing: load ratio": -1, "testing: frequency (hz)": 10, "testing: fatigue machine": "Shimadzu", "testing: load control": "force", "testing: specimens description": "circular cross-section; with drawing; EDM notch", "testing: critical cross-section size of specimens (mm)": 7, "testing: stress concentration factor of specimens": 1, "rating score: rating score": 0.5714285714285714}}, {"id": "FatigueData-AM2022:509", "name": "Ti-6Al-4V", "material_family": "Ti", "points": [[439.33879842784955, 290917.4681793705, 0], [359.90836608646833, 337405.0165007381, 0], [440.17158899494683, 1703740.6320049888, 0], [398.8590679393599, 3290178.867584362, 0], [399.69185850645715, 3664140.751853079, 0], [398.5041757570862, 5658127.5411043195, 0], [419.1471364056709, 5951113.286448475, 0], [360.5449834352361, 6263153.532151386, 0], [360.1814710836608, 7018347.162284152, 0], [399.69185850645715, 7839936.299594557, 0], [398.97565293901147, 11783508.871416897, 0], [360.1814710836608, 17163900.804312937, 0], [360.4191496791268, 17395019.976744857, 0], [359.62841777322893, 27005731.431280524, 0], [319.8873892419493, 28219440.765729994, 0], [320.2122955670284, 32440212.953578923, 0], [320.6437120306192, 46673291.77262711, 0], [320.2284052037603, 84490620.73216921, 0], [320.69988238568527, 102353335.53567037, 0], [279.85904956859804, 344247115.7913895, 0], [280.38976828549454, 454869207.2663037, 0], [280.1509952598801, 469415983.7599954, 0], [280.3569154523665, 821426418.241002, 0]], "conditions": {"material": "Ti-6Al-4V", "am_type": "L-PBF", "load_ratio": "-1", "test_type": "uniaxial; VHCF", "temperature": "25", "surface_treatment": "", "heat_treatment": ""}, "metadata": {"dataset id": 509, "metadata: title": "Effects of defects on tensile and fatigue behaviors of selective laser melted titanium alloy in very high cycle regime", "metadata: authors": "Chen, Yao; He, Chao; Liu, Fulin; Liu, Yongjie; Wang, Qingyuan; Zhang, Hong", "metadata: source of the publication": "INTERNATIONAL JOURNAL OF FATIGUE", "metadata: year of publication": 2020, "metadata: institution": "Chengdu Univ; Sichuan Univ", "metadata: country and region": "Peoples R China", "metadata: funding agency": "Key Science and Technology Support Program of Sichuan Province ; National Natural Science Foundation of China (NSFC)", "metadata: doi": "10.1016/j.ijfatigue.2020.105795", "fatigue: types of fatigue data": "sn", "fatigue: method of extraction": "color and shape", "materials: name of the material": "Ti-6Al-4V", "am: types of am": "L-PBF", "am: power (w)": 500, "am: scan speed (mm/s)": 1010, "am: hatch space (μm)": 200, "am: layer thickness (μm)": 22, "am: preheat temperature (°c)": 60, "am: direciton of specimen (°)": 90, "am: types of feedstock": "powder", "am: size of feedstock (μm)": "15, 50", "processing: processing sequence and parameters": "SURF machine; SURF polish", "testing: types of fatigue tests": "uniaxial; VHCF", "testing: fatigue temperature (°c)": 25, "testing: fatigue environment": "air", "testing: load ratio": -1, "testing: frequency (hz)": 20000, "testing: fatigue machine": "Shimadzu USF-2000", "testing: load control": "displacement", "testing: specimens description": "circular cross-section; with drawing", "testing: critical cross-section size of specimens (mm)": 3, "testing: stress concentration factor of specimens": 1, "static mechanical properties: yield strength (mpa)": 886.6667, "static mechanical properties: ultimate tensile strength (mpa)": 1078.6667, "static mechanical properties: elongation (%)": 19.0667, "rating score: rating score": 0.8}}, {"id": "FatigueData-AM2022:510", "name": "Maraging Steel", "material_family": "Maraging", "points": [[745.9388305279055, 22114.86263119209, 0], [744.714006127708, 24551.848902805534, 0], [597.6346761432667, 51816.187474155784, 0], [498.32667352708853, 68892.12827460864, 0], [417.1587490170033, 78154.68436809615, 0], [448.6905603169862, 85977.32671090252, 0], [397.51218548175814, 108592.30417604008, 0], [397.5295280288008, 136045.77591959943, 0], [397.5295280288008, 1606155.7705252199, 0], [378.7375602250776, 2004481.2504645032, 1]], "conditions": {"material": "Maraging Steel", "am_type": "L-PBF", "load_ratio": "-1", "test_type": "uniaxial", "temperature": "25", "surface_treatment": "", "heat_treatment": ""}, "metadata": {"dataset id": 510, "metadata: title": "An engineering estimation of fatigue thresholds from a microstructural size and Vickers hardness: application to wrought and additively manufactured metals", "metadata: authors": "Meneghetti, Giovanni; Rigon, Daniele", "metadata: source of the publication": "INTERNATIONAL JOURNAL OF FATIGUE", "metadata: year of publication": 2020, "metadata: institution": "Univ Padua", "metadata: country and region": "Italy", "metadata: doi": "10.1016/j.ijfatigue.2020.105796", "fatigue: types of fatigue data": "sn", "fatigue: method of extraction": "color and shape", "materials: name of the material": "Maraging Steel", "am: types of am": "L-PBF", "am: am machine": "EOS M280", "am: power (w)": 400, "am: layer thickness (μm)": 40, "am: preheat temperature (°c)": 40, "am: direciton of specimen (°)": 90, "am: scan pattern": "parallel", "am: layer scan rotation (°)": 67.7, "am: types of feedstock": "powder", "am: size of feedstock (μm)": 60, "processing: processing sequence and parameters": "HT 490 C, 6 hour; SURF polish only", "testing: types of fatigue tests": "uniaxial", "testing: fatigue temperature (°c)": 25, "testing: fatigue environment": "air", "testing: load ratio": -1, "testing: frequency (hz)": "10, 30", "testing: fatigue machine": "Schenck HYDROPULS PSA 100", "testing: fatigue standard": "ASTM E466", "testing: load control": "force", "testing: specimens description": "circular cross-section; with drawing", "testing: critical cross-section size of specimens (mm)": 6, "testing: stress concentration factor of specimens": 1, "rating score: rating score": 0.8}}, {"id": "FatigueData-AM2022:511", "name": "Maraging Steel", "material_family": "Maraging", "points": [[749.1151015245305, 11342.531888888065, 0], [697.4248626724229, 13638.303049178638, 0], [498.32667352708853, 53907.176676072224, 0], [399.15846655536296, 69990.97672214778, 0], [448.6905603169862, 103956.91147921342, 0], [418.96308082607555, 103956.91147921362, 0], [348.80518851083804, 130788.76477082714, 0], [249.2047648724648, 351796.5750076138, 0], [199.41934832518047, 2004481.2504645032, 1], [169.68455458535928, 2004481.2504645032, 1]], "conditions": {"material": "Maraging Steel", "am_type": "L-PBF", "load_ratio": "-1", "test_type": "uniaxial", "temperature": "25", "surface_treatment": "", "heat_treatment": ""}, "metadata": {"dataset id": 511, "metadata: title": "An engineering estimation of fatigue thresholds from a microstructural size and Vickers hardness: application to wrought and additively manufactured metals", "metadata: authors": "Meneghetti, Giovanni; Rigon, Daniele", "metadata: source of the publication": "INTERNATIONAL JOURNAL OF FATIGUE", "metadata: year of publication": 2020, "metadata: institution": "Univ Padua", "metadata: country and region": "Italy", "metadata: doi": "10.1016/j.ijfatigue.2020.105796", "fatigue: types of fatigue data": "sn", "fatigue: method of extraction": "color and shape", "materials: name of the material": "Maraging Steel", "am: types of am": "L-PBF", "am: am machine": "EOS M280", "am: power (w)": 400, "am: layer thickness (μm)": 40, "am: preheat temperature (°c)": 40, "am: direciton of specimen (°)": 0, "am: scan pattern": "parallel", "am: layer scan rotation (°)": 67.7, "am: types of feedstock": "powder", "am: size of feedstock (μm)": 60, "processing: processing sequence and parameters": "HT 490 C, 6 hour; SURF polish only", "testing: types of fatigue tests": "uniaxial", "testing: fatigue temperature (°c)": 25, "testing: fatigue environment": "air", "testing: load ratio": -1, "testing: frequency (hz)": "10, 30", "testing: fatigue machine": "Schenck HYDROPULS PSA 100", "testing: fatigue standard": "ASTM E466", "testing: load
