Repository: yunyunfanfan/S-PA-CBB

# S-PA-CBB

Official research code, processed curve records, evaluation outputs, and manuscript source for:

> **From Physics to Selective Generation: Conditional Brownian Bridges for Sparse S–N Curve Reconstruction and Fatigue Decision-Making**

S-PA-CBB reconstructs a complete probabilistic stress–life (S–N) curve from only two to four observed fatigue tests. The method first fits an interpretable Basquin state, diagnoses whether that state is sufficient, and applies a ControlNet-style conditional Brownian-bridge residual only to curves that benefit from correction.

File: am2022_curves.json (part 32 of 98)
control": "force", "testing: specimens description": "circular cross-section; with drawing", "testing: critical cross-section size of specimens (mm)": 6, "testing: stress concentration factor of specimens": 1, "rating score: rating score": 0.8}}, {"id": "FatigueData-AM2022:512", "name": "Maraging Steel", "material_family": "Maraging", "points": [[499.857267924404, 26015.02210712212, 0], [600.0122616742007, 41517.694887782025, 0], [399.1288975744858, 42760.14270316232, 0], [299.512027746116, 65039.30194040314, 0], [289.7120804350823, 93654.84492996355, 0], [319.6231438234925, 95985.67110342189, 0], [284.5759503382716, 146507.552467204, 0], [280.11661837593766, 1996857.9800414417, 1]], "conditions": {"material": "Maraging Steel", "am_type": "L-PBF", "load_ratio": "-1", "test_type": "uniaxial", "temperature": "25", "surface_treatment": "", "heat_treatment": ""}, "metadata": {"dataset id": 512, "metadata: title": "An engineering estimation of fatigue thresholds from a microstructural size and Vickers hardness: application to wrought and additively manufactured metals", "metadata: authors": "Meneghetti, Giovanni; Rigon, Daniele", "metadata: source of the publication": "INTERNATIONAL JOURNAL OF FATIGUE", "metadata: year of publication": 2020, "metadata: institution": "Univ Padua", "metadata: country and region": "Italy", "metadata: doi": "10.1016/j.ijfatigue.2020.105796", "fatigue: types of fatigue data": "sn", "fatigue: method of extraction": "color and shape", "materials: name of the material": "Maraging Steel", "am: types of am": "L-PBF", "am: am machine": "MYSINT 100", "am: power (w)": 120, "am: layer thickness (μm)": 20, "am: preheat temperature (°c)": 25, "am: direciton of specimen (°)": 90, "am: scan pattern": "island", "am: types of feedstock": "powder", "am: size of feedstock (μm)": "15, 45", "processing: processing sequence and parameters": "NHT; SURF polish only", "testing: types of fatigue tests": "uniaxial", "testing: fatigue temperature (°c)": 25, "testing: fatigue environment": "air", "testing: load ratio": -1, "testing: frequency (hz)": "10, 30", "testing: fatigue machine": "Schenck HYDROPULS PSA 100", "testing: fatigue standard": "ASTM E466", "testing: load control": "force", "testing: specimens description": "circular cross-section; with drawing", "testing: critical cross-section size of specimens (mm)": 6, "testing: stress concentration factor of specimens": 1, "rating score: rating score": 0.7714285714285715}}, {"id": "FatigueData-AM2022:513", "name": "Maraging Steel", "material_family": "Maraging", "points": [[494.61619021610784, 20598.093863497044, 0], [395.66084246424384, 31218.931812515955, 0], [316.7077882964128, 39602.868700202016, 0], [267.00215226555036, 70897.94985661856, 0], [298.5063800251209, 75066.27057029327, 0], [288.47708254739274, 128919.99639542229, 0], [277.2322990441979, 889114.0098533364, 0]], "conditions": {"material": "Maraging Steel", "am_type": "L-PBF", "load_ratio": "-1", "test_type": "uniaxial", "temperature": "25", "surface_treatment": "", "heat_treatment": ""}, "metadata": {"dataset id": 513, "metadata: title": "An engineering estimation of fatigue thresholds from a microstructural size and Vickers hardness: application to wrought and additively manufactured metals", "metadata: authors": "Meneghetti, Giovanni; Rigon, Daniele", "metadata: source of the publication": "INTERNATIONAL JOURNAL OF FATIGUE", "metadata: year of publication": 2020, "metadata: institution": "Univ Padua", "metadata: country and region": "Italy", "metadata: doi": "10.1016/j.ijfatigue.2020.105796", "fatigue: types of fatigue data": "sn", "fatigue: method of extraction": "color and shape", "materials: name of the material": "Maraging Steel", "am: types of am": "L-PBF", "am: am machine": "MYSINT 100", "am: power (w)": 120, "am: layer thickness (μm)": 20, "am: preheat temperature (°c)": 25, "am: direciton of specimen (°)": 0, "am: scan pattern": "island", "am: types of feedstock": "powder", "am: size of feedstock (μm)": "15, 45", "processing: processing sequence and parameters": "NHT; SURF polish only", "testing: types of fatigue tests": "uniaxial", "testing: fatigue temperature (°c)": 25, "testing: fatigue environment": "air", "testing: load ratio": -1, "testing: frequency (hz)": "10, 30", "testing: fatigue machine": "Schenck HYDROPULS PSA 100", "testing: fatigue standard": "ASTM E466", "testing: load control": "force", "testing: specimens description": "circular cross-section; with drawing", "testing: critical cross-section size of specimens (mm)": 6, "testing: stress concentration factor of specimens": 1, "rating score: rating score": 0.7714285714285715}}, {"id": "FatigueData-AM2022:514", "name": "Maraging Steel", "material_family": "Maraging", "points": [[498.9370432081214, 46081.19765388605, 0], [279.7973274570604, 86622.88267360162, 0], [398.659257805503, 103034.32039208696, 0], [299.31663603928365, 118712.10083546324, 0], [349.71346726022625, 153872.13477046794, 0], [319.6781377419514, 173486.76008141876, 0], [319.6781377419514, 188288.6235895945, 0], [279.7973274570604, 259438.01329522423, 0], [270.2309397760661, 2001376.056429691, 1]], "conditions": {"material": "Maraging Steel", "am_type": "L-PBF", "load_ratio": "-1", "test_type": "uniaxial", "temperature": "25", "surface_treatment": "", "heat_treatment": ""}, "metadata": {"dataset id": 514, "metadata: title": "An engineering estimation of fatigue thresholds from a microstructural size and Vickers hardness: application to wrought and additively manufactured metals", "metadata: authors": "Meneghetti, Giovanni; Rigon, Daniele", "metadata: source of the publication": "INTERNATIONAL JOURNAL OF FATIGUE", "metadata: year of publication": 2020, "metadata: institution": "Univ Padua", "metadata: country and region": "Italy", "metadata: doi": "10.1016/j.ijfatigue.2020.105796", "fatigue: types of fatigue data": "sn", "fatigue: method of extraction": "color and shape", "materials: name of the material": "Maraging Steel", "am: types of am": "L-PBF", "am: am machine": "MYSINT 100", "am: power (w)": 120, "am: layer thickness (μm)": 20, "am: preheat temperature (°c)": 25, "am: direciton of specimen (°)": 90, "am: scan pattern": "island", "am: types of feedstock": "powder", "am: size of feedstock (μm)": "15, 45", "processing: processing sequence and parameters": "HT 490 C, 6 hour; SURF polish only", "testing: types of fatigue tests": "uniaxial", "testing: fatigue temperature (°c)": 25, "testing: fatigue environment": "air", "testing: load ratio": -1, "testing: frequency (hz)": "10, 30", "testing: fatigue machine": "Schenck HYDROPULS PSA 100", "testing: fatigue standard": "ASTM E466", "testing: load control": "force", "testing: specimens description": "circular cross-section; with drawing", "testing: critical cross-section size of specimens (mm)": 6, "testing: stress concentration factor of specimens": 1, "rating score: rating score": 0.7714285714285715}}, {"id": "FatigueData-AM2022:515", "name": "Maraging Steel", "material_family": "Maraging", "points": [[498.9370432081214, 22067.351059004857, 0], [547.5736003305362, 42968.61698748008, 0], [448.5951954381137, 44391.39755321047, 0], [398.659257805503, 53101.86221501049, 0], [349.3825930447583, 62495.2434008433, 0], [299.4838247566245, 72903.34038323104, 0], [299.31663603928365, 102451.95636806493, 0], [279.7973274570604, 132953.50643084935, 0], [249.69719849958585, 170032.1259956767, 0], [269.38628480355396, 189744.5147944186, 0], [239.70282576871375, 2007010.2329371874, 1]], "conditions": {"material": "Maraging Steel", "am_type": "L-PBF", "load_ratio": "-1", "test_type": "uniaxial", "temperature": "25", "surface_treatment": "", "heat_treatment": ""}, "metadata": {"dataset id": 515, "metadata: title": "An engineering estimation of fatigue thresholds from a microstructural size and Vickers hardness: application to wrought and additively manufactured metals", "metadata: authors": "Meneghetti, Giovanni; Rigon, Daniele", "metadata: source of the publication": "INTERNATIONAL JOURNAL OF FATIGUE", "metadata: year of publication": 2020, "metadata: institution": "Univ Padua", "metadata: country and region": "Italy", "metadata: doi": "10.1016/j.ijfatigue.2020.105796", "fatigue: types of fatigue data": "sn", "fatigue: method of extraction": "color and shape", "materials: name of the material": "Maraging Steel", "am: types of am": "L-PBF", "am: am machine": "MYSINT 100", "am: power (w)": 120, "am: layer thickness (μm)": 20, "am: preheat temperature (°c)": 25, "am: direciton of specimen (°)": 0, "am: scan pattern": "island", "am: types of feedstock": "powder", "am: size of feedstock (μm)": "15, 45", "processing: processing sequence and parameters": "HT 490 C, 6 hour; SURF polish only", "testing: types of fatigue tests": "uniaxial", "testing: fatigue temperature (°c)": 25, "testing: fatigue environment": "air", "testing: load ratio": -1, "testing: frequency (hz)": "10, 30", "testing: fatigue machine": "Schenck HYDROPULS PSA 100", "testing: fatigue standard": "ASTM E466", "testing: load control": "force", "testing: specimens description": "circular cross-section; with drawing", "testing: critical cross-section size of specimens (mm)": 6, "testing: stress concentration factor of specimens": 1, "rating score: rating score": 0.7714285714285715}}, {"id": "FatigueData-AM2022:516", "name": "AlSi7Mg0.6", "material_family": "AlSi7Mg0.6", "points": [[103.34684902622018, 100118.64914968265, 0], [85.53082191780823, 118343.51175265879, 0], [94.44323930140679, 203799.7866307792, 0], [76.60986055848815, 221088.22467077576, 0], [85.33381835775303, 261699.30236361598, 0], [76.8108903026408, 352590.5222339014, 0], [67.4740166521039, 352798.3727656664, 0], [94.43941704672054, 357886.0315812855, 0], [76.80133014637386, 366959.1509907695, 0], [67.30166737675204, 483251.0763599212, 0], [85.52625435441044, 506166.8144421235, 0], [85.496607476838, 664158.5789438963, 0], [67.32078768928588, 725079.4885368515, 0], [76.61659378533666, 797657.303955599, 0], [85.53082191780823, 1182201.6252405315, 0], [67.15799857020097, 1318010.7415089905, 0], [76.61703059017407, 1439786.192380693, 0], [58.319052433185774, 1990452.5387608423, 1], [67.33034784555281, 1990843.5828799822, 1], [67.38106946466023, 1993967.1991395971, 1], [67.33118346511584, 1994040.354770386, 1], [67.33118346511584, 1994040.354770386, 1], [67.33118346511584, 1994040.354770386, 1], [67.33118346511584, 1994040.354770386, 1]], "conditions": {"material": "AlSi7Mg0.6", "am_type": "L-PBF", "load_ratio": "0.1", "test_type": "uniaxial; resonance", "temperature": "25", "surface_treatment": "", "heat_treatment": ""}, "metadata": {"dataset id": 516, "metadata: title": "Effect of hot isostatic pressing on the critical defect size distribution in AlSi7Mg0.6 alloy obtained by selective laser melting", "metadata: authors": "Bonneric, Matthieu; Brugger, Charles; Saintier, Nicolas", "metadata: source of the publication": "INTERNATIONAL JOURNAL OF FATIGUE", "metadata: year of publication": 2020, "metadata: institution": "IRT St Exupery; Univ Bordeaux", "metadata: country and region": "France", "metadata: funding agency": "Occitanie Region", "metadata: doi": "10.1016/j.ijfatigue.2020.105797", "fatigue: types of fatigue data": "sn", "fatigue: method of extraction": "color and shape", "materials: name of the material": "AlSi7Mg0.6", "am: types of am": "L-PBF", "am: am machine": "SLM 280HL", "am: power (w)": 350, "am: scan speed (mm/s)": 1650, "am: hatch space (μm)": 130, "am: layer thickness (μm)": 30, "am: preheat temperature (°c)": 150, "am: direciton of specimen (°)": 90, "am: am environment": "Ar", "am: scan pattern": "stripe", "am: types of feedstock": "powder", "processing: processing sequence and parameters": "HT 535 C, 2 hour; HT 170 C, 4 hour; SURF machine", "testing: types of fatigue tests": "uniaxial; resonance", "testing: fatigue temperature (°c)": 25, "testing: fatigue environment": "air", "testing: load ratio": 0.1, "testing: frequency (hz)": 80, "testing: fatigue machine": "Zwick resonant testing machine", "testing: load control": "force", "testing: specimens description": "circular cross-section; with drawing", "testing: critical cross-section size of specimens (mm)": 5.5, "testing: stress concentration factor of specimens": 1, "rating score: rating score": 0.8}}, {"id": "FatigueData-AM2022:517", "name": "AlSi7Mg0.6", "material_family": "AlSi7Mg0.6", "points": [[76.40199945380125, 175834.10656167695, 0], [81.0148276331144, 218171.8503712022, 0], [85.49958185545132, 276723.15782675135, 0], [80.78613365277099, 309367.6590170466, 0], [85.27088787510792, 726740.9167006877, 0], [80.8112886586128, 966264.841141907, 0], [72.03852227186646, 1996889.4394291912, 1], [71.88529330904846, 1996889.4394291912, 1], [85.53489902234386, 1998255.2180047794, 1], [80.74628609567159, 1998632.6779360154, 1], [80.74628609567159, 1998632.6779360154, 1], [80.74628609567159, 1998632.6779360154, 1], [76.5373145220256, 1998632.6779360154, 1], [76.5373145220256, 1998632.6779360154, 1], [85.55153627146672, 2002501.9123707185, 1], [76.5373145220256, 2004935.339724701, 1]], "conditions": {"material": "AlSi7Mg0.6", "am_type": "L-PBF", "load_ratio": "0.1", "test_type": "uniaxial; resonance", "temperature": "25", "surface_treatment": "", "heat_treatment": ""}, "metadata": {"dataset id": 517, "metadata: title": "Effect of hot isostatic pressing on the critical defect size distribution in AlSi7Mg0.6 alloy obtained by selective laser melting", "metadata: authors": "Bonneric, Matthieu; Brugger, Charles; Saintier, Nicolas", "metadata: source of the publication": "INTERNATIONAL JOURNAL OF FATIGUE", "metadata: year of publication": 2020, "metadata: institution": "IRT St Exupery; Univ Bordeaux", "metadata: country and region": "France", "metadata: funding agency": "Occitanie Region", "metadata: doi": "10.1016/j.ijfatigue.2020.105797", "fatigue: types of fatigue data": "sn", "fatigue: method of extraction": "color and shape", "materials: name of the material": "AlSi7Mg0.6", "am: types of am": "L-PBF", "am: am machine": "SLM 280HL", "am: power (w)": 350, "am: scan speed (mm/s)": 1650, "am: hatch space (μm)": 130, "am: layer thickness (μm)": 30, "am: preheat temperature (°c)": 150, "am: direciton of specimen (°)": 90, "am: am environment": "Ar", "am: scan pattern": "stripe", "am: types of feedstock": "powder", "processing: processing sequence and parameters": "HIP 500 C, 2 hour, 1000 bar; HT 535 C, 2 hour; HT 170 C, 4 hour; SURF machine", "testing: types of fatigue tests": "uniaxial; resonance", "testing: fatigue temperature (°c)": 25, "testing: fatigue environment": "air", "testing: load ratio": 0.1, "testing: frequency (hz)": 80, "testing: fatigue machine": "Zwick resonant testing machine", "testing: load control": "force", "testing: specimens description": "circular cross-section; with drawing", "testing: critical cross-section size of specimens (mm)": 5.5, "testing: stress concentration factor of specimens": 1, "rating score: rating score": 0.8}}, {"id": "FatigueData-AM2022:518", "name": "Ti-6Al-4V", "material_family": "Ti", "points": [[268.93909626719056, 22099.975139868046, 0], [337.10983225026445, 25748.632104745277, 0], [269.44196463654225, 32910.413071833675, 0], [268.93909626719056, 38036.09229737606, 0], [224.3811394891945, 48830.928756123845, 0], [224.11835563628279, 75023.52614352823, 0], [314.28759743963496, 120621.08421273809, 0], [202.10216110019647, 143370.19138788036, 0], [224.3811394891945, 247380.19579044965, 0], [246.66011787819252, 256544.50523987084, 0], [269.46283355300784, 1991031.4909731972, 1], [246.66011787819252, 1995719.3472440771, 1], [134.43952255625155, 1995851.251713741, 1], [201.325518654647, 1996057.7188860984, 1]], "conditions": {"material": "Ti-6Al-4V", "am_type": "L-PBF", "load_ratio": "0.1", "test_type": "uniaxial", "temperature": "25", "surface_treatment": "", "heat_treatment": ""}, "metadata": {"dataset id": 518, "metadata: title": "Fatigue behaviour of additively manufactured Ti-6Al-4V alloy: The role of defects on scatter and statistical size effect", "metadata: authors": "Le, Viet-Duc; Morel, Franck; Pessard, Etienne; Prigent, Serge", "metadata: source of the publication": "INTERNATIONAL JOURNAL OF FATIGUE", "metadata: year of publication": 2020, "metadata: institution": "Arts & Metiers; IRT Jules Verne", "metadata: country and region": "France", "metadata: doi": "10.1016/j.ijfatigue.2020.105811", "fatigue: types of fatigue data": "sn", "fatigue: method of extraction": "color and shape", "materials: name of the material": "Ti-6Al-4V", "am: types of am": "L-PBF", "am: am machine": "SLM 280HL", "am: direciton of specimen (°)": 90, "am: types of feedstock": "powder", "am: size of feedstock (μm)": "20, 63", "processing: processing sequence and parameters": "HT 850 C, 2 hour; SURF machine", "testing: types of fatigue tests": "uniaxial", "testing: fatigue temperature (°c)": 25, "testing: fatigue environment": "air", "testing: load ratio": 0.1, "testing: frequency (hz)": 20, "testing: load control": "force", "testing: specimens description": "circular cross-section; with drawing; EN 6072", "testing: critical cross-section size of specimens (mm)": 8, "testing: stress concentration factor of specimens": 1, "static mechanical properties: young's modulus (gpa)": 112, "static mechanical properties: yield strength (mpa)": 849, "static mechanical properties: ultimate tensile strength (mpa)": 991, "static mechanical properties: elongation (%)": 8, "rating score: rating score": 0.7142857142857143}}, {"id": "FatigueData-AM2022:519", "name": "Ti-6Al-4V", "material_family": "Ti", "points": [[338.2785467128028, 14920.235271200992, 0], [383.04900000000004, 20212.054199538426, 0], [315.78009349435143, 20752.228943592083, 0], [292.5195882352941, 31961.85018725572, 0], [315.264705882353, 34619.74420356197, 0], [269.7744705882353, 44433.37691815955, 0], [359.53500928792573, 54091.616162878985, 0], [224.53335235876528, 58310.13888369446, 0], [248.049, 72532.1925320815, 0], [338.2862550960979, 223424.66819536034, 0], [361.6411764705882, 476129.5309017392, 0], [293.02941176470586, 515761.5590738391, 0], [315.7835294117647, 729530.9262463594, 0], [337.1277288335075, 1084705.551140135, 0], [203.30213903743316, 2010562.3032128375, 1]], "conditions": {"material": "Ti-6Al-4V", "am_type": "L-PBF", "load_ratio": "0.1", "test_type": "uniaxial", "temperature": "25", "surface_treatment": "", "heat_treatment": ""}, "metadata": {"dataset id": 519, "metadata: title": "Fatigue behaviour of additively manufactured Ti-6Al-4V alloy: The role of defects on scatter and statistical size effect", "metadata: authors": "Le, Viet-Duc; Morel, Franck; Pessard, Etienne; Prigent, Serge", "metadata: source of the publication": "INTERNATIONAL JOURNAL OF FATIGUE", "metadata: year of publication": 2020, "metadata: institution": "Arts & Metiers; IRT Jules Verne", "metadata: country and region": "France", "metadata: doi": "10.1016/j.ijfatigue.2020.105811", "fatigue: types of fatigue data": "sn", "fatigue: method of extraction": "color and shape", "materials: name of the material": "Ti-6Al-4V", "am: types of am": "L-PBF", "am: am machine": "SLM 280HL", "am: direciton of specimen (°)": 90, "am: types of feedstock": "powder", "am: size of feedstock (μm)": "20, 63", "processing: processing sequence and parameters": "HT 850 C, 2 hour; SURF machine", "testing: types of fatigue tests": "uniaxial", "testing: fatigue temperature (°c)": 25, "testing: fatigue environment": "air", "testing: load ratio": 0.1, "testing: frequency (hz)": 20, "testing: load control": "force", "testing: specimens description": "circular cross-section; with drawing", "testing: critical cross-section size of specimens (mm)": 5, "testing: stress concentration factor of specimens": 1, "static mechanical properties: young's modulus (gpa)": 112, "static mechanical properties: yield strength (mpa)": 849, "static mechanical properties: ultimate tensile strength (mpa)": 991, "static mechanical properties: elongation (%)": 8, "rating score: rating score": 0.7142857142857143}}, {"id": "FatigueData-AM2022:520", "name": "Ti-6Al-4V", "material_family": "Ti", "points": [[225.43174318576308, 37584.50364403944, 0], [179.33834970530455, 72695.49662022246, 0], [168.52183874721044, 96077.66347483196, 0], [168.6942467169889, 116640.55794997985, 0], [157.31902674928216, 163572.84976836626, 0], [146.0531969119787, 179495.36262288532, 0], [145.86527804334813, 193364.18296905683, 0], [134.78039292730847, 204526.1367643249, 0], [124.12573673870334, 465850.3707891496, 0], [90.17681728880157, 1995847.2619435948, 1]], "conditions": {"material": "Ti-6Al-4V", "am_type": "L-PBF", "load_ratio": "0.1", "test_type": "uniaxial", "temperature": "25", "surface_treatment": "", "heat_treatment": ""}, "metadata": {"dataset id": 520, "metadata: title": "Fatigue behaviour of additively manufactured Ti-6Al-4V alloy: The role of defects on scatter and statistical size effect", "metadata: authors": "Le, Viet-Duc; Morel, Franck; Pessard, Etienne; Prigent, Serge", "metadata: source of the publication": "INTERNATIONAL JOURNAL OF FATIGUE", "metadata: year of publication": 2020, "metadata: institution": "Arts & Metiers; IRT Jules Verne", "metadata: country and region": "France", "metadata: doi": "10.1016/j.ijfatigue.2020.105811", "fatigue: types of fatigue data": "sn", "fatigue: method of extraction": "color and shape", "materials: name of the material": "Ti-6Al-4V", "am: types of am": "L-PBF", "am: am machine": "SLM 280HL", "am: direciton of specimen (°)": 90, "am: types of feedstock": "powder", "am: size of feedstock (μm)": "20, 63", "processing: processing sequence and parameters": "HT 850 C, 2 hour; SURF as-built", "testing: types of fatigue tests": "uniaxial", "testing: fatigue temperature (°c)": 25, "testing: fatigue environment": "air", "testing: load ratio": 0.1, "testing: frequency (hz)": 20, "testing: load control": "force", "testing: specimens description": "circular cross-section; with drawing; EN 6072", "testing: critical cross-section size of specimens (mm)": 8, "testing: stress concentration factor of specimens": 1, "static mechanical properties: young's modulus (gpa)": 103, "static mechanical properties: yield strength (mpa)": 839, "static mechanical properties: ultimate tensile strength (mpa)": 927, "static mechanical properties: elongation (%)": 13.8, "rating score: rating score": 0.7142857142857143}}, {"id": "FatigueData-AM2022:521", "name": "Ti-6Al-4V", "material_family": "Ti", "points": [[224.8482885682575, 30370.174414552268, 0], [224.83815419760137, 37961.37125139761, 0], [191.11764705882354, 46998.20034381837, 0], [180.03104808767614, 85618.7700417893, 0], [179.84329411764708, 107420.8210790832, 0], [168.3578889499725, 119511.352889913, 0], [157.06878431372544, 176188.6318211564, 0], [168.19623529411766, 189484.3994895283, 0], [123.90946692935537, 341595.9773950833, 0], [134.83311312217194, 352572.1672763816, 0], [124.06870588235289, 420767.25096480595, 0], [123.72564705882355, 498682.5336531473, 0], [101.49035294117644, 2006095.6267178264, 1]], "conditions": {"material": "Ti-6Al-4V", "am_type": "L-PBF", "load_ratio": "0.1", "test_type": "uniaxial", "temperature": "25", "surface_treatment": "", "heat_treatment": ""}, "metadata": {"dataset id": 521, "metadata: title": "Fatigue behaviour of additively manufactured Ti-6Al-4V alloy: The role of defects on scatter and statistical size effect", "metadata: authors": "Le, Viet-Duc; Morel, Franck; Pessard, Etienne; Prigent, Serge", "metadata: source of the publication": "INTERNATIONAL JOURNAL OF FATIGUE", "metadata: year of publication": 2020, "metadata: institution": "Arts & Metiers; IRT Jules Verne", "metadata: country and region": "France", "metadata: doi": "10.1016/j.ijfatigue.2020.105811", "fatigue: types of fatigue data": "sn", "fatigue: method of extraction": "color and shape", "materials: name of the material": "Ti-6Al-4V", "am: types of am": "L-PBF", "am: am machine": "SLM 280HL", "am: direciton of specimen (°)": 90, "am: types of feedstock": "powder", "am: size of feedstock (μm)": "20, 63", "processing: processing sequence and parameters": "HT 850 C, 2 hour; SURF as-built", "testing: types of fatigue tests": "uniaxial", "testing: fatigue temperature (°c)": 25, "testing: fatigue environment": "air", "testing: load ratio": 0.1, "testing: frequency (hz)": 20, "testing: load control": "force", "testing: specimens description": "circular cross-section; with drawing", "testing: critical cross-section size of specimens (mm)": 5, "testing: stress concentration factor of specimens": 1, "static mechanical properties: young's modulus (gpa)": 103, "static mechanical properties: yield strength (mpa)": 839, "static mechanical properties: ultimate tensile strength (mpa)": 927, "static mechanical properties: elongation (%)": 13.8, "rating score: rating score": 0.7142857142857143}}, {"id": "FatigueData-AM2022:522", "name": "304L", "material_family": "304L", "points": [[376.15321682463707, 5203.223664519926, 0], [330.3110153300013, 24784.55454869743, 0], [299.66601933014886, 61077.34095128892, 0], [299.54675126642826, 69191.02859839781, 0], [275.82515738361997, 91621.65326701556, 0], [275.36228444914195, 98005.89171520832, 0], [249.32608773346655, 99698.70596191229, 0], [250.06396353105762, 130246.89414796863, 0], [250.01419543761352, 151546.1217991467, 0], [199.9743892886248, 269639.43238857883, 0], [200.04478493854367, 623756.6691248144, 0], [200.62097136317595, 5158209.081314382, 1]], "conditions": {"material": "304L", "am_type": "L-PBF", "load_ratio": "-1", "test_type": "uniaxial", "temperature": "25", "surface_treatment": "", "heat_treatment": ""}, "metadata": {"dataset id": 522, "metadata: title": "Fatigue behavior and modeling for additive manufactured 304L stainless steel: The effect of surface roughness", "metadata: authors": "Lee, Seungjong; Pegues, Jonathan W.; Shamsaei, Nima", "metadata: source of the publication": "INTERNATIONAL JOURNAL OF FATIGUE", "metadata: year of publication": 2020, "metadata: institution": "Auburn Univ; Sandia Natl Labs", "metadata: country and region": "USA", "metadata: funding agency": "NIST; US Department of Energy", "metadata: doi": "10.1016/j.ijfatigue.2020.105856", "fatigue: types of fatigue data": "sn", "fatigue: method of extraction": "color and shape", "materials: name of the material": "304L", "am: types of am": "L-PBF", "am: am machine": "EOS M290", "am: power (w)": 195, "am: scan speed (mm/s)": 1083, "am: hatch space (μm)": 90, "am: layer thickness (μm)": 20, "am: direciton of specimen (°)": 90, "am: am environment": "Ar", "am: types of feedstock": "powder", "am: size of feedstock (μm)": "15, 45", "processing: processing sequence and parameters": "NHT; SURF as-built", "testing: types of fatigue tests": "uniaxial", "testing: fatigue temperature (°c)": 25, "testing: fatigue environment": "air", "testing: load ratio": -1, "testing: frequency (hz)": "0.5, 5", "testing: fatigue machine": "MTS landmark", "testing: load control": "force", "testing: specimens description": "circular cross-section; with drawing; ASTM E606", "testing: critical cross-section size of specimens (mm)": 6.4, "testing: stress concentration factor of specimens": 1, "rating score: rating score": 0.7714285714285715}}, {"id": "FatigueData-AM2022:523", "name": "304L", "material_family": "304L", "points": [[400.8510297001536, 26422.548221795685, 0], [400.8627627580574, 35108.59459068226, 0], [376.49009137386486, 92865.41406680841, 0], [374.8582073998368, 115679.34806210331, 0], [375.81307157187524, 144191.3414421502, 0], [349.47322077102046, 163809.57466287207, 0], [350.99459535231625, 1707627.3081522633, 0], [351.82321241537886, 1950900.8563717229, 0], [300.2397252594539, 5109375.636816191, 1]], "conditions": {"material": "304L", "am_type": "L-PBF", "load_ratio": "-1", "test_type": "uniaxial", "temperature": "25", "surface_treatment": "", "heat_treatment": ""}, "metadata": {"dataset id": 523, "metadata: title": "Fatigue behavior and modeling for additive manufactured 304L stainless steel: The effect of surface roughness", "metadata: authors": "Lee, Seungjong; Pegues, Jonathan W.; Shamsaei, Nima", "metadata: source of the publication": "INTERNATIONAL JOURNAL OF FATIGUE", "metadata: year of publication": 2020, "metadata: institution": "Auburn Univ; Sandia Natl Labs", "metadata: country and region": "USA", "metadata: funding agency": "NIST; US Department of Energy", "metadata: doi": "10.1016/j.ijfatigue.2020.105856", "fatigue: types of fatigue data": "sn", "fatigue: method of extraction": "color and shape", "materials: name of the material": "304L", "am: types of am": "L-PBF", "am: am machine": "EOS M290", "am: power (w)": 195, "am: scan speed (mm/s)": 1083, "am: hatch space (μm)": 90, "am: layer thickness (μm)": 20, "am: direciton of specimen (°)": 90, "am: am environment": "Ar", "am: types of feedstock": "powder", "am: size of feedstock (μm)": "15, 45", "processing: processing sequence and parameters": "NHT; SURF machine; SURF polish", "testing: types of fatigue tests": "uniaxial", "testing: fatigue temperature (°c)": 25, "testing: fatigue environment": "air", "testing: load ratio": -1, "testing: frequency (hz)": "0.5, 5", "testing: fatigue machine": "MTS landmark", "testing: load control": "force", "testing: specimens description": "circular cross-section; with drawing; ASTM E606", "testing: critical cross-section size of specimens (mm)": 6.4, "testing: stress concentration factor of specimens": 1, "rating score: rating score": 0.7714285714285715}}, {"id": "FatigueData-AM2022:524", "name": "ASTM A131 EH36 steel", "material_family": "ASTM", "points": [[316.04372161033956, 45272.343342605694, 0], [270.13159438511553, 105305.3483814387, 0], [225.66698323389303, 155146.98418944766, 0], [180.7792262063152, 943157.3130031736, 0]], "conditions": {"material": "ASTM A131 EH36 steel", "am_type": "L-PBF", "load_ratio": "0.1", "test_type": "uniaxial", "temperature": "25", "surface_treatment": "", "heat_treatment": ""}, "metadata": {"dataset id": 524, "metadata: title": "Influence of surface porosity on fatigue life of additively manufactured ASTM A131 EH36 steel", "metadata: authors": "Bi, Guijun; Liu, Erjia; Liu, Yang; Tan, Xipeng; Tor, Shu Beng; Wang, Bing; Wang, Jingjing; Wu, Wen Jin; Zhang, Meng", "metadata: source of the publication": "INTERNATIONAL JOURNAL OF FATIGUE", "metadata: year of publication": 2021, "metadata: institution": "ASTAR, Singapore Inst Mfg Technol; Nanyang Technol Univ", "metadata: country and region": "Singapore", "metadata: funding agency": "Nanyang Technological University; National Research Foundation (NRF), Singapore", "metadata: doi": "10.1016/j.ijfatigue.2020.105894", "fatigue: types of fatigue data": "sn", "fatigue: method of extraction": "color and shape", "materials: name of the material": "ASTM A131 EH36 steel", "am: types of am": "L-PBF", "am: am machine": "SLM 250", "am: power (w)": 150, "am: scan speed (mm/s)": 100, "am: direciton of specimen (°)": 0, "am: am environment": "Ar", "am: types of feedstock": "powder", "am: size of feedstock (μm)": "20, 53", "processing: processing sequence and parameters": "SURF machine; SURF polish", "testing: types of fatigue tests": "uniaxial", "testing: fatigue temperature (°c)": 25, "testing: fatigue environment": "air", "testing: load ratio": 0.1, "testing: frequency (hz)": 5, "testing: fatigue machine": "MTS 810", "testing: load control": "force", "testing: specimens description": "rectangular cross-section; with drawing", "testing: critical cross-section size of specimens (mm)": "5.8, 2.9", "testing: stress concentration factor of specimens": 1, "static mechanical properties: yield strength (mpa)": 874, "static mechanical properties: ultimate tensile strength (mpa)": 971, "static mechanical properties: elongation (%)": 8.7, "rating score: rating score": 0.7714285714285715}}, {"id": "FatigueData-AM2022:525", "name": "ASTM A131 EH36 steel", "material_family": "ASTM", "points": [[316.04372161033956, 16774.04026426157, 0], [270.41291785871533, 38377.018853392554, 0], [224.50825574468413, 63730.57341948986, 0], [179.82095182896774, 414241.43754640466, 0]], "conditions": {"material": "ASTM A131 EH36 steel", "am_type": "L-PBF", "load_ratio": "0.1", "test_type": "uniaxial", "temperature": "25", "surface_treatment": "", "heat_treatment": ""}, "metadata": {"dataset id": 525, "metadata: title": "Influence of surface porosity on fatigue life of additively manufactured ASTM A131 EH36 steel", "metadata: authors": "Bi, Guijun; Liu, Erjia; Liu, Yang; Tan, Xipeng; Tor, Shu Beng; Wang, Bing; Wang, Jingjing; Wu, Wen Jin; Zhang, Meng", "metadata: source of the publication": "INTERNATIONAL JOURNAL OF FATIGUE", "metadata: year of publication": 2021, "metadata: institution": "ASTAR, Singapore Inst Mfg Technol; Nanyang Technol Univ", "metadata: country and region": "Singapore", "metadata: funding agency": "Nanyang Technological University; National Research Foundation (NRF), Singapore", "metadata: doi": "10.1016/j.ijfatigue.2020.105894", "fatigue: types of fatigue data": "sn", "fatigue: method of extraction": "color and shape", "materials: name of the material": "ASTM A131 EH36 steel", "am: types of am": "L-PBF", "am: am machine": "SLM 250", "am: power (w)": 150, "am: scan speed (mm/s)": 200, "am: direciton of specimen (°)": 0, "am: am environment": "Ar", "am: types of feedstock": "powder", "am: size of feedstock (μm)": "20, 53", "processing: processing sequence and parameters": "SURF machine; SURF polish", "testing: types of fatigue tests": "uniaxial", "testing: fatigue temperature (°c)": 25, "testing: fatigue environment": "air", "testing: load ratio": 0.1, "testing: frequency (hz)": 5, "testing: fatigue machine": "MTS 810", "testing: load control": "force", "testing: specimens description": "rectangular cross-section; with drawing", "testing: critical cross-section size of specimens (mm)": "5.8, 2.9", "testing: stress concentration factor of specimens": 1, "static mechanical properties: yield strength (mpa)": 867, "static mechanical properties: ultimate tensile strength (mpa)": 921, "static mechanical properties: elongation (%)": 6.3, "rating score: rating score": 0.7714285714285715}}, {"id": "FatigueData-AM2022:526", "name": "ASTM A131 EH36 steel", "material_family": "ASTM", "points": [[314.22830600278996, 13767.514418140265, 0], [269.9943407493691, 41403.76744932406, 0], [225.38207494319414, 47492.62403137593, 0], [179.77113559245313, 178048.5274577249, 0]], "conditions": {"material": "ASTM A131 EH36 steel", "am_type": "L-PBF", "load_ratio": "0.1", "test_type": "uniaxial", "temperature": "25", "surface_treatment": "", "heat_treatment": ""}, "metadata": {"dataset id": 526, "metadata: title": "Influence of surface porosity on fatigue life of additively manufactured ASTM A131 EH36 steel", "metadata: authors": "Bi, Guijun; Liu, Erjia; Liu, Yang; Tan, Xipeng; Tor, Shu Beng; Wang, Bing; Wang, Jingjing; Wu, Wen Jin; Zhang, Meng", "metadata: source of the publication": "INTERNATIONAL JOURNAL OF FATIGUE", "metadata: year of publication": 2021, "metadata: institution": "ASTAR, Singapore Inst Mfg Technol; Nanyang Technol Univ", "metadata: country and region": "Singapore", "metadata: funding agency": "Nanyang Technological University; National Research Foundation (NRF), Singapore", "metadata: doi": "10.1016/j.ijfatigue.2020.105894", "fatigue: types of fatigue data": "sn", "fatigue: method of extraction": "color and shape", "materials: name of the material": "ASTM A131 EH36 steel", "am: types of am": "L-PBF", "am: am machine": "SLM 250", "am: power (w)": 150, "am: scan speed (mm/s)": 250, "am: direciton of specimen (°)": 0, "am: am environment": "Ar", "am: types of feedstock": "powder", "am: size of feedstock (μm)": "20, 53", "processing: processing sequence and parameters": "SURF machine; SURF polish", "testing: types of fatigue tests": "uniaxial", "testing: fatigue temperature (°c)": 25, "testing: fatigue environment": "air", "testing: load ratio": 0.1, "testing: frequency (hz)": 5, "testing: fatigue machine": "MTS 810", "testing: load control": "force", "testing: specimens description": "rectangular cross-section; with drawing", "testing: critical cross-section size of specimens (mm)": "5.8, 2.9", "testing: stress concentration factor of specimens": 1, "static mechanical properties: yield strength (mpa)": 845, "static mechanical properties: ultimate tensile strength (mpa)": 891, "static mechanical properties: elongation (%)": 5, "rating score: rating score": 0.7714285714285715}}, {"id": "FatigueData-AM2022:527", "name": "ASTM A131 EH36 steel", "material_family": "ASTM", "points": [[273.1218038527068, 11830.525887149637, 0], [312.61991218602515, 16141.058910410142, 0], [223.11850696258497, 52018.88984806493, 0], [179.09984914077575, 81371.93908512294, 0]], "conditions": {"material": "ASTM A131 EH36 steel", "am_type": "L-PBF", "load_ratio": "0.1", "test_type": "uniaxial", "temperature": "25", "surface_treatment": "", "heat_treatment": ""}, "metadata": {"dataset id": 527, "metadata: title": "Influence of surface porosity on fatigue life of additively manufactured ASTM A131 EH36 steel", "metadata: authors": "Bi, Guijun; Liu, Erjia; Liu, Yang; Tan, Xipeng; Tor, Shu Beng; Wang, Bing; Wang, Jingjing; Wu, Wen Jin; Zhang, Meng", "metadata: source of the publication": "INTERNATIONAL JOURNAL OF FATIGUE", "metadata: year of publication": 2021, "metadata: institution": "ASTAR, Singapore Inst Mfg Technol; Nanyang Technol Univ", "metadata: country and region": "Singapore", "metadata: funding agency": "Nanyang Technological University; National Research Foundation (NRF), Singapore", "metadata: doi": "10.1016/j.ijfatigue.2020.105894", "fatigue: types of fatigue data": "sn", "fatigue: method of extraction": "color and shape", "materials: name of the material": "ASTM A131 EH36 steel", "am: types of am": "L-PBF", "am: am machine": "SLM 250", "am: power (w)": 150, "am: scan speed (mm/s)": 300, "am: direciton of specimen (°)": 0, "am: am environment": "Ar", "am: types of feedstock": "powder", "am: size of feedstock (μm)": "20, 53", "processing: processing sequence and parameters": "SURF machine; SURF polish", "testing: types of fatigue tests": "uniaxial", "testing: fatigue temperature (°c)": 25, "testing: fatigue environment": "air", "testing: load ratio": 0.1, "testing: frequency (hz)": 5, "testing: fatigue machine": "MTS 810", "testing: load control": "force", "testing: specimens description": "rectangular cross-section; with drawing", "testing: critical cross-section size of specimens (mm)": "5.8, 2.9", "testing: stress concentration factor of specimens": 1, "static mechanical properties: yield strength (mpa)": 809, "static mechanical properties: ultimate tensile strength (mpa)": 855, "static mechanical properties: elongation (%)": 4.3, "rating score: rating score": 0.7714285714285715}}, {"id": "FatigueData-AM2022:528", "name": "CoCrMo", "material_family": "CoCrMo", "points": [[300.83421070288716, 12986.68046670425, 0], [300.681695592437, 24214.78476357434, 0], [200.0762343283232, 57745.25736792044, 0], [200.27925558578008, 65825.21394254641, 0], [149.49928986619173, 97772.14823347593, 0], [150.4908331275877, 127886.04661411465, 0], [99.57907955124873, 723291.0404504193, 0], [100.13791871758077, 792164.2049486911, 0], [75.1678580643431, 1178555.3558124322, 0], [75.24413235606899, 2009750.7913732426, 1], [60.21913227466688, 2513279.008629111, 1]], "conditions": {"material": "CoCrMo", "am_type": "L-PBF", "load_ratio": "0", "test_type": "uniaxial", "temperature": "25", "surface_treatment": "", "heat_treatment": ""}, "metadata": {"dataset id": 528, "metadata: title": "Effect of heat treatment on fatigue behavior of as-built notched Co-Cr-Mo parts produced by Selective Laser Melting", "metadata: authors": "Avanzini, Andrea; Berto, Filippo; Cornacchia, Giovanna; Giorleo, Luca; Razavi, Seyed Mohammed Javad", "metadata: source of the publication": "INTERNATIONAL JOURNAL OF
