Repository: yunyunfanfan/S-PA-CBB

# S-PA-CBB

Official research code, processed curve records, evaluation outputs, and manuscript source for:

> **From Physics to Selective Generation: Conditional Brownian Bridges for Sparse S–N Curve Reconstruction and Fatigue Decision-Making**

S-PA-CBB reconstructs a complete probabilistic stress–life (S–N) curve from only two to four observed fatigue tests. The method first fits an interpretable Basquin state, diagnoses whether that state is sufficient, and applies a ControlNet-style conditional Brownian-bridge residual only to curves that benefit from correction.

File: am2022_curves.json (part 33 of 98)
FATIGUE", "metadata: year of publication": 2021, "metadata: institution": "Norwegian Univ Sci & Technol; Univ Brescia", "metadata: country and region": "Italy; Norway", "metadata: doi": "10.1016/j.ijfatigue.2020.105926", "fatigue: types of fatigue data": "sn", "fatigue: method of extraction": "color and shape", "materials: name of the material": "CoCrMo", "am: types of am": "L-PBF", "am: am machine": "3D Systems ProX DMP 100", "am: hatch space (μm)": 10, "am: layer thickness (μm)": 30, "am: direciton of specimen (°)": 90, "am: types of feedstock": "powder", "am: size of feedstock (μm)": "1.1, 23.8", "processing: processing sequence and parameters": "NHT; SURF as-built", "testing: types of fatigue tests": "uniaxial", "testing: fatigue temperature (°c)": 25, "testing: fatigue environment": "air", "testing: load ratio": 0, "testing: frequency (hz)": 30, "testing: fatigue machine": "MTS Landmark", "testing: load control": "force", "testing: specimens description": "rectangular cross-section; with drawing", "testing: critical cross-section size of specimens (mm)": "7, 3", "testing: stress concentration factor of specimens": 1, "static mechanical properties: young's modulus (gpa)": 166.8, "static mechanical properties: yield strength (mpa)": 590.92, "static mechanical properties: ultimate tensile strength (mpa)": 898.4, "static mechanical properties: elongation (%)": 5.88, "rating score: rating score": 0.8}}, {"id": "FatigueData-AM2022:529", "name": "CoCrMo", "material_family": "CoCrMo", "points": [[193.72938726425184, 20198.167087590118, 0], [195.07083530108412, 26398.880310422617, 0], [145.557750847216, 49510.56744213832, 0], [146.68944885383564, 59389.7459245253, 0], [98.16634654148615, 159224.55876489892, 0], [97.77005017455528, 167193.75016958237, 0], [73.47720876286701, 436820.6802673031, 0], [73.62349367795957, 465215.0600470727, 0], [36.72183289481953, 2156418.379680566, 1]], "conditions": {"material": "CoCrMo", "am_type": "L-PBF", "load_ratio": "0", "test_type": "uniaxial", "temperature": "25", "surface_treatment": "", "heat_treatment": ""}, "metadata": {"dataset id": 529, "metadata: title": "Effect of heat treatment on fatigue behavior of as-built notched Co-Cr-Mo parts produced by Selective Laser Melting", "metadata: authors": "Avanzini, Andrea; Berto, Filippo; Cornacchia, Giovanna; Giorleo, Luca; Razavi, Seyed Mohammed Javad", "metadata: source of the publication": "INTERNATIONAL JOURNAL OF FATIGUE", "metadata: year of publication": 2021, "metadata: institution": "Norwegian Univ Sci & Technol; Univ Brescia", "metadata: country and region": "Italy; Norway", "metadata: doi": "10.1016/j.ijfatigue.2020.105926", "fatigue: types of fatigue data": "sn", "fatigue: method of extraction": "color and shape", "materials: name of the material": "CoCrMo", "am: types of am": "L-PBF", "am: am machine": "3D Systems ProX DMP 100", "am: hatch space (μm)": 10, "am: layer thickness (μm)": 30, "am: direciton of specimen (°)": 90, "am: types of feedstock": "powder", "am: size of feedstock (μm)": "1.1, 23.8", "processing: processing sequence and parameters": "NHT; SURF as-built", "testing: types of fatigue tests": "uniaxial", "testing: fatigue temperature (°c)": 25, "testing: fatigue environment": "air", "testing: load ratio": 0, "testing: frequency (hz)": 30, "testing: fatigue machine": "MTS Landmark", "testing: load control": "force", "testing: specimens description": "rectangular cross-section; with drawing", "testing: critical cross-section size of specimens (mm)": "5, 3", "testing: stress concentration factor of specimens": 2.28, "static mechanical properties: young's modulus (gpa)": 166.8, "static mechanical properties: yield strength (mpa)": 590.92, "static mechanical properties: ultimate tensile strength (mpa)": 898.4, "static mechanical properties: elongation (%)": 5.88, "rating score: rating score": 0.8}}, {"id": "FatigueData-AM2022:530", "name": "CoCrMo", "material_family": "CoCrMo", "points": [[324.90883150302693, 28146.98102574436, 0], [294.9884538624336, 32304.346887281674, 0], [299.13380485510817, 35667.70804123, 0], [250.52873037064683, 108322.81150711777, 0], [250.52873037064683, 167336.92424732004, 0], [223.4198358913272, 288494.7961287666, 0], [224.5317165916421, 468292.24009289226, 0], [199.04385951291007, 1599230.048253512, 0], [201.4350269903527, 1912052.693548903, 0], [99.90799491421788, 2000549.7455638477, 1], [175.38686289694414, 2004906.9384543116, 1]], "conditions": {"material": "CoCrMo", "am_type": "L-PBF", "load_ratio": "0", "test_type": "uniaxial", "temperature": "25", "surface_treatment": "", "heat_treatment": ""}, "metadata": {"dataset id": 530, "metadata: title": "Effect of heat treatment on fatigue behavior of as-built notched Co-Cr-Mo parts produced by Selective Laser Melting", "metadata: authors": "Avanzini, Andrea; Berto, Filippo; Cornacchia, Giovanna; Giorleo, Luca; Razavi, Seyed Mohammed Javad", "metadata: source of the publication": "INTERNATIONAL JOURNAL OF FATIGUE", "metadata: year of publication": 2021, "metadata: institution": "Norwegian Univ Sci & Technol; Univ Brescia", "metadata: country and region": "Italy; Norway", "metadata: doi": "10.1016/j.ijfatigue.2020.105926", "fatigue: types of fatigue data": "sn", "fatigue: method of extraction": "color and shape", "materials: name of the material": "CoCrMo", "am: types of am": "L-PBF", "am: am machine": "3D Systems ProX DMP 100", "am: hatch space (μm)": 10, "am: layer thickness (μm)": 30, "am: direciton of specimen (°)": 90, "am: types of feedstock": "powder", "am: size of feedstock (μm)": "1.1, 23.8", "processing: processing sequence and parameters": "HT 1150 C, 6 hour; SURF as-built", "testing: types of fatigue tests": "uniaxial", "testing: fatigue temperature (°c)": 25, "testing: fatigue environment": "air", "testing: load ratio": 0, "testing: frequency (hz)": 30, "testing: fatigue machine": "MTS Landmark", "testing: load control": "force", "testing: specimens description": "rectangular cross-section; with drawing", "testing: critical cross-section size of specimens (mm)": "7, 3", "testing: stress concentration factor of specimens": 1, "static mechanical properties: young's modulus (gpa)": 166.8, "static mechanical properties: yield strength (mpa)": 590.92, "static mechanical properties: ultimate tensile strength (mpa)": 898.4, "static mechanical properties: elongation (%)": 5.88, "rating score: rating score": 0.8}}, {"id": "FatigueData-AM2022:531", "name": "CoCrMo", "material_family": "CoCrMo", "points": [[293.8366316481779, 14375.636408159478, 0], [293.8366316481779, 18141.714593790322, 0], [244.5129879029666, 38961.608100175734, 0], [246.48521183937487, 59408.84351179514, 0], [195.85145439171293, 96904.17602558988, 0], [196.04828596369623, 132825.29327468202, 0], [147.40587338286318, 478118.56681474973, 0], [148.29661113644391, 521569.4689971638, 0], [98.64602581536364, 1999653.0268283237, 1]], "conditions": {"material": "CoCrMo", "am_type": "L-PBF", "load_ratio": "0", "test_type": "uniaxial", "temperature": "25", "surface_treatment": "", "heat_treatment": ""}, "metadata": {"dataset id": 531, "metadata: title": "Effect of heat treatment on fatigue behavior of as-built notched Co-Cr-Mo parts produced by Selective Laser Melting", "metadata: authors": "Avanzini, Andrea; Berto, Filippo; Cornacchia, Giovanna; Giorleo, Luca; Razavi, Seyed Mohammed Javad", "metadata: source of the publication": "INTERNATIONAL JOURNAL OF FATIGUE", "metadata: year of publication": 2021, "metadata: institution": "Norwegian Univ Sci & Technol; Univ Brescia", "metadata: country and region": "Italy; Norway", "metadata: doi": "10.1016/j.ijfatigue.2020.105926", "fatigue: types of fatigue data": "sn", "fatigue: method of extraction": "color and shape", "materials: name of the material": "CoCrMo", "am: types of am": "L-PBF", "am: am machine": "3D Systems ProX DMP 100", "am: hatch space (μm)": 10, "am: layer thickness (μm)": 30, "am: direciton of specimen (°)": 90, "am: types of feedstock": "powder", "am: size of feedstock (μm)": "1.1, 23.8", "processing: processing sequence and parameters": "HT 1150 C, 6 hour; SURF as-built", "testing: types of fatigue tests": "uniaxial", "testing: fatigue temperature (°c)": 25, "testing: fatigue environment": "air", "testing: load ratio": 0, "testing: frequency (hz)": 30, "testing: fatigue machine": "MTS Landmark", "testing: load control": "force", "testing: specimens description": "rectangular cross-section; with drawing", "testing: critical cross-section size of specimens (mm)": "5, 3", "testing: stress concentration factor of specimens": 2.28, "static mechanical properties: young's modulus (gpa)": 166.8, "static mechanical properties: yield strength (mpa)": 590.92, "static mechanical properties: ultimate tensile strength (mpa)": 898.4, "static mechanical properties: elongation (%)": 5.88, "rating score: rating score": 0.8}}, {"id": "FatigueData-AM2022:532", "name": "CoCrMo", "material_family": "CoCrMo", "points": [[347.9468904818716, 24599.088681754976, 0], [347.3797731331513, 27748.855253052057, 0], [298.33091651433483, 67975.9122246027, 0], [298.33091651433483, 72252.5066179379, 0], [225.68538894210542, 212515.1195926584, 0], [223.80174844867145, 307390.4529940647, 0], [223.2045382101262, 409016.12784262095, 0], [198.63724041616632, 588831.8630851804, 0], [174.36425083562125, 2113757.1181399697, 1], [174.08005518866867, 3026739.6614193153, 1]], "conditions": {"material": "CoCrMo", "am_type": "L-PBF", "load_ratio": "0", "test_type": "uniaxial", "temperature": "25", "surface_treatment": "", "heat_treatment": ""}, "metadata": {"dataset id": 532, "metadata: title": "Effect of heat treatment on fatigue behavior of as-built notched Co-Cr-Mo parts produced by Selective Laser Melting", "metadata: authors": "Avanzini, Andrea; Berto, Filippo; Cornacchia, Giovanna; Giorleo, Luca; Razavi, Seyed Mohammed Javad", "metadata: source of the publication": "INTERNATIONAL JOURNAL OF FATIGUE", "metadata: year of publication": 2021, "metadata: institution": "Norwegian Univ Sci & Technol; Univ Brescia", "metadata: country and region": "Italy; Norway", "metadata: doi": "10.1016/j.ijfatigue.2020.105926", "fatigue: types of fatigue data": "sn", "fatigue: method of extraction": "color and shape", "materials: name of the material": "CoCrMo", "am: types of am": "L-PBF", "am: am machine": "3D Systems ProX DMP 100", "am: hatch space (μm)": 10, "am: layer thickness (μm)": 30, "am: direciton of specimen (°)": 90, "am: types of feedstock": "powder", "am: size of feedstock (μm)": "1.1, 23.8", "processing: processing sequence and parameters": "HIP 1200 C, 4 hour, 1020 bar; SURF as-built", "testing: types of fatigue tests": "uniaxial", "testing: fatigue temperature (°c)": 25, "testing: fatigue environment": "air", "testing: load ratio": 0, "testing: frequency (hz)": 30, "testing: fatigue machine": "MTS Landmark", "testing: load control": "force", "testing: specimens description": "rectangular cross-section; with drawing", "testing: critical cross-section size of specimens (mm)": "7, 3", "testing: stress concentration factor of specimens": 1, "static mechanical properties: young's modulus (gpa)": 166.8, "static mechanical properties: yield strength (mpa)": 590.92, "static mechanical properties: ultimate tensile strength (mpa)": 898.4, "static mechanical properties: elongation (%)": 5.88, "rating score: rating score": 0.8}}, {"id": "FatigueData-AM2022:533", "name": "CoCrMo", "material_family": "CoCrMo", "points": [[293.4187697865668, 19265.2121033676, 0], [293.4187697865668, 22995.69168116314, 0], [244.8759614983677, 51805.78331840479, 0], [243.39352261989526, 60786.158359093126, 0], [196.91016241833074, 117207.86003071463, 0], [195.7181006146767, 144604.05435446862, 0], [146.36484749877428, 380620.3159176185, 0], [146.47052655681716, 454322.92078935925, 0], [97.03820336563808, 1999810.6420204316, 1]], "conditions": {"material": "CoCrMo", "am_type": "L-PBF", "load_ratio": "0", "test_type": "uniaxial", "temperature": "25", "surface_treatment": "", "heat_treatment": ""}, "metadata": {"dataset id": 533, "metadata: title": "Effect of heat treatment on fatigue behavior of as-built notched Co-Cr-Mo parts produced by Selective Laser Melting", "metadata: authors": "Avanzini, Andrea; Berto, Filippo; Cornacchia, Giovanna; Giorleo, Luca; Razavi, Seyed Mohammed Javad", "metadata: source of the publication": "INTERNATIONAL JOURNAL OF FATIGUE", "metadata: year of publication": 2021, "metadata: institution": "Norwegian Univ Sci & Technol; Univ Brescia", "metadata: country and region": "Italy; Norway", "metadata: doi": "10.1016/j.ijfatigue.2020.105926", "fatigue: types of fatigue data": "sn", "fatigue: method of extraction": "color and shape", "materials: name of the material": "CoCrMo", "am: types of am": "L-PBF", "am: am machine": "3D Systems ProX DMP 100", "am: hatch space (μm)": 10, "am: layer thickness (μm)": 30, "am: direciton of specimen (°)": 90, "am: types of feedstock": "powder", "am: size of feedstock (μm)": "1.1, 23.8", "processing: processing sequence and parameters": "HIP 1200 C, 4 hour, 1020 bar; SURF as-built", "testing: types of fatigue tests": "uniaxial", "testing: fatigue temperature (°c)": 25, "testing: fatigue environment": "air", "testing: load ratio": 0, "testing: frequency (hz)": 30, "testing: fatigue machine": "MTS Landmark", "testing: load control": "force", "testing: specimens description": "rectangular cross-section; with drawing", "testing: critical cross-section size of specimens (mm)": "5, 3", "testing: stress concentration factor of specimens": 2.28, "static mechanical properties: young's modulus (gpa)": 166.8, "static mechanical properties: yield strength (mpa)": 590.92, "static mechanical properties: ultimate tensile strength (mpa)": 898.4, "static mechanical properties: elongation (%)": 5.88, "rating score: rating score": 0.8}}, {"id": "FatigueData-AM2022:534", "name": "Ti-6Al-4V", "material_family": "Ti", "points": [[299.9011110208434, 50816.9612614409, 0], [299.9011110208434, 53540.48270049264, 0], [224.86970988831553, 87735.35189583867, 0], [224.53855311813876, 108375.19522135041, 0], [224.87369007752886, 136382.65759900137, 0], [224.8185312759461, 159225.02256509283, 0], [174.69498838876692, 278380.96365304897, 0], [174.86924271077362, 297850.1368092314, 0], [149.88167094972266, 382931.63577629084, 0], [149.89015979583039, 431729.5352387029, 0], [174.84447619143248, 434662.2541362985, 0], [124.86876780961393, 1172270.4660817103, 0], [149.8893941681493, 12626111.077718848, 0], [174.68421958690567, 12627506.34683862, 0], [134.90467886094947, 50392674.285949126, 1], [124.87147717105027, 50395609.88041456, 1]], "conditions": {"material": "Ti-6Al-4V", "am_type": "L-PBF", "load_ratio": "-1", "test_type": "uniaxial", "temperature": "25", "surface_treatment": "", "heat_treatment": ""}, "metadata": {"dataset id": 534, "metadata: title": "The role of node fillet, unit-cell size and strut orientation on the fatigue strength of Ti-6Al-4V lattice materials additively manufactured via laser powder bed fusion", "metadata: authors": "Benedetti, Matteo; Dallago, M.; Luchin, V.; Pasini, Damiano; Raghavendra, Sunil; Zappini, Gianluca", "metadata: source of the publication": "INTERNATIONAL JOURNAL OF FATIGUE", "metadata: year of publication": 2021, "metadata: institution": "Lincotek; McGill Univ; Univ Trento", "metadata: country and region": "Canada; Italy", "metadata: doi": "10.1016/j.ijfatigue.2020.105946", "fatigue: types of fatigue data": "sn", "fatigue: method of extraction": "color and shape", "materials: name of the material": "Ti-6Al-4V", "am: types of am": "L-PBF", "am: am machine": "Renishaw", "am: layer thickness (μm)": 60, "am: direciton of specimen (°)": 90, "am: types of feedstock": "powder", "am: size of feedstock (μm)": "15, 45", "processing: processing sequence and parameters": "HT 800 C, NaN hour; SURF as-built", "testing: types of fatigue tests": "uniaxial", "testing: fatigue temperature (°c)": 25, "testing: fatigue environment": "air", "testing: load ratio": -1, "testing: frequency (hz)": 120, "testing: fatigue machine": "Rumul Testronic", "testing: load control": "force", "testing: specimens description": "circular cross-section; with drawing", "testing: critical cross-section size of specimens (mm)": 4, "testing: stress concentration factor of specimens": 1, "rating score: rating score": 0.6571428571428571}}, {"id": "FatigueData-AM2022:535", "name": "Ti-6Al-4V", "material_family": "Ti", "points": [[881.1097124652821, 704.979443835973, 0], [698.5124542852207, 3961.811925490624, 0], [543.4503761194013, 10679.965759737317, 0], [369.20180687636145, 35583.08445370919, 0], [248.9644652627979, 252109.90253756882, 0]], "conditions": {"material": "Ti-6Al-4V", "am_type": "L-PBF", "load_ratio": "-0.25", "test_type": "uniaxial", "temperature": "25", "surface_treatment": "", "heat_treatment": ""}, "metadata": {"dataset id": 535, "metadata: title": "Fatigue performance of additive manufactured metals under variable amplitude service loading conditions including multiaxial stresses and notch effects: Experiments and modelling", "metadata: authors": "Fatemi, Ali; Molaei, Reza", "metadata: source of the publication": "INTERNATIONAL JOURNAL OF FATIGUE", "metadata: year of publication": 2021, "metadata: institution": "Univ Memphis", "metadata: country and region": "USA", "metadata: funding agency": "Naval Air Systems Command (NAVAIR), US Navy", "metadata: doi": "10.1016/j.ijfatigue.2020.106002", "fatigue: types of fatigue data": "sn", "fatigue: method of extraction": "color and shape", "materials: name of the material": "Ti-6Al-4V", "am: types of am": "L-PBF", "am: am machine": "EOS M290", "am: power (w)": 285, "am: scan speed (mm/s)": 1200, "am: layer thickness (μm)": 30, "am: direciton of specimen (°)": 90, "am: types of feedstock": "powder", "am: size of feedstock (μm)": "15, 45", "processing: processing sequence and parameters": "HT 700 C, 1 hour; SURF as-built", "testing: types of fatigue tests": "uniaxial", "testing: fatigue temperature (°c)": 25, "testing: fatigue environment": "air", "testing: load ratio": -0.25, "testing: fatigue machine": "Instron", "testing: load control": "force", "testing: specimens description": "annular cross-section; with drawing", "testing: critical cross-section size of specimens (mm)": "15.2, 12.7", "testing: stress concentration factor of specimens": 1, "static mechanical properties: young's modulus (gpa)": 111, "static mechanical properties: yield strength (mpa)": 1024, "static mechanical properties: ultimate tensile strength (mpa)": 1094, "static mechanical properties: elongation (%)": 14.5, "rating score: rating score": 0.8}}, {"id": "FatigueData-AM2022:536", "name": "Ti-6Al-4V", "material_family": "Ti", "points": [[969.306417231258, 1157.0808108607857, 0], [909.5453257330344, 3455.316665716463, 0], [746.7558568107386, 33550.99615925124, 0], [593.8688483620072, 219019.32419805077, 0], [529.5269024529852, 1061370.7613124358, 0]], "conditions": {"material": "Ti-6Al-4V", "am_type": "L-PBF", "load_ratio": "-0.25", "test_type": "uniaxial", "temperature": "25", "surface_treatment": "", "heat_treatment": ""}, "metadata": {"dataset id": 536, "metadata: title": "Fatigue performance of additive manufactured metals under variable amplitude service loading conditions including multiaxial stresses and notch effects: Experiments and modelling", "metadata: authors": "Fatemi, Ali; Molaei, Reza", "metadata: source of the publication": "INTERNATIONAL JOURNAL OF FATIGUE", "metadata: year of publication": 2021, "metadata: institution": "Univ Memphis", "metadata: country and region": "USA", "metadata: funding agency": "Naval Air Systems Command (NAVAIR), US Navy", "metadata: doi": "10.1016/j.ijfatigue.2020.106002", "fatigue: types of fatigue data": "sn", "fatigue: method of extraction": "color and shape", "materials: name of the material": "Ti-6Al-4V", "am: types of am": "L-PBF", "am: am machine": "EOS M290", "am: power (w)": 285, "am: scan speed (mm/s)": 1200, "am: layer thickness (μm)": 30, "am: direciton of specimen (°)": 90, "am: types of feedstock": "powder", "am: size of feedstock (μm)": "15, 45", "processing: processing sequence and parameters": "HT 700 C, 1 hour; SURF machine", "testing: types of fatigue tests": "uniaxial", "testing: fatigue temperature (°c)": 25, "testing: fatigue environment": "air", "testing: load ratio": -0.25, "testing: fatigue machine": "Instron", "testing: load control": "force", "testing: specimens description": "annular cross-section; with drawing", "testing: critical cross-section size of specimens (mm)": "15.2, 12.7", "testing: stress concentration factor of specimens": 1, "static mechanical properties: young's modulus (gpa)": 121.8, "static mechanical properties: yield strength (mpa)": 1084, "static mechanical properties: ultimate tensile strength (mpa)": 1119, "static mechanical properties: elongation (%)": 22.1, "rating score: rating score": 0.8}}, {"id": "FatigueData-AM2022:537", "name": "Ti-6Al-4V", "material_family": "Ti", "points": [[525.8024632761072, 901.8452481853374, 0], [401.5751858495657, 5261.182498553838, 0], [280.55338052032346, 28762.093799064372, 0], [183.04243122508905, 1688000.6809316212, 1]], "conditions": {"material": "Ti-6Al-4V", "am_type": "L-PBF", "load_ratio": "-0.25", "test_type": "uniaxial", "temperature": "25", "surface_treatment": "", "heat_treatment": ""}, "metadata": {"dataset id": 537, "metadata: title": "Fatigue performance of additive manufactured metals under variable amplitude service loading conditions including multiaxial stresses and notch effects: Experiments and modelling", "metadata: authors": "Fatemi, Ali; Molaei, Reza", "metadata: source of the publication": "INTERNATIONAL JOURNAL OF FATIGUE", "metadata: year of publication": 2021, "metadata: institution": "Univ Memphis", "metadata: country and region": "USA", "metadata: funding agency": "Naval Air Systems Command (NAVAIR), US Navy", "metadata: doi": "10.1016/j.ijfatigue.2020.106002", "fatigue: types of fatigue data": "sn", "fatigue: method of extraction": "color and shape", "materials: name of the material": "Ti-6Al-4V", "am: types of am": "L-PBF", "am: am machine": "EOS M290", "am: power (w)": 285, "am: scan speed (mm/s)": 1200, "am: layer thickness (μm)": 30, "am: direciton of specimen (°)": 90, "am: types of feedstock": "powder", "am: size of feedstock (μm)": "15, 45", "processing: processing sequence and parameters": "HT 700 C, 1 hour; SURF machine", "testing: types of fatigue tests": "uniaxial", "testing: fatigue temperature (°c)": 25, "testing: fatigue environment": "air", "testing: load ratio": -0.25, "testing: fatigue machine": "Instron", "testing: load control": "force", "testing: specimens description": "annular cross-section; with drawing", "testing: critical cross-section size of specimens (mm)": "15.2, 12.7", "testing: stress concentration factor of specimens": 3, "static mechanical properties: young's modulus (gpa)": 111, "static mechanical properties: yield strength (mpa)": 1024, "static mechanical properties: ultimate tensile strength (mpa)": 1094, "static mechanical properties: elongation (%)": 14.5, "rating score: rating score": 0.8}}, {"id": "FatigueData-AM2022:538", "name": "Ti-6Al-4V", "material_family": "Ti", "points": [[261.5039878327546, 4575.107091955563, 0], [261.7027251576747, 5186.57363681296, 0], [165.7829806529249, 41670.62192643249, 0], [165.0107900973527, 57743.634094170266, 0], [99.36724133104431, 3290222.1926607587, 1]], "conditions": {"material": "Ti-6Al-4V", "am_type": "L-PBF", "load_ratio": "-0.25", "test_type": "uniaxial", "temperature": "25", "surface_treatment": "", "heat_treatment": ""}, "metadata": {"dataset id": 538, "metadata: title": "Fatigue performance of additive manufactured metals under variable amplitude service loading conditions including multiaxial stresses and notch effects: Experiments and modelling", "metadata: authors": "Fatemi, Ali; Molaei, Reza", "metadata: source of the publication": "INTERNATIONAL JOURNAL OF FATIGUE", "metadata: year of publication": 2021, "metadata: institution": "Univ Memphis", "metadata: country and region": "USA", "metadata: funding agency": "Naval Air Systems Command (NAVAIR), US Navy", "metadata: doi": "10.1016/j.ijfatigue.2020.106002", "fatigue: types of fatigue data": "sn", "fatigue: method of extraction": "color and shape", "materials: name of the material": "Ti-6Al-4V", "am: types of am": "L-PBF", "am: am machine": "EOS M290", "am: power (w)": 285, "am: scan speed (mm/s)": 1200, "am: layer thickness (μm)": 30, "am: direciton of specimen (°)": 90, "am: types of feedstock": "powder", "am: size of feedstock (μm)": "15, 45", "processing: processing sequence and parameters": "HT 700 C, 1 hour; SURF as-built", "testing: types of fatigue tests": "uniaxial", "testing: fatigue temperature (°c)": 25, "testing: fatigue environment": "air", "testing: load ratio": -0.25, "testing: fatigue machine": "Instron", "testing: load control": "force", "testing: specimens description": "annular cross-section; with drawing", "testing: critical cross-section size of specimens (mm)": "15.2, 12.7", "testing: stress concentration factor of specimens": 3, "static mechanical properties: young's modulus (gpa)": 121.8, "static mechanical properties: yield strength (mpa)": 1084, "static mechanical properties: ultimate tensile strength (mpa)": 1119, "static mechanical properties: elongation (%)": 22.1, "rating score: rating score": 0.8}}, {"id": "FatigueData-AM2022:539", "name": "Ti-6Al-4V", "material_family": "Ti", "points": [[844.2215035311201, 26278.400408162073, 0], [759.744174142659, 36088.218286533935, 0], [589.4049791800671, 57687.1120705134, 0], [590.6386025254749, 72893.70420758874, 0], [546.3273353871155, 76808.23123646299, 0], [675.0465387823185, 94639.26093510541, 0], [463.57539794847503, 111395.22941924339, 0], [505.61776498865913, 112274.99306010247, 0], [505.61776498865913, 136011.23510316823, 0], [462.7860401503099, 145180.43979974807, 0], [590.2541086396938, 156621.82946279205, 0], [564.4865933173095, 170517.73767319712, 0], [463.1559633027523, 529107.9082340183, 0], [546.6724276380379, 10336516.253287151, 0], [421.0011966493817, 31645788.290338576, 0], [378.455387115339, 98042154.20002317, 1], [336.6113666677952, 98539868.80332118, 0]], "conditions": {"material": "Ti-6Al-4V", "am_type": "L-PBF", "load_ratio": "-1", "test_type": "rotating bending fatigue", "temperature": "25", "surface_treatment": "", "heat_treatment": ""}, "metadata": {"dataset id": 539, "metadata: title": "Fatigue limit prediction model and fatigue crack growth mechanism for selective laser melting Ti6Al4V samples with inherent defects", "metadata: authors": "Guo, Minghai; Liu, An; Liu, Bin; Wang, Xishu; Xu, Zhongwei", "metadata: source of the publication": "INTERNATIONAL JOURNAL OF FATIGUE", "metadata: year of publication": 2021, "metadata: institution": "TSC Laser Technol Dev Beijing Co Ltd; Tsinghua Univ", "metadata: country and region": "Peoples R China", "metadata: funding agency": "National Natural Science Foundation of China (NSFC)", "metadata: doi": "10.1016/j.ijfatigue.2020.106008", "fatigue: types of fatigue data": "sn", "fatigue: method of extraction": "color and shape", "materials: name of the material": "Ti-6Al-4V", "am: types of am": "L-PBF", "am: am machine": "SLM 280", "am: power (w)": 450, "am: scan speed (mm/s)": 1200, "am: hatch space (μm)": 150, "am: layer thickness (μm)": 50, "am: direciton of specimen (°)": 90, "am: am environment": "Ar", "am: types of feedstock": "powder", "am: size of feedstock (μm)": 40, "processing: processing sequence and parameters": "HT 850 C, 2 hour; SURF machine", "testing: types of fatigue tests": "rotating bending fatigue", "testing: fatigue temperature (°c)": 25, "testing: fatigue environment": "air", "testing: load ratio": -1, "testing: frequency (hz)": 60, "testing: fatigue machine": "Yamamoto RBF test system", "testing: fatigue standard": "ISO 1143", "testing: load control": "force", "testing: specimens description": "circular cross-section; with drawing", "testing: critical cross-section size of specimens (mm)": 4, "testing: stress concentration factor of specimens": 1, "rating score: rating score": 0.8}}, {"id": "FatigueData-AM2022:540", "name": "Ti-6Al-4V", "material_family": "Ti", "points": [[751.3861551292744, 14784.691025902659, 0], [675.2048929663608, 34402.832653760015, 0], [675.1640602043815, 51005.20505766659, 0], [590.3743010934695, 87619.89992654714, 0], [590.3743010934695, 104285.52440655325, 0], [505.9729076275958, 133276.8587303647, 0], [589.4444632519719, 141051.05873625915, 0], [548.1986526287279, 144064.44634639926, 0], [440.28602266594714, 163679.6038353135, 0], [547.2688147872303, 169325.82766790554, 0], [505.3829337486033, 173919.47153885194, 0], [505.3829337486033, 186352.03320656612, 0], [420.24668269068, 278959.99121488124, 0], [420.8867531060632, 329612.3148911686, 0], [439.45969734926695, 452940.44084725424, 0], [404.31836825891196, 693656.6911516686, 0], [404.31836825891196, 796646.8742443706, 0], [336.970107315752, 98224531.25803211, 1], [377.2860800974982, 99104862.87778597, 1], [395.7141406276447, 100157896.98198745, 1]], "conditions": {"material": "Ti-6Al-4V", "am_type": "L-PBF", "load_ratio": "-1", "test_type": "rotating bending fatigue", "temperature": "25", "surface_treatment": "", "heat_treatment": ""}, "metadata": {"dataset id": 540, "metadata: title": "Fatigue limit prediction model and fatigue crack growth mechanism for selective laser melting Ti6Al4V samples with inherent defects", "metadata: authors": "Guo, Minghai; Liu, An; Liu, Bin; Wang, Xishu; Xu, Zhongwei", "metadata: source of the publication": "INTERNATIONAL JOURNAL OF FATIGUE", "metadata: year of publication": 2021, "metadata: institution": "TSC Laser Technol Dev Beijing Co Ltd; Tsinghua Univ", "metadata: country and region": "Peoples R China", "metadata: funding agency": "National Natural Science Foundation of China (NSFC)", "metadata: doi": "10.1016/j.ijfatigue.2020.106008", "fatigue: types of fatigue data": "sn", "fatigue: method of extraction": "color and shape", "materials: name of the material": "Ti-6Al-4V", "am: types of am": "L-PBF", "am: am machine": "SLM 280", "am: power (w)": 450, "am: scan speed (mm/s)": 1200, "am: hatch space (μm)": 150, "am: layer thickness (μm)": 50, "am: direciton of specimen (°)": 45, "am: am environment": "Ar", "am: types of feedstock": "powder", "am: size of feedstock (μm)": 40, "processing: processing sequence and parameters": "HT 850 C, 2 hour; SURF machine", "testing: types of fatigue tests": "rotating bending fatigue", "testing: fatigue temperature (°c)": 25, "testing: fatigue environment": "air", "testing: load ratio": -1, "testing: frequency (hz)": 60, "testing: fatigue machine": "Yamamoto RBF test system", "testing: fatigue standard": "ISO 1143", "testing: load control": "force", "testing: specimens description": "circular cross-section; with drawing", "testing: critical cross-section size of specimens (mm)": 4, "testing: stress concentration factor of specimens": 1, "rating score: rating score": 0.8}}, {"id": "FatigueData-AM2022:541", "name": "Ti-6Al-4V", "material_family": "Ti", "points": [[801.7477308488066, 24791.520361151925, 0], [849.9182805380885, 44090.494330083864, 0], [588.3928052983515, 72646.8134844213, 0], [547.2134419439772, 81299.65866079669, 0], [757.0727743269786, 82270.36322529495, 0], [672.9920994659915, 84636.36064778708, 0], [546.4770355420682, 147119.93108027367, 0], [505.2976721876939, 147459.78730003114, 0], [672.9920994659915, 282412.2463261105, 0], [588.6936375097478, 282412.2463261105, 0], [588.9944697211445, 318805.7675674873, 0], [462.9149799877337, 399054.860970171, 0], [504.7790528810409, 402534.4896759508, 0], [546.9126097325808, 531560.2092617583, 0], [462.17857358582467, 7698675.712717508, 0], [673.292931677388, 13425014.377393823, 0], [546.9956548487208, 20606415.21784829, 0], [462.9149799877337, 42461797.36113537, 0], [503.87655624685146, 45831975.69146725, 0], [505.8162914943469, 73171576.80293714, 0], [421.7356166333596, 109077311.45592476, 1], [462.3963606810808, 109774843.42740582, 1]], "conditions": {"material": "Ti-6Al-4V", "am_type": "L-PBF", "load_ratio": "-1", "test_type": "rotating bending fatigue", "temperature": "25", "surface_treatment": "", "heat_treatment": ""}, "metadata": {"dataset id": 541, "metadata: title": "Fatigue limit prediction model and fatigue crack growth mechanism for selective laser melting Ti6Al4V samples with inherent defects", "metadata: authors": "Guo, Minghai; Liu, An; Liu, Bin; Wang, Xishu; Xu, Zhongwei", "metadata: source of the publication": "INTERNATIONAL JOURNAL OF FATIGUE", "metadata: year of publication": 2021, "metadata: institution": "TSC Laser Technol Dev Beijing Co Ltd; Tsinghua Univ", "metadata: country and region": "Peoples R China", "metadata: funding agency": "National Natural Science Foundation of China (NSFC)", "metadata: doi": "10.1016/j.ijfatigue.2020.106008", "fatigue: types of fatigue data": "sn", "fatigue: method of extraction": "color and shape", "materials: name of the material": "Ti-6Al-4V", "am: types of am": "L-PBF", "am: am machine": "SLM 280", "am: power (w)": 450, "am: scan speed (mm/s)": 1200, "am: hatch space (μm)": 150, "am: layer thickness (μm)": 50, "am: direciton of specimen (°)": 0, "am: am environment": "Ar", "am: types of feedstock": "powder", "am: size of feedstock (μm)": 40, "processing: processing sequence and parameters": "HT 850 C, 2 hour; SURF machine", "testing: types of fatigue tests": "rotating bending fatigue", "testing: fatigue temperature (°c)": 25, "testing: fatigue environment": "air", "testing: load ratio": -1, "testing: frequency (hz)": 60, "testing: fatigue machine": "Yamamoto RBF test system", "testing: fatigue standard": "ISO 1143", "testing: load control": "force", "testing: specimens description": "circular cross-section; with drawing", "testing: critical cross-section size of specimens (mm)": 4, "testing: stress concentration factor of specimens": 1, "rating score: rating score": 0.8}}, {"id": "FatigueData-AM2022:542", "name": "Ti-6Al-4V", "material_family": "Ti", "points": [[588.4720846380479, 16069629.542724991, 0], [588.4720846380479, 46035535.873273425, 0]], "conditions": {"material": "Ti-6Al-4V", "am_type": "L-PBF", "load_ratio": "-1", "test_type": "rotating bending fatigue", "temperature": "25", "surface_treatment": "", "heat_treatment": ""}, "metadata": {"dataset id": 542, "metadata: title": "Fatigue limit prediction model and fatigue crack growth mechanism for selective laser melting Ti6Al4V samples with inherent defects", "metadata: authors": "Guo, Minghai; Liu, An; Liu, Bin; Wang, Xishu; Xu, Zhongwei", "metadata: source of the publication": "INTERNATIONAL JOURNAL OF FATIGUE", "metadata: year of publication": 2021, "metadata: institution": "TSC Laser Technol Dev Beijing Co Ltd; Tsinghua Univ", "metadata: country and region": "Peoples R China", "metadata: funding agency": "National Natural Science Foundation of China (NSFC)", "metadata: doi": "10.1016/j.ijfatigue.2020.106008", "fatigue: types of fatigue data": "sn", "fatigue: method of extraction": "color and shape", "materials: name of the material": "Ti-6Al-4V", "am: types of am": "L-PBF", "am: types of feedstock": "powder", "processing: processing sequence and parameters": "SURF machine", "testing: types of fatigue tests": "rotating bending fatigue", "testing: fatigue temperature (°c)": 25, "testing: fatigue environment": "air", "testing: load ratio": -1, "testing: load control": "force", "testing: specimens description": "circular cross-section; with drawing", "testing: critical cross-section size of specimens (mm)": 4, "testing: stress concentration factor of specimens": 1, "rating score: rating score": 0.45714285714285713}}, {"id": "FatigueData-AM2022:543", "name": "AlSi10Mg", "material_family": "AlSi10Mg", "points": [[89.87738553147128, 388781.98151013907, 0], [81.90558197502511, 762229.9956388581, 0], [99.86842582862917, 798904.3937472589, 0], [95.00584339696144, 1239524.312371097, 0], [84.93696345351975, 3726831.2135634376, 0], [74.8441914909216, 162614299.5691285, 0], [69.73202512157573, 377804954.6634623, 0], [80.00311592255, 388839464.15857214, 0], [69.8720503734839, 450881973.53083044, 0], [79.87471795247755, 475361608.3070128, 0]], "conditions": {"material": "AlSi10Mg", "am_type": "L-PBF", "load_ratio": "-1", "test_type": "uniaxial; VHCF", "temperature": "25", "surface_treatment": "", "heat_treatment": ""}, "metadata": {"dataset id": 543, "metadata: title": "Crack initiation behavior and fatigue performance up to very-high-cycle regime of AlSi10Mg fabricated by selective laser melting with two powder sizes", "metadata: authors": "Berto, Filippo; Hong, Youshi; Jian, Z. M.; Paolino, Davide Salvatore; Qian, Guian; Tridello, Andrea", "metadata: source of the publication": "INTERNATIONAL JOURNAL OF FATIGUE", "metadata: year of publication": 2021, "metadata: institution": "Chinese Acad Sci; Norwegian Univ Sci & Technol; Politecn Torino", "metadata: country and region": "Italy; Norway; Peoples R China", "metadata: funding agency": "Chinese Academy of Sciences (CAS); National Natural Science Foundation of China (NSFC)", "metadata: doi": "10.1016/j.ijfatigue.2020.106013", "fatigue: types of fatigue data": "sn", "fatigue: method of extraction": "color and shape", "materials: name of the material": "AlSi10Mg", "am: types of am": "L-PBF", "am: power (w)": 370, "am: scan speed (mm/s)": 1300, "am: hatch space (μm)": 190, "am: layer thickness (μm)": 20, "am: preheat temperature (°c)": 35, "am: direciton of specimen (°)": 0, "am: types of feedstock": "powder", "am: size of feedstock (μm)": 20, "processing: processing sequence and parameters": "NHT; SURF polish", "testing: types of fatigue tests": "uniaxial; VHCF", "testing: fatigue temperature (°c)": 25, "testing: fatigue environment": "air", "testing: load ratio": -1, "testing: frequency (hz)": 20000, "testing: load control": "displacement", "testing: specimens description": "circular cross-section; with drawing", "testing: critical cross-section size of specimens (mm)": 3.5, "testing: stress concentration factor of specimens": 1, "static mechanical properties: yield strength (mpa)": 276, "static mechanical properties: ultimate tensile strength (mpa)": 445, "static mechanical properties: elongation (%)": 6.1, "rating score: rating score": 0.8}}, {"id": "FatigueData-AM2022:544", "name": "AlSi10Mg", "material_family": "AlSi10Mg", "points": [[49.90958299313557, 400251.1128177797, 0], [47.94337444559207, 522821.45922621596, 0], [44.84781603577633, 2762655.410461155, 0], [45.81661445223723, 4924649.427702209, 0], [41.696501063023916, 5331104.147382018, 0], [39.89685283947723, 1306764118.9684691, 0], [37.64640029976459, 2328885619.266072, 1]], "conditions": {"material": "AlSi10Mg", "am_type": "L-PBF", "load_ratio": "0.5", "test_type": "uniaxial; VHCF", "temperature": "25", "surface_treatment": "", "heat_treatment": ""}, "metadata": {"dataset id": 544, "metadata: title": "Crack initiation behavior and fatigue performance up to very-high-cycle regime of AlSi10Mg fabricated by selective laser melting with two powder sizes", "metadata: authors": "Berto, Filippo; Hong, Youshi; Jian, Z. M.; Paolino, Davide Salvatore; Qian, Guian; Tridello, Andrea", "metadata: source of the publication": "INTERNATIONAL JOURNAL OF FATIGUE", "metadata: year of publication": 2021, "metadata: institution": "Chinese Acad Sci; Norwegian Univ Sci & Technol; Politecn Torino", "metadata: country and region": "Italy; Norway; Peoples R China", "metadata: funding agency": "Chinese Academy of Sciences (CAS); National Natural Science Foundation of China (NSFC)", "metadata: doi": "10.1016/j.ijfatigue.2020.106013", "fatigue: types of fatigue data": "sn", "fatigue: method of extraction": "color and shape", "materials: name of the material": "AlSi10Mg", "am: types of am": "L-PBF", "am: power (w)":
