Repository: yunyunfanfan/S-PA-CBB

# S-PA-CBB

Official research code, processed curve records, evaluation outputs, and manuscript source for:

> **From Physics to Selective Generation: Conditional Brownian Bridges for Sparse S–N Curve Reconstruction and Fatigue Decision-Making**

S-PA-CBB reconstructs a complete probabilistic stress–life (S–N) curve from only two to four observed fatigue tests. The method first fits an interpretable Basquin state, diagnoses whether that state is sufficient, and applies a ControlNet-style conditional Brownian-bridge residual only to curves that benefit from correction.

File: am2022_curves.json (part 34 of 98)
370, "am: scan speed (mm/s)": 1300, "am: hatch space (μm)": 190, "am: layer thickness (μm)": 20, "am: preheat temperature (°c)": 35, "am: direciton of specimen (°)": 0, "am: types of feedstock": "powder", "am: size of feedstock (μm)": 20, "processing: processing sequence and parameters": "NHT; SURF polish", "testing: types of fatigue tests": "uniaxial; VHCF", "testing: fatigue temperature (°c)": 25, "testing: fatigue environment": "air", "testing: load ratio": 0.5, "testing: frequency (hz)": 20000, "testing: load control": "displacement", "testing: specimens description": "circular cross-section; with drawing", "testing: critical cross-section size of specimens (mm)": 3.5, "testing: stress concentration factor of specimens": 1, "static mechanical properties: yield strength (mpa)": 276, "static mechanical properties: ultimate tensile strength (mpa)": 445, "static mechanical properties: elongation (%)": 6.1, "rating score: rating score": 0.8}}, {"id": "FatigueData-AM2022:545", "name": "AlSi10Mg", "material_family": "AlSi10Mg", "points": [[74.93308210257973, 244932.39743739073, 0], [70.19885893958278, 397792.2874821491, 0], [67.78280100681803, 427349.5750022712, 0], [61.886138191740336, 701644.836681955, 0], [49.99511318556894, 718740.8795014824, 0], [54.96725430300663, 812154.0695447463, 0], [40.07408551436514, 2743253.5265935296, 0], [64.86992483303993, 84177591.30494593, 0], [59.88971482632788, 288218167.33946955, 0], [35.171957022881564, 1553690087.226467, 1], [30.001405309417382, 1621767622.4912586, 1]], "conditions": {"material": "AlSi10Mg", "am_type": "L-PBF", "load_ratio": "0", "test_type": "uniaxial; VHCF", "temperature": "25", "surface_treatment": "", "heat_treatment": ""}, "metadata": {"dataset id": 545, "metadata: title": "Crack initiation behavior and fatigue performance up to very-high-cycle regime of AlSi10Mg fabricated by selective laser melting with two powder sizes", "metadata: authors": "Berto, Filippo; Hong, Youshi; Jian, Z. M.; Paolino, Davide Salvatore; Qian, Guian; Tridello, Andrea", "metadata: source of the publication": "INTERNATIONAL JOURNAL OF FATIGUE", "metadata: year of publication": 2021, "metadata: institution": "Chinese Acad Sci; Norwegian Univ Sci & Technol; Politecn Torino", "metadata: country and region": "Italy; Norway; Peoples R China", "metadata: funding agency": "Chinese Academy of Sciences (CAS); National Natural Science Foundation of China (NSFC)", "metadata: doi": "10.1016/j.ijfatigue.2020.106013", "fatigue: types of fatigue data": "sn", "fatigue: method of extraction": "color and shape", "materials: name of the material": "AlSi10Mg", "am: types of am": "L-PBF", "am: power (w)": 370, "am: scan speed (mm/s)": 1300, "am: hatch space (μm)": 190, "am: layer thickness (μm)": 20, "am: preheat temperature (°c)": 35, "am: direciton of specimen (°)": 0, "am: types of feedstock": "powder", "am: size of feedstock (μm)": 20, "processing: processing sequence and parameters": "NHT; SURF polish", "testing: types of fatigue tests": "uniaxial; VHCF", "testing: fatigue temperature (°c)": 25, "testing: fatigue environment": "air", "testing: load ratio": 0, "testing: frequency (hz)": 20000, "testing: load control": "displacement", "testing: specimens description": "circular cross-section; with drawing", "testing: critical cross-section size of specimens (mm)": 3.5, "testing: stress concentration factor of specimens": 1, "static mechanical properties: yield strength (mpa)": 276, "static mechanical properties: ultimate tensile strength (mpa)": 445, "static mechanical properties: elongation (%)": 6.1, "rating score: rating score": 0.8}}, {"id": "FatigueData-AM2022:546", "name": "IN718", "material_family": "IN718", "points": [[1103.161166912, 2287.3133364355494, 0], [1034.0650915152235, 5731.1408284338395, 0], [930.0116408587697, 6383.824907521817, 0], [861.2941217846259, 6869.56901967366, 0], [809.019030492806, 9477.331021100175, 0], [930.0467237227352, 9624.640065391119, 0], [860.2808402026238, 10741.178280020315, 0], [653.8648382665675, 13274.581487994317, 0], [1102.7664080848153, 21722.01544354982, 0], [860.3022604981203, 23757.05208656157, 0], [929.7577051663125, 24572.402786118182, 0], [911.7480239233929, 26261.950414746585, 0], [688.3924091812697, 27767.02916990377, 0], [860.6990712074376, 28739.35849171611, 0], [757.5650513827615, 29340.925146142425, 0], [1103.1691899023047, 41030.19242711968, 0], [1034.169663077312, 94917.00831315212, 0], [963.7624123774992, 105089.56669597267, 0], [601.9783082058591, 111019.30388474838, 0], [1033.763363892444, 169052.35348453972, 0], [550.2687161223748, 764423.4812340866, 0], [705.5423917626132, 1134208.607224475, 0], [550.1392948662375, 2010340.0352047784, 0], [550.1392948662375, 2673145.304453032, 0]], "conditions": {"material": "IN718", "am_type": "L-PBF", "load_ratio": "0.1", "test_type": "uniaxial", "temperature": "25", "surface_treatment": "", "heat_treatment": ""}, "metadata": {"dataset id": 546, "metadata: title": "Stress-defect-life interactions of fatigued additively manufactured alloy 718", "metadata: authors": "Gockel, Joy E.; Scott-Emuakpor, Onome E.; Sheridan, Luke", "metadata: source of the publication": "INTERNATIONAL JOURNAL OF FATIGUE", "metadata: year of publication": 2021, "metadata: institution": "US Air Force; Wright State Univ", "metadata: country and region": "USA", "metadata: funding agency": "Air Force Research Laboratory (AFRL), US Air Force; Universal Technology Corp.", "metadata: doi": "10.1016/j.ijfatigue.2020.106033", "fatigue: types of fatigue data": "sn", "fatigue: method of extraction": "color and shape", "materials: name of the material": "IN718", "am: types of am": "L-PBF", "am: am machine": "Concept Laser M2", "am: power (w)": 370, "am: scan speed (mm/s)": 700, "am: hatch space (μm)": 130, "am: layer thickness (μm)": 40, "am: direciton of specimen (°)": 90, "am: types of feedstock": "powder", "processing: processing sequence and parameters": "HT 1065 C, 1.5 hour; HT 954 C, 0.5 hour; HT 718 C, 8 hour; HT 621 C, 8 hour; SURF machine; SURF grind", "testing: types of fatigue tests": "uniaxial", "testing: fatigue temperature (°c)": 25, "testing: fatigue environment": "air", "testing: load ratio": 0.1, "testing: fatigue machine": "MTS servo-hydraulic", "testing: load control": "force", "testing: specimens description": "circular cross-section; with drawing; ASTM E466", "testing: critical cross-section size of specimens (mm)": 4, "testing: stress concentration factor of specimens": 1, "rating score: rating score": 0.6857142857142857}}, {"id": "FatigueData-AM2022:547", "name": "IN718", "material_family": "IN718", "points": [[1034.2045543281001, 5360.360950912274, 0], [1101.6627593188916, 6409.815583276788, 0], [860.7672872411085, 12120.228547240828, 0], [550.5669770511084, 16204.32270575675, 0], [929.8352560404602, 20262.604062711867, 0], [1033.24370095172, 23085.960596422283, 0], [1101.6627593188916, 26008.51862228202, 0], [860.455344296908, 28020.14692560758, 0], [929.8352560404602, 41909.59932714599, 0], [549.9180666189288, 42526.265000377585, 0], [929.8352560404602, 87932.2661418296, 0], [550.878919995309, 197317.6561435558, 0], [687.6920121858747, 217415.64391783113, 0]], "conditions": {"material": "IN718", "am_type": "L-PBF", "load_ratio": "0.1", "test_type": "uniaxial", "temperature": "25", "surface_treatment": "", "heat_treatment": ""}, "metadata": {"dataset id": 547, "metadata: title": "Stress-defect-life interactions of fatigued additively manufactured alloy 718", "metadata: authors": "Gockel, Joy E.; Scott-Emuakpor, Onome E.; Sheridan, Luke", "metadata: source of the publication": "INTERNATIONAL JOURNAL OF FATIGUE", "metadata: year of publication": 2021, "metadata: institution": "US Air Force; Wright State Univ", "metadata: country and region": "USA", "metadata: funding agency": "Air Force Research Laboratory (AFRL), US Air Force; Universal Technology Corp.", "metadata: doi": "10.1016/j.ijfatigue.2020.106033", "fatigue: types of fatigue data": "sn", "fatigue: method of extraction": "color and shape", "materials: name of the material": "IN718", "am: types of am": "L-PBF", "am: am machine": "Concept Laser M2", "am: power (w)": 370, "am: scan speed (mm/s)": 700, "am: hatch space (μm)": 130, "am: layer thickness (μm)": 80, "am: direciton of specimen (°)": 90, "am: types of feedstock": "powder", "processing: processing sequence and parameters": "HT 1065 C, 1.5 hour; HT 954 C, 0.5 hour; HT 718 C, 8 hour; HT 621 C, 8 hour; SURF machine; SURF grind", "testing: types of fatigue tests": "uniaxial", "testing: fatigue temperature (°c)": 25, "testing: fatigue environment": "air", "testing: load ratio": 0.1, "testing: fatigue machine": "MTS servo-hydraulic", "testing: load control": "force", "testing: specimens description": "circular cross-section; with drawing; ASTM E466", "testing: critical cross-section size of specimens (mm)": 4, "testing: stress concentration factor of specimens": 1, "rating score: rating score": 0.6857142857142857}}, {"id": "FatigueData-AM2022:548", "name": "IN718", "material_family": "IN718", "points": [[403.9679256382414, 69536.28728417697, 0], [405.3426596954687, 76634.9030061974, 0]], "conditions": {"material": "IN718", "am_type": "L-PBF", "load_ratio": "0.1", "test_type": "uniaxial", "temperature": "25", "surface_treatment": "", "heat_treatment": ""}, "metadata": {"dataset id": 548, "metadata: title": "Stress-defect-life interactions of fatigued additively manufactured alloy 718", "metadata: authors": "Gockel, Joy E.; Scott-Emuakpor, Onome E.; Sheridan, Luke", "metadata: source of the publication": "INTERNATIONAL JOURNAL OF FATIGUE", "metadata: year of publication": 2021, "metadata: institution": "US Air Force; Wright State Univ", "metadata: country and region": "USA", "metadata: funding agency": "Air Force Research Laboratory (AFRL), US Air Force; Universal Technology Corp.", "metadata: doi": "10.1016/j.ijfatigue.2020.106033", "fatigue: types of fatigue data": "sn", "fatigue: method of extraction": "color and shape", "materials: name of the material": "IN718", "am: types of am": "L-PBF", "am: types of feedstock": "powder", "processing: processing sequence and parameters": "SURF machine", "testing: types of fatigue tests": "uniaxial", "testing: fatigue temperature (°c)": 25, "testing: fatigue environment": "air", "testing: load ratio": 0.1, "testing: load control": "force", "testing: stress concentration factor of specimens": 1, "rating score: rating score": 0.4}}, {"id": "FatigueData-AM2022:549", "name": "IN718", "material_family": "IN718", "points": [[405.20950244790487, 113711.00366122538, 0], [405.4387231847852, 172760.02376276298, 0], [405.66794392166554, 257673.91402005206, 0], [405.4387231847852, 346168.4337088679, 0], [405.4387231847852, 418884.49103818054, 0]], "conditions": {"material": "IN718", "am_type": "L-PBF", "load_ratio": "0.1", "test_type": "uniaxial", "temperature": "25", "surface_treatment": "", "heat_treatment": ""}, "metadata": {"dataset id": 549, "metadata: title": "Stress-defect-life interactions of fatigued additively manufactured alloy 718", "metadata: authors": "Gockel, Joy E.; Scott-Emuakpor, Onome E.; Sheridan, Luke", "metadata: source of the publication": "INTERNATIONAL JOURNAL OF FATIGUE", "metadata: year of publication": 2021, "metadata: institution": "US Air Force; Wright State Univ", "metadata: country and region": "USA", "metadata: funding agency": "Air Force Research Laboratory (AFRL), US Air Force; Universal Technology Corp.", "metadata: doi": "10.1016/j.ijfatigue.2020.106033", "fatigue: types of fatigue data": "sn", "fatigue: method of extraction": "color and shape", "materials: name of the material": "IN718", "am: types of am": "L-PBF", "am: types of feedstock": "powder", "processing: processing sequence and parameters": "SURF machine", "testing: types of fatigue tests": "uniaxial", "testing: fatigue temperature (°c)": 25, "testing: fatigue environment": "air", "testing: load ratio": 0.1, "testing: load control": "force", "testing: stress concentration factor of specimens": 1, "rating score: rating score": 0.4}}, {"id": "FatigueData-AM2022:550", "name": "Ti-6Al-4V", "material_family": "Ti", "points": [[495.514624136626, 13957.746798551332, 0], [494.92767764216103, 20408.948513659827, 0], [350.4136532982687, 20484.59415576903, 0], [495.4359624846249, 28546.657550745524, 0], [409.49298065096036, 35407.10274248112, 0], [409.49298065096036, 36710.97889555509, 0], [350.3999561691869, 41037.06549341407, 0], [409.05769230769226, 46157.51550435841, 0], [349.73891806225754, 62916.75841033683, 0], [297.0229289940828, 70027.805841747, 0], [297.5184028763365, 91209.05822882315, 0], [296.96369152476024, 335163.3970102189, 0]], "conditions": {"material": "Ti-6Al-4V", "am_type": "L-PBF", "load_ratio": "-1", "test_type": "rotating bending fatigue", "temperature": "25", "surface_treatment": "", "heat_treatment": ""}, "metadata": {"dataset id": 550, "metadata: title": "Modeling detrimental effects of high surface roughness on the fatigue behavior of additively manufactured Ti-6Al-4V alloys", "metadata: authors": "Craeghs, Tom; Dinh, Tien Dung; Erdelyi, Hunor; Han, S.; Segers, J.; Van Paepegem, Wim; Xiang, H.; Yaghoubi, V.", "metadata: source of the publication": "INTERNATIONAL JOURNAL OF FATIGUE", "metadata: year of publication": 2021, "metadata: institution": "Materialise NV; SIM; Siemens; Univ Ghent", "metadata: country and region": "Belgium", "metadata: funding agency": "Flanders Agency for Innovation and Entrepreneurship (VLAIO); The Research Foundation – Flanders (FWO)", "metadata: doi": "10.1016/j.ijfatigue.2020.106034", "fatigue: types of fatigue data": "sn", "fatigue: method of extraction": "color and shape", "materials: name of the material": "Ti-6Al-4V", "am: types of am": "L-PBF", "am: direciton of specimen (°)": 90, "am: types of feedstock": "powder", "processing: processing sequence and parameters": "HT NaN C, NaN hour; SURF as-built", "testing: types of fatigue tests": "rotating bending fatigue", "testing: fatigue temperature (°c)": 25, "testing: fatigue environment": "air", "testing: load ratio": -1, "testing: fatigue standard": "ISO 1143", "testing: load control": "force", "testing: specimens description": "circular cross-section; with drawing; ASTM E466", "testing: critical cross-section size of specimens (mm)": 6, "testing: stress concentration factor of specimens": 1, "rating score: rating score": 0.5428571428571428}}, {"id": "FatigueData-AM2022:551", "name": "IN718", "material_family": "IN718", "points": [[800.5683285706151, 193844.005011853, 0], [800.5706683045123, 449881.82133520686, 0], [699.6826437046242, 1412568.7009884007, 0], [698.751295596291, 1727794.8710534824, 0], [599.7700257788595, 4222556.884589328, 0], [599.7700257788595, 11158192.705641713, 0], [500.5142326443429, 53439123.5863305, 0], [500.14305886650084, 54532298.28784357, 0], [349.29437675532256, 1014480268.0653623, 1], [248.22339191551, 1029066454.0280263, 1], [400.9276951752589, 1031726784.2043178, 1]], "conditions": {"material": "IN718", "am_type": "L-PBF", "load_ratio": "-1", "test_type": "uniaxial; VHCF", "temperature": "25", "surface_treatment": "", "heat_treatment": ""}, "metadata": {"dataset id": 551, "metadata: title": "An investigation into the effects of cyclic strain rate on the high cycle and very high cycle fatigue behaviors of wrought and additively manufactured Inconel 718", "metadata: authors": "Frye, Palmer; Muhammad, Muztahid; Shamsaei, Nima; Shao, Shuai; Simsiriwong, Jutima", "metadata: source of the publication": "INTERNATIONAL JOURNAL OF FATIGUE", "metadata: year of publication": 2021, "metadata: institution": "Auburn Univ; Univ North Florida", "metadata: country and region": "USA", "metadata: funding agency": "NASA; US Department of Energy", "metadata: doi": "10.1016/j.ijfatigue.2020.106038", "fatigue: types of fatigue data": "sn", "fatigue: method of extraction": "color and shape", "materials: name of the material": "IN718", "am: types of am": "L-PBF", "am: am machine": "EOS M290", "am: power (w)": 285, "am: scan speed (mm/s)": 960, "am: hatch space (μm)": 110, "am: layer thickness (μm)": 40, "am: direciton of specimen (°)": 90, "am: am environment": "Ar", "am: types of feedstock": "powder", "processing: processing sequence and parameters": "HT 954 C, 0.167 hour; HT 718 C, 8 hour; HT 621 C, 10 hour; SURF machine; SURF polish", "testing: types of fatigue tests": "uniaxial; VHCF", "testing: fatigue temperature (°c)": 25, "testing: fatigue environment": "air", "testing: load ratio": -1, "testing: frequency (hz)": 20000, "testing: fatigue machine": "Shimadzu USF-2000A", "testing: load control": "displacement", "testing: specimens description": "circular cross-section; with drawing", "testing: critical cross-section size of specimens (mm)": 3, "testing: stress concentration factor of specimens": 1, "rating score: rating score": 0.7428571428571429}}, {"id": "FatigueData-AM2022:552", "name": "IN718", "material_family": "IN718", "points": [[800.0657537294961, 42712.58437152262, 0], [799.7799112997243, 42964.75891695009, 0], [699.4401502456363, 124529.30919235268, 0], [699.4917052325405, 125647.67123723545, 0], [599.1637920497137, 381222.5661601709, 0], [600.2485815943446, 511294.0842993382, 0], [499.88096129587467, 3103383.043467636, 0], [498.87558598253, 5131144.123646122, 1]], "conditions": {"material": "IN718", "am_type": "L-PBF", "load_ratio": "-1", "test_type": "uniaxial", "temperature": "25", "surface_treatment": "", "heat_treatment": ""}, "metadata": {"dataset id": 552, "metadata: title": "An investigation into the effects of cyclic strain rate on the high cycle and very high cycle fatigue behaviors of wrought and additively manufactured Inconel 718", "metadata: authors": "Frye, Palmer; Muhammad, Muztahid; Shamsaei, Nima; Shao, Shuai; Simsiriwong, Jutima", "metadata: source of the publication": "INTERNATIONAL JOURNAL OF FATIGUE", "metadata: year of publication": 2021, "metadata: institution": "Auburn Univ; Univ North Florida", "metadata: country and region": "USA", "metadata: funding agency": "NASA; US Department of Energy", "metadata: doi": "10.1016/j.ijfatigue.2020.106038", "fatigue: types of fatigue data": "sn", "fatigue: method of extraction": "color and shape", "materials: name of the material": "IN718", "am: types of am": "L-PBF", "am: am machine": "EOS M290", "am: power (w)": 285, "am: scan speed (mm/s)": 960, "am: hatch space (μm)": 110, "am: layer thickness (μm)": 40, "am: direciton of specimen (°)": 90, "am: am environment": "Ar", "am: types of feedstock": "powder", "processing: processing sequence and parameters": "HT 954 C, 0.167 hour; HT 718 C, 8 hour; HT 621 C, 10 hour; SURF machine; SURF polish", "testing: types of fatigue tests": "uniaxial", "testing: fatigue temperature (°c)": 25, "testing: fatigue environment": "air", "testing: load ratio": -1, "testing: frequency (hz)": 5, "testing: fatigue machine": "MTS servo-hydraulic", "testing: load control": "force", "testing: specimens description": "circular cross-section; with drawing", "testing: critical cross-section size of specimens (mm)": 3, "testing: stress concentration factor of specimens": 1, "rating score: rating score": 0.7428571428571429}}, {"id": "FatigueData-AM2022:553", "name": "IN718", "material_family": "IN718", "points": [[797.189472827761, 95386.53798073, 0], [797.1429346518203, 95625.84374889667, 0], [696.4689335027738, 341914.25697022467, 0], [697.4890529734964, 342947.2417539102, 0], [597.3673807027831, 557413.9865296581, 0], [597.7974223189033, 795693.7304951932, 0], [496.2106209358444, 2069984.256462542, 0], [496.1338073044503, 3869124.1349017974, 0], [395.8178705884717, 21720246.074232057, 0], [345.5838536673196, 32270316.833378494, 0], [345.49847600902547, 59511861.17371574, 0], [296.9928960038736, 173508550.43851498, 0]], "conditions": {"material": "IN718", "am_type": "L-PBF", "load_ratio": "-1", "test_type": "uniaxial; VHCF", "temperature": "25", "surface_treatment": "", "heat_treatment": ""}, "metadata": {"dataset id": 553, "metadata: title": "An investigation into the effects of cyclic strain rate on the high cycle and very high cycle fatigue behaviors of wrought and additively manufactured Inconel 718", "metadata: authors": "Frye, Palmer; Muhammad, Muztahid; Shamsaei, Nima; Shao, Shuai; Simsiriwong, Jutima", "metadata: source of the publication": "INTERNATIONAL JOURNAL OF FATIGUE", "metadata: year of publication": 2021, "metadata: institution": "Auburn Univ; Univ North Florida", "metadata: country and region": "USA", "metadata: funding agency": "NASA; US Department of Energy", "metadata: doi": "10.1016/j.ijfatigue.2020.106038", "fatigue: types of fatigue data": "sn", "fatigue: method of extraction": "color and shape", "materials: name of the material": "IN718", "am: types of am": "L-PBF", "am: am machine": "EOS M290", "am: power (w)": 285, "am: scan speed (mm/s)": 960, "am: hatch space (μm)": 110, "am: layer thickness (μm)": 40, "am: direciton of specimen (°)": 45, "am: am environment": "Ar", "am: types of feedstock": "powder", "processing: processing sequence and parameters": "HT 954 C, 0.167 hour; HT 718 C, 8 hour; HT 621 C, 10 hour; SURF machine; SURF polish", "testing: types of fatigue tests": "uniaxial; VHCF", "testing: fatigue temperature (°c)": 25, "testing: fatigue environment": "air", "testing: load ratio": -1, "testing: frequency (hz)": 20000, "testing: fatigue machine": "Shimadzu USF-2000A", "testing: load control": "displacement", "testing: specimens description": "circular cross-section; with drawing", "testing: critical cross-section size of specimens (mm)": 3, "testing: stress concentration factor of specimens": 1, "rating score: rating score": 0.7428571428571429}}, {"id": "FatigueData-AM2022:554", "name": "IN718", "material_family": "IN718", "points": [[696.1253321106037, 190157.44610585694, 0], [697.264511847518, 190402.11082332238, 0], [596.5003077483168, 247433.97038701017, 0], [598.6103763953361, 312919.276885696, 0], [498.46692117641936, 326646.15432193544, 0], [497.76154578182957, 407212.5706788114, 0], [395.96688673586004, 668783.8757631688, 0], [395.83990555763444, 2425593.1503836396, 0], [295.7142256258967, 4901739.958169405, 1], [296.2447715560264, 4943326.497286074, 1], [395.5080219158935, 5295766.556701377, 0]], "conditions": {"material": "IN718", "am_type": "L-PBF", "load_ratio": "-1", "test_type": "uniaxial", "temperature": "25", "surface_treatment": "", "heat_treatment": ""}, "metadata": {"dataset id": 554, "metadata: title": "An investigation into the effects of cyclic strain rate on the high cycle and very high cycle fatigue behaviors of wrought and additively manufactured Inconel 718", "metadata: authors": "Frye, Palmer; Muhammad, Muztahid; Shamsaei, Nima; Shao, Shuai; Simsiriwong, Jutima", "metadata: source of the publication": "INTERNATIONAL JOURNAL OF FATIGUE", "metadata: year of publication": 2021, "metadata: institution": "Auburn Univ; Univ North Florida", "metadata: country and region": "USA", "metadata: funding agency": "NASA; US Department of Energy", "metadata: doi": "10.1016/j.ijfatigue.2020.106038", "fatigue: types of fatigue data": "sn", "fatigue: method of extraction": "color and shape", "materials: name of the material": "IN718", "am: types of am": "L-PBF", "am: am machine": "EOS M290", "am: power (w)": 285, "am: scan speed (mm/s)": 960, "am: hatch space (μm)": 110, "am: layer thickness (μm)": 40, "am: direciton of specimen (°)": 45, "am: am environment": "Ar", "am: types of feedstock": "powder", "processing: processing sequence and parameters": "HT 954 C, 0.167 hour; HT 718 C, 8 hour; HT 621 C, 10 hour; SURF machine; SURF polish", "testing: types of fatigue tests": "uniaxial", "testing: fatigue temperature (°c)": 25, "testing: fatigue environment": "air", "testing: load ratio": -1, "testing: frequency (hz)": 5, "testing: fatigue machine": "MTS servo-hydraulic", "testing: load control": "force", "testing: specimens description": "circular cross-section; with drawing", "testing: critical cross-section size of specimens (mm)": 3, "testing: stress concentration factor of specimens": 1, "rating score: rating score": 0.7428571428571429}}, {"id": "FatigueData-AM2022:555", "name": "316L", "material_family": "316L", "points": [[350.0205600850763, 69783.11836322713, 0], [324.8725038402458, 97606.34909983251, 0], [350.0205600850763, 104311.99277527604, 0], [324.8725038402458, 126334.80211938673, 0], [299.97943991492383, 203873.5777865977, 0], [249.67340186695031, 376270.9414585504, 0], [249.67009334751276, 856896.4638372292, 0]], "conditions": {"material": "316L", "am_type": "L-PBF", "load_ratio": "-1", "test_type": "rotating bending fatigue", "temperature": "25", "surface_treatment": "", "heat_treatment": ""}, "metadata": {"dataset id": 555, "metadata: title": "Fatigue behavior of additive manufactured 316L stainless steel under axial versus rotating-bending loading: Synergistic effects of stress gradient, surface roughness, and volumetric defects", "metadata: authors": "Shamsaei, Nima; Shrestha, Rakish; Simsiriwong, Jutima", "metadata: source of the publication": "INTERNATIONAL JOURNAL OF FATIGUE", "metadata: year of publication": 2021, "metadata: institution": "Auburn Univ; Univ North Florida", "metadata: country and region": "USA", "metadata: funding agency": "NIST", "metadata: doi": "10.1016/j.ijfatigue.2020.106063", "fatigue: types of fatigue data": "sn", "fatigue: method of extraction": "color and shape", "materials: name of the material": "316L", "am: types of am": "L-PBF", "am: power (w)": 200, "am: scan speed (mm/s)": 1000, "am: hatch space (μm)": 110, "am: layer thickness (μm)": 50, "am: direciton of specimen (°)": 90, "am: am environment": "Ar", "am: types of feedstock": "powder", "am: size of feedstock (μm)": "15, 45", "processing: processing sequence and parameters": "HT 1038 C, 1 hour; SURF as-built", "testing: types of fatigue tests": "rotating bending fatigue", "testing: fatigue temperature (°c)": 25, "testing: fatigue environment": "air", "testing: load ratio": -1, "testing: frequency (hz)": 50, "testing: fatigue machine": "RBF-200", "testing: load control": "force", "testing: specimens description": "circular cross-section; with drawing; ISO 1143", "testing: critical cross-section size of specimens (mm)": 4.76, "testing: stress concentration factor of specimens": 1, "rating score: rating score": 0.7428571428571429}}, {"id": "FatigueData-AM2022:556", "name": "316L", "material_family": "316L", "points": [[352.0704241994565, 3455.2105991796934, 0], [352.0836582772067, 5317.606798489028, 0], [326.92236795462605, 18803.88662259441, 0], [326.9190594351885, 22347.556347332396, 0], [302.03592106817916, 71149.3706119045, 0], [302.0392295876167, 83705.80607450713, 0], [250.44499586435074, 269145.6276385989, 0], [250.44168734491322, 394594.02836990485, 0]], "conditions": {"material": "316L", "am_type": "L-PBF", "load_ratio": "-1", "test_type": "uniaxial", "temperature": "25", "surface_treatment": "", "heat_treatment": ""}, "metadata": {"dataset id": 556, "metadata: title": "Fatigue behavior of additive manufactured 316L stainless steel under axial versus rotating-bending loading: Synergistic effects of stress gradient, surface roughness, and volumetric defects", "metadata: authors": "Shamsaei, Nima; Shrestha, Rakish; Simsiriwong, Jutima", "metadata: source of the publication": "INTERNATIONAL JOURNAL OF FATIGUE", "metadata: year of publication": 2021, "metadata: institution": "Auburn Univ; Univ North Florida", "metadata: country and region": "USA", "metadata: funding agency": "NIST", "metadata: doi": "10.1016/j.ijfatigue.2020.106063", "fatigue: types of fatigue data": "sn", "fatigue: method of extraction": "color and shape", "materials: name of the material": "316L", "am: types of am": "L-PBF", "am: power (w)": 200, "am: scan speed (mm/s)": 1000, "am: hatch space (μm)": 110, "am: layer thickness (μm)": 50, "am: direciton of specimen (°)": 90, "am: am environment": "Ar", "am: types of feedstock": "powder", "am: size of feedstock (μm)": "15, 45", "processing: processing sequence and parameters": "HT 1038 C, 1 hour; SURF as-built", "testing: types of fatigue tests": "uniaxial", "testing: fatigue temperature (°c)": 25, "testing: fatigue environment": "air", "testing: load ratio": -1, "testing: frequency (hz)": "4.6, 6.5", "testing: fatigue machine": "MTS", "testing: load control": "force", "testing: specimens description": "circular cross-section; with drawing; ASTM E466", "testing: critical cross-section size of specimens (mm)": 4.8, "testing: stress concentration factor of specimens": 1, "rating score: rating score": 0.7428571428571429}}, {"id": "FatigueData-AM2022:557", "name": "316L", "material_family": "316L", "points": [[350.1975877780756, 37193.259366914244, 0], [350.19319217368, 45054.96059753947, 0], [325.20075046904316, 49088.75103038156, 0], [325.20075046904316, 55052.55045054259, 0], [299.9509514875369, 119340.97416363402, 0], [300.1995175556151, 131371.2255612276, 0], [250.18386491557226, 166748.5564074511, 0], [250.18386491557226, 207680.7080017621, 0]], "conditions": {"material": "316L", "am_type": "L-PBF", "load_ratio": "-1", "test_type": "rotating bending fatigue", "temperature": "25", "surface_treatment": "", "heat_treatment": ""}, "metadata": {"dataset id": 557, "metadata: title": "Fatigue behavior of additive manufactured 316L stainless steel under axial versus rotating-bending loading: Synergistic effects of stress gradient, surface roughness, and volumetric defects", "metadata: authors": "Shamsaei, Nima; Shrestha, Rakish; Simsiriwong, Jutima", "metadata: source of the publication": "INTERNATIONAL JOURNAL OF FATIGUE", "metadata: year of publication": 2021, "metadata: institution": "Auburn Univ; Univ North Florida", "metadata: country and region": "USA", "metadata: funding agency": "NIST", "metadata: doi": "10.1016/j.ijfatigue.2020.106063", "fatigue: types of fatigue data": "sn", "fatigue: method of extraction": "color and shape", "materials: name of the material": "316L", "am: types of am": "L-PBF", "am: power (w)": 195, "am: scan speed (mm/s)": 1083, "am: hatch space (μm)": 90, "am: layer thickness (μm)": 20, "am: direciton of specimen (°)": 90, "am: am environment": "Ar", "am: types of feedstock": "powder", "am: size of feedstock (μm)": "15, 45", "processing: processing sequence and parameters": "HT 1038 C, 1 hour; SURF as-built", "testing: types of fatigue tests": "rotating bending fatigue", "testing: fatigue temperature (°c)": 25, "testing: fatigue environment": "air", "testing: load ratio": -1, "testing: frequency (hz)": 50, "testing: load control": "force", "testing: specimens description": "circular cross-section; with drawing; ISO 1143", "testing: critical cross-section size of specimens (mm)": 4.76, "testing: stress concentration factor of specimens": 1, "rating score: rating score": 0.7142857142857143}}, {"id": "FatigueData-AM2022:558", "name": "316L", "material_family": "316L", "points": [[349.95341731439294, 3978.022194225248, 0], [350.20637898686687, 5884.295394530425, 0], [324.7819332745274, 33555.06157906425, 0], [324.81703334497024, 38192.18623887714, 0], [299.61526142944155, 110965.92716097929, 0], [299.9033231723583, 137865.18430035742, 0], [249.89677309711973, 414825.5589827779, 0], [249.93187316756263, 467086.46183878754, 0]], "conditions": {"material": "316L", "am_type": "L-PBF", "load_ratio": "-1", "test_type": "uniaxial", "temperature": "25", "surface_treatment": "", "heat_treatment": ""}, "metadata": {"dataset id": 558, "metadata: title": "Fatigue behavior of additive manufactured 316L stainless steel under axial versus rotating-bending loading: Synergistic effects of stress gradient, surface roughness, and volumetric defects", "metadata: authors": "Shamsaei, Nima; Shrestha, Rakish; Simsiriwong, Jutima", "metadata: source of the publication": "INTERNATIONAL JOURNAL OF FATIGUE", "metadata: year of publication": 2021, "metadata: institution": "Auburn Univ; Univ North Florida", "metadata: country and region": "USA", "metadata: funding agency": "NIST", "metadata: doi": "10.1016/j.ijfatigue.2020.106063", "fatigue: types of fatigue data": "sn", "fatigue: method of extraction": "color and shape", "materials: name of the material": "316L", "am: types of am": "L-PBF", "am: power (w)": 195, "am: scan speed (mm/s)": 1083, "am: hatch space (μm)": 90, "am: layer thickness (μm)": 20, "am: direciton of specimen (°)": 90, "am: am environment": "Ar", "am: types of feedstock": "powder", "am: size of feedstock (μm)": "15, 45", "processing: processing sequence and parameters": "HT 1038 C, 1 hour; SURF as-built", "testing: types of fatigue tests": "uniaxial", "testing: fatigue temperature (°c)": 25, "testing: fatigue environment": "air", "testing: load ratio": -1, "testing: frequency (hz)": "4.6, 6.5", "testing: load control": "force", "testing: specimens description": "circular cross-section; with drawing; ASTM E466", "testing: critical cross-section size of specimens (mm)": 4.8, "testing: stress concentration factor of specimens": 1, "rating score: rating score": 0.7142857142857143}}, {"id": "FatigueData-AM2022:559", "name": "316L", "material_family": "316L", "points": [[349.9973917752716, 132723.82226656415, 0], [350.023345196007, 240416.51615618612, 0], [325.05656193947345, 241671.96896319737, 0], [300.1681144865679, 313676.397153591, 0], [300.1090272840535, 409662.6821102792, 0], [325.1299244967076, 516687.7060763487, 0], [249.9954923088182, 734641.1269878515, 0], [249.9420589056152, 777656.1109762527, 0]], "conditions": {"material": "316L", "am_type": "L-PBF", "load_ratio": "-1", "test_type": "rotating bending fatigue", "temperature": "25", "surface_treatment": "", "heat_treatment": ""}, "metadata": {"dataset id": 559, "metadata: title": "Fatigue behavior of additive manufactured 316L stainless steel under axial versus rotating-bending loading: Synergistic effects of stress gradient, surface roughness, and volumetric defects", "metadata: authors": "Shamsaei, Nima; Shrestha, Rakish; Simsiriwong, Jutima", "metadata: source of the publication": "INTERNATIONAL JOURNAL OF FATIGUE", "metadata: year of publication": 2021, "metadata: institution": "Auburn Univ; Univ North Florida", "metadata: country and region": "USA", "metadata: funding agency": "NIST", "metadata: doi": "10.1016/j.ijfatigue.2020.106063", "fatigue: types of fatigue data": "sn", "fatigue: method of extraction": "color and shape", "materials: name of the material": "316L", "am: types of am": "L-PBF", "am: power (w)": 200, "am: scan speed (mm/s)": 1000, "am: hatch space (μm)": 110, "am: layer thickness (μm)": 50, "am: direciton of specimen (°)": 90, "am: am environment": "Ar", "am: types of feedstock": "powder", "am: size of feedstock (μm)": "15, 45", "processing: processing sequence and parameters": "HT 1038 C, 1 hour; SURF machine; SURF polish", "testing: types of fatigue tests": "rotating bending fatigue", "testing: fatigue temperature (°c)": 25, "testing: fatigue environment": "air", "testing: load ratio": -1, "testing: frequency (hz)": 50, "testing: load control": "force", "testing: specimens description": "circular cross-section; with drawing; ISO 1143", "testing: critical cross-section size of specimens (mm)": 4.76, "testing: stress concentration factor of specimens": 1, "rating score: rating score": 0.7142857142857143}}, {"id": "FatigueData-AM2022:560", "name": "316L", "material_family": "316L", "points": [[348.81544053265804, 42951.58758343456, 0], [323.5958094155997, 79234.52193258592, 0], [323.6156745880135, 158447.77806741407, 0], [298.87343952612906, 535154.4666094302, 0], [298.8722028701823, 1380318.8348155196, 0], [249.12344261923877, 1837665.0322432194, 0], [249.21337393839053, 2005542.2661412575, 1]], "conditions": {"material": "316L", "am_type": "L-PBF", "load_ratio": "-1", "test_type": "uniaxial", "temperature": "25", "surface_treatment": "", "heat_treatment": ""}, "metadata": {"dataset id": 560, "metadata: title": "Fatigue behavior of additive manufactured 316L stainless steel under axial versus rotating-bending loading: Synergistic effects of stress gradient, surface roughness, and volumetric defects", "metadata: authors": "Shamsaei, Nima; Shrestha, Rakish; Simsiriwong, Jutima", "metadata: source of the publication": "INTERNATIONAL JOURNAL OF FATIGUE", "metadata: year of publication": 2021, "metadata: institution": "Auburn Univ; Univ North Florida", "metadata: country and region": "USA", "metadata: funding agency": "NIST", "metadata: doi": "10.1016/j.ijfatigue.2020.106063", "fatigue: types of fatigue data": "sn", "fatigue: method of extraction": "color and shape", "materials: name of the material": "316L", "am: types of am": "L-PBF", "am: power (w)": 200, "am: scan speed (mm/s)": 1000, "am: hatch space (μm)": 110, "am: layer thickness (μm)": 50, "am: direciton of specimen (°)": 90, "am: am environment": "Ar", "am: types of feedstock": "powder", "am: size of feedstock (μm)": "15, 45", "processing: processing sequence and parameters": "HT 1038 C, 1 hour; SURF machine; SURF polish", "testing: types of fatigue tests": "uniaxial", "testing: fatigue temperature (°c)": 25, "testing: fatigue environment": "air", "testing: load ratio": -1, "testing: frequency (hz)": "4.6, 6.5", "testing: load control": "force", "testing: specimens description": "circular cross-section; with drawing; ASTM E466", "testing: critical cross-section size of specimens (mm)": 4.8, "testing: stress concentration factor of specimens": 1, "rating score: rating score": 0.7142857142857143}}, {"id": "FatigueData-AM2022:561", "name": "316L", "material_family": "316L", "points": [[350.1416427531891, 843571.3045410629, 0], [350.1025583995947, 2009615.9920383699, 1], [325.02522891458085, 2010623.1568166246, 1]], "conditions": {"material": "316L", "am_type": "L-PBF", "load_ratio": "-1", "test_type": "rotating bending fatigue", "temperature": "25", "surface_treatment": "", "heat_treatment": ""}, "metadata": {"dataset id": 561, "metadata: title": "Fatigue behavior of additive manufactured 316L stainless steel under axial versus rotating-bending loading: Synergistic effects of stress gradient, surface roughness, and volumetric defects", "metadata: authors": "Shamsaei, Nima; Shrestha, Rakish; Simsiriwong, Jutima", "metadata: source of the publication": "INTERNATIONAL JOURNAL OF FATIGUE", "metadata: year of publication": 2021, "metadata: institution": "Auburn Univ; Univ North Florida", "metadata: country and region": "USA", "metadata: funding agency": "NIST", "metadata: doi": "10.1016/j.ijfatigue.2020.106063", "fatigue: types of fatigue data": "sn", "fatigue: method of extraction": "color and shape", "materials: name of the material": "316L", "am: types of am": "L-PBF", "am: power (w)": 195, "am: scan speed (mm/s)": 1083, "am: hatch space (μm)": 90, "am: layer thickness (μm)": 20, "am: direciton of specimen (°)": 90, "am: am environment": "Ar", "am: types of feedstock": "powder", "am: size of feedstock (μm)": "15, 45", "processing: processing sequence and parameters": "HT 1038 C, 1 hour; SURF machine; SURF polish", "testing: types of fatigue tests": "rotating bending fatigue", "testing: fatigue temperature (°c)": 25, "testing: fatigue environment": "air", "testing: load ratio": -1, "testing: frequency (hz)": 50, "testing: load control": "force", "testing: specimens description": "circular cross-section; with drawing; ISO 1143", "testing: critical cross-section size of specimens (mm)": 4.76, "testing: stress concentration factor of specimens": 1, "rating score: rating score": 0.7142857142857143}}, {"id": "FatigueData-AM2022:562", "name": "316L", "material_family": "316L", "points": [[348.78689872854983, 33050.30592261801, 0], [348.93297238384866, 40804.88385971032, 0], [323.72993253143966, 644771.9531122156, 0], [323.57739685102763, 712026.7519722534, 1], [298.9982641879447, 2017038.197183831, 0]], "conditions": {"material": "316L", "am_type": "L-PBF", "load_ratio": "-1", "test_type":
