Repository: yunyunfanfan/S-PA-CBB

# S-PA-CBB

Official research code, processed curve records, evaluation outputs, and manuscript source for:

> **From Physics to Selective Generation: Conditional Brownian Bridges for Sparse S–N Curve Reconstruction and Fatigue Decision-Making**

S-PA-CBB reconstructs a complete probabilistic stress–life (S–N) curve from only two to four observed fatigue tests. The method first fits an interpretable Basquin state, diagnoses whether that state is sufficient, and applies a ControlNet-style conditional Brownian-bridge residual only to curves that benefit from correction.

File: am2022_curves.json (part 35 of 98)
"uniaxial", "temperature": "25", "surface_treatment": "", "heat_treatment": ""}, "metadata": {"dataset id": 562, "metadata: title": "Fatigue behavior of additive manufactured 316L stainless steel under axial versus rotating-bending loading: Synergistic effects of stress gradient, surface roughness, and volumetric defects", "metadata: authors": "Shamsaei, Nima; Shrestha, Rakish; Simsiriwong, Jutima", "metadata: source of the publication": "INTERNATIONAL JOURNAL OF FATIGUE", "metadata: year of publication": 2021, "metadata: institution": "Auburn Univ; Univ North Florida", "metadata: country and region": "USA", "metadata: funding agency": "NIST", "metadata: doi": "10.1016/j.ijfatigue.2020.106063", "fatigue: types of fatigue data": "sn", "fatigue: method of extraction": "color and shape", "materials: name of the material": "316L", "am: types of am": "L-PBF", "am: power (w)": 195, "am: scan speed (mm/s)": 1083, "am: hatch space (μm)": 90, "am: layer thickness (μm)": 20, "am: direciton of specimen (°)": 90, "am: am environment": "Ar", "am: types of feedstock": "powder", "am: size of feedstock (μm)": "15, 45", "processing: processing sequence and parameters": "HT 1038 C, 1 hour; SURF machine; SURF polish", "testing: types of fatigue tests": "uniaxial", "testing: fatigue temperature (°c)": 25, "testing: fatigue environment": "air", "testing: load ratio": -1, "testing: frequency (hz)": "4.6, 6.5", "testing: load control": "force", "testing: specimens description": "circular cross-section; with drawing; ASTM E466", "testing: critical cross-section size of specimens (mm)": 4.8, "testing: stress concentration factor of specimens": 1, "rating score: rating score": 0.7142857142857143}}, {"id": "FatigueData-AM2022:563", "name": "300M steel", "material_family": "300M", "points": [[539.5847275545067, 8347.965066776536, 0], [539.5276672184848, 10344.317869383452, 0], [629.6461399500558, 12583.434963034564, 0], [629.2670823259956, 15848.882729550429, 0], [629.2670823259956, 18013.455512716828, 0], [449.4819750373053, 21331.189489899843, 0], [629.2670823259956, 24608.632032526773, 0], [539.5265926358854, 33872.176691754226, 0], [448.93781489664417, 38581.474432883675, 0], [449.2951559879236, 43825.29136161273, 0], [539.4706068824628, 43916.50771307768, 0], [360.0929931174585, 116430.68733922493, 0], [448.43064263322884, 124421.05618039545, 0], [359.9629198387819, 361346.6852581142, 0], [313.34057860703973, 1533978.3374224203, 1]], "conditions": {"material": "300M steel", "am_type": "P-DED", "load_ratio": "0.1", "test_type": "uniaxial", "temperature": "25", "surface_treatment": "", "heat_treatment": ""}, "metadata": {"dataset id": 563, "metadata: title": "Role of deposition strategy and fill depth on the tensile and fatigue performance of 300 M repaired through laser directed energy deposition", "metadata: authors": "Barr, Cameron; Brandt, Milan; Da Sun, Shi; Easton, Mark; Matthews, Neil; Orchowski, Nicholas; Palanisamy, Suresh; Rashid, Rizwan Abdul Rahman; Walker, Kevin", "metadata: source of the publication": "INTERNATIONAL JOURNAL OF FATIGUE", "metadata: year of publication": 2021, "metadata: institution": "DMTC Ltd; Def Sci & Technol Grp; RMIT Univ; RUAG; Swinburne Univ Technol", "metadata: country and region": "Australia", "metadata: funding agency": "Defence Materials and Technology Centre (DMTC); RMIT University", "metadata: doi": "10.1016/j.ijfatigue.2020.106135", "fatigue: types of fatigue data": "sn", "fatigue: method of extraction": "color and shape", "materials: name of the material": "300M steel", "am: types of am": "P-DED", "am: am machine": "Trumpf TruLaser Cell 7020 system", "am: power (w)": 800, "am: scan speed (mm/s)": 17.5, "am: direciton of specimen (°)": 0, "am: am environment": "Ar", "am: scan pattern": "track delay 60s", "am: powder feed rate (g/s)": 0.077, "am: types of feedstock": "powder", "am: size of feedstock (μm)": "50, 100", "processing: processing sequence and parameters": "SURF machine", "testing: types of fatigue tests": "uniaxial", "testing: fatigue temperature (°c)": 25, "testing: fatigue environment": "air", "testing: load ratio": 0.1, "testing: frequency (hz)": 20, "testing: fatigue machine": "MTS", "testing: fatigue standard": "ASTM E466", "testing: load control": "force", "testing: specimens description": "rectangular cross-section; with drawing; ASTM E466; repair 10%", "testing: critical cross-section size of specimens (mm)": "8, 4", "testing: stress concentration factor of specimens": 1, "static mechanical properties: yield strength (mpa)": 1618, "static mechanical properties: ultimate tensile strength (mpa)": 1902, "static mechanical properties: elongation (%)": 8.9, "rating score: rating score": 0.7894736842105263}}, {"id": "FatigueData-AM2022:564", "name": "300M steel", "material_family": "300M", "points": [[450.3063637520388, 24454.300163082844, 0], [314.576802507837, 57747.39812045901, 0], [451.27966860725485, 77663.71298833512, 0], [360.0016157503267, 140851.14462861064, 0], [361.07081789683673, 493108.3555987566, 0]], "conditions": {"material": "300M steel", "am_type": "P-DED", "load_ratio": "0.1", "test_type": "uniaxial", "temperature": "25", "surface_treatment": "", "heat_treatment": ""}, "metadata": {"dataset id": 564, "metadata: title": "Role of deposition strategy and fill depth on the tensile and fatigue performance of 300 M repaired through laser directed energy deposition", "metadata: authors": "Barr, Cameron; Brandt, Milan; Da Sun, Shi; Easton, Mark; Matthews, Neil; Orchowski, Nicholas; Palanisamy, Suresh; Rashid, Rizwan Abdul Rahman; Walker, Kevin", "metadata: source of the publication": "INTERNATIONAL JOURNAL OF FATIGUE", "metadata: year of publication": 2021, "metadata: institution": "DMTC Ltd; Def Sci & Technol Grp; RMIT Univ; RUAG; Swinburne Univ Technol", "metadata: country and region": "Australia", "metadata: funding agency": "Defence Materials and Technology Centre (DMTC); RMIT University", "metadata: doi": "10.1016/j.ijfatigue.2020.106135", "fatigue: types of fatigue data": "sn", "fatigue: method of extraction": "color and shape", "materials: name of the material": "300M steel", "am: types of am": "P-DED", "am: am machine": "Trumpf TruLaser Cell 7020 system", "am: power (w)": 800, "am: scan speed (mm/s)": 17.5, "am: direciton of specimen (°)": 0, "am: am environment": "Ar", "am: scan pattern": "track delay 60s", "am: powder feed rate (g/s)": 0.077, "am: types of feedstock": "powder", "am: size of feedstock (μm)": "50, 100", "processing: processing sequence and parameters": "SURF machine", "testing: types of fatigue tests": "uniaxial", "testing: fatigue temperature (°c)": 25, "testing: fatigue environment": "air", "testing: load ratio": 0.1, "testing: frequency (hz)": 20, "testing: fatigue machine": "MTS", "testing: fatigue standard": "ASTM E466", "testing: load control": "force", "testing: specimens description": "rectangular cross-section; with drawing; ASTM E466; repair 20%", "testing: critical cross-section size of specimens (mm)": "8, 4", "testing: stress concentration factor of specimens": 1, "static mechanical properties: yield strength (mpa)": 1581, "static mechanical properties: ultimate tensile strength (mpa)": 1837, "static mechanical properties: elongation (%)": 10.8, "rating score: rating score": 0.7894736842105263}}, {"id": "FatigueData-AM2022:565", "name": "300M steel", "material_family": "300M", "points": [[448.6575863225717, 51751.73906049517, 0], [360.73259494036944, 150038.60073292995, 0]], "conditions": {"material": "300M steel", "am_type": "P-DED", "load_ratio": "0.1", "test_type": "uniaxial", "temperature": "25", "surface_treatment": "", "heat_treatment": ""}, "metadata": {"dataset id": 565, "metadata: title": "Role of deposition strategy and fill depth on the tensile and fatigue performance of 300 M repaired through laser directed energy deposition", "metadata: authors": "Barr, Cameron; Brandt, Milan; Da Sun, Shi; Easton, Mark; Matthews, Neil; Orchowski, Nicholas; Palanisamy, Suresh; Rashid, Rizwan Abdul Rahman; Walker, Kevin", "metadata: source of the publication": "INTERNATIONAL JOURNAL OF FATIGUE", "metadata: year of publication": 2021, "metadata: institution": "DMTC Ltd; Def Sci & Technol Grp; RMIT Univ; RUAG; Swinburne Univ Technol", "metadata: country and region": "Australia", "metadata: funding agency": "Defence Materials and Technology Centre (DMTC); RMIT University", "metadata: doi": "10.1016/j.ijfatigue.2020.106135", "fatigue: types of fatigue data": "sn", "fatigue: method of extraction": "color and shape", "materials: name of the material": "300M steel", "am: types of am": "P-DED", "am: am machine": "Trumpf TruLaser Cell 7020 system", "am: power (w)": 800, "am: scan speed (mm/s)": 17.5, "am: direciton of specimen (°)": 0, "am: am environment": "Ar", "am: scan pattern": "track delay 60s", "am: powder feed rate (g/s)": 0.077, "am: types of feedstock": "powder", "am: size of feedstock (μm)": "50, 100", "processing: processing sequence and parameters": "SURF machine", "testing: types of fatigue tests": "uniaxial", "testing: fatigue temperature (°c)": 25, "testing: fatigue environment": "air", "testing: load ratio": 0.1, "testing: frequency (hz)": 20, "testing: fatigue machine": "MTS", "testing: fatigue standard": "ASTM E466", "testing: load control": "force", "testing: specimens description": "rectangular cross-section; with drawing; ASTM E466; repair 40%", "testing: critical cross-section size of specimens (mm)": "8, 4", "testing: stress concentration factor of specimens": 1, "rating score: rating score": 0.7105263157894737}}, {"id": "FatigueData-AM2022:566", "name": "300M steel", "material_family": "300M", "points": [[629.8744904526926, 10650.73861281974, 0], [629.7341772151899, 13242.825350069059, 0], [629.2262370965484, 21068.92740038672, 0], [629.8271044887667, 22159.820625875585, 0], [629.2262370965484, 23886.80062276675, 0], [539.5047162408335, 31830.09947337723, 0], [539.7685323929189, 40214.083839623134, 0], [539.7685323929189, 43047.69884746577, 0], [539.7685323929189, 48743.47802204476, 0], [404.8918039742593, 57059.01088735953, 0], [449.57805222102866, 66543.77592770245, 0], [449.57805222102866, 69875.55256791983, 0], [449.44614414498585, 78473.47095995586, 0], [448.31764444859647, 85356.49484503634, 0], [502.9360652220554, 88287.4090590911, 0], [404.9676352128884, 88486.59470552053, 0], [449.44614414498585, 125506.50706474678, 0], [449.44614414498585, 138376.67872736155, 0], [405.03861832224845, 140644.3524370136, 0], [314.423869801085, 141934.65495417407, 0], [404.97734464902186, 246973.11644298505, 0], [359.71036258313666, 267000.6341483497, 0], [448.44955252463933, 397042.7373539007, 0], [359.71838998719954, 711795.3490832607, 0], [359.72462328927094, 858801.0802659125, 0], [315.80532518550854, 965499.5021485462, 0], [358.99184782100997, 995444.5448250514, 1], [359.3875720491383, 1699328.0638538343, 1], [360.2522555934421, 1850716.6166551777, 1]], "conditions": {"material": "300M steel", "am_type": "P-DED", "load_ratio": "0.1", "test_type": "uniaxial", "temperature": "25", "surface_treatment": "", "heat_treatment": ""}, "metadata": {"dataset id": 566, "metadata: title": "Role of deposition strategy and fill depth on the tensile and fatigue performance of 300 M repaired through laser directed energy deposition", "metadata: authors": "Barr, Cameron; Brandt, Milan; Da Sun, Shi; Easton, Mark; Matthews, Neil; Orchowski, Nicholas; Palanisamy, Suresh; Rashid, Rizwan Abdul Rahman; Walker, Kevin", "metadata: source of the publication": "INTERNATIONAL JOURNAL OF FATIGUE", "metadata: year of publication": 2021, "metadata: institution": "DMTC Ltd; Def Sci & Technol Grp; RMIT Univ; RUAG; Swinburne Univ Technol", "metadata: country and region": "Australia", "metadata: funding agency": "Defence Materials and Technology Centre (DMTC); RMIT University", "metadata: doi": "10.1016/j.ijfatigue.2020.106135", "fatigue: types of fatigue data": "sn", "fatigue: method of extraction": "color and shape", "materials: name of the material": "300M steel", "am: types of am": "P-DED", "am: am machine": "Trumpf TruLaser Cell 7020 system", "am: power (w)": 800, "am: scan speed (mm/s)": 17.5, "am: direciton of specimen (°)": 0, "am: am environment": "Ar", "am: scan pattern": "layer delay 60s", "am: powder feed rate (g/s)": 0.077, "am: types of feedstock": "powder", "am: size of feedstock (μm)": "50, 100", "processing: processing sequence and parameters": "SURF machine", "testing: types of fatigue tests": "uniaxial", "testing: fatigue temperature (°c)": 25, "testing: fatigue environment": "air", "testing: load ratio": 0.1, "testing: frequency (hz)": 20, "testing: fatigue machine": "MTS", "testing: fatigue standard": "ASTM E466", "testing: load control": "force", "testing: specimens description": "rectangular cross-section; with drawing; ASTM E466; repair 40%", "testing: critical cross-section size of specimens (mm)": "8, 4", "testing: stress concentration factor of specimens": 1, "static mechanical properties: yield strength (mpa)": 1479, "static mechanical properties: ultimate tensile strength (mpa)": 1722, "static mechanical properties: elongation (%)": 10.2, "rating score: rating score": 0.7894736842105263}}, {"id": "FatigueData-AM2022:567", "name": "300M steel", "material_family": "300M", "points": [[449.1823279929003, 40428.92203738602, 0], [449.44614414498585, 47500.65519719642, 0], [450.11830574488795, 66017.98999258631, 0], [360.47462512171364, 913544.0697950764, 0]], "conditions": {"material": "300M steel", "am_type": "P-DED", "load_ratio": "0.1", "test_type": "uniaxial", "temperature": "25", "surface_treatment": "", "heat_treatment": ""}, "metadata": {"dataset id": 567, "metadata: title": "Role of deposition strategy and fill depth on the tensile and fatigue performance of 300 M repaired through laser directed energy deposition", "metadata: authors": "Barr, Cameron; Brandt, Milan; Da Sun, Shi; Easton, Mark; Matthews, Neil; Orchowski, Nicholas; Palanisamy, Suresh; Rashid, Rizwan Abdul Rahman; Walker, Kevin", "metadata: source of the publication": "INTERNATIONAL JOURNAL OF FATIGUE", "metadata: year of publication": 2021, "metadata: institution": "DMTC Ltd; Def Sci & Technol Grp; RMIT Univ; RUAG; Swinburne Univ Technol", "metadata: country and region": "Australia", "metadata: funding agency": "Defence Materials and Technology Centre (DMTC); RMIT University", "metadata: doi": "10.1016/j.ijfatigue.2020.106135", "fatigue: types of fatigue data": "sn", "fatigue: method of extraction": "color and shape", "materials: name of the material": "300M steel", "am: types of am": "P-DED", "am: am machine": "Trumpf TruLaser Cell 7020 system", "am: power (w)": 800, "am: scan speed (mm/s)": 17.5, "am: direciton of specimen (°)": 0, "am: am environment": "Ar", "am: scan pattern": "layer delay 60s", "am: powder feed rate (g/s)": 0.077, "am: types of feedstock": "powder", "am: size of feedstock (μm)": "50, 100", "processing: processing sequence and parameters": "SURF machine", "testing: types of fatigue tests": "uniaxial", "testing: fatigue temperature (°c)": 25, "testing: fatigue environment": "air", "testing: load ratio": 0.1, "testing: frequency (hz)": 20, "testing: fatigue machine": "MTS", "testing: fatigue standard": "ASTM E466", "testing: load control": "force", "testing: specimens description": "rectangular cross-section; with drawing; ASTM E466; repair 100%", "testing: critical cross-section size of specimens (mm)": "8, 4", "testing: stress concentration factor of specimens": 1, "static mechanical properties: yield strength (mpa)": 1029, "static mechanical properties: ultimate tensile strength (mpa)": 1560, "static mechanical properties: elongation (%)": 14.88, "rating score: rating score": 0.7894736842105263}}, {"id": "FatigueData-AM2022:568", "name": "Scalmalloy", "material_family": "Scalmalloy", "points": [[204.1980326051817, 14455.38544057781, 0], [215.17900809453943, 18401.529610604244, 0], [145.94529448752877, 61010.511332160655, 0], [136.15314748829732, 63737.01603642203, 0], [71.61863145071594, 215363.66941945133, 0], [69.41833935971358, 234133.49677586585, 0], [53.45412192090655, 4998673.329337704, 1], [55.6436259110695, 4998673.329337704, 1]], "conditions": {"material": "Scalmalloy", "am_type": "L-PBF", "load_ratio": "-1", "test_type": "uniaxial", "temperature": "25", "surface_treatment": "", "heat_treatment": ""}, "metadata": {"dataset id": 568, "metadata: title": "A comparative investigation on the microstructure and mechanical properties of additively manufactured aluminum alloys", "metadata: authors": "Muhammad, Muztahid; Nezhadfar, P. D.; Phan, Nam; Saharan, Ankit; Shamsaei, Nima; Thompson, Spencer", "metadata: source of the publication": "INTERNATIONAL JOURNAL OF FATIGUE", "metadata: year of publication": 2021, "metadata: institution": "Auburn Univ; EOS; US Navy", "metadata: country and region": "USA", "metadata: funding agency": "EOS GmbH; Naval Air Systems Command (NAVAIR), US Navy", "metadata: doi": "10.1016/j.ijfatigue.2021.106165", "fatigue: types of fatigue data": "sn", "fatigue: method of extraction": "color and shape", "materials: name of the material": "Scalmalloy", "am: types of am": "L-PBF", "am: am machine": "EOS M290", "am: power (w)": 370, "am: scan speed (mm/s)": 1000, "am: hatch space (μm)": 100, "am: layer thickness (μm)": 30, "am: direciton of specimen (°)": 90, "am: types of feedstock": "powder", "processing: processing sequence and parameters": "HT 325 C, 4 hour; SURF as-built", "testing: types of fatigue tests": "uniaxial", "testing: fatigue temperature (°c)": 25, "testing: fatigue environment": "air", "testing: load ratio": -1, "testing: fatigue standard": "ASTM E606", "testing: load control": "strain", "testing: specimens description": "circular cross-section; with drawing; ASTM E606", "testing: critical cross-section size of specimens (mm)": 5, "testing: stress concentration factor of specimens": 1, "static mechanical properties: young's modulus (gpa)": 77, "static mechanical properties: yield strength (mpa)": 508, "static mechanical properties: ultimate tensile strength (mpa)": 530, "static mechanical properties: elongation (%)": 16, "rating score: rating score": 0.8}}, {"id": "FatigueData-AM2022:569", "name": "QuesTek Al", "material_family": "QuesTek", "points": [[217.06145556465677, 2471.163176844743, 0], [209.30588840375125, 4866.715688171699, 0], [136.20365783172323, 8583.812239290335, 0], [138.70603442718655, 15574.633576466753, 0], [70.78930462329146, 70896.04204017502, 0], [74.88263681428712, 99136.15352633214, 0], [54.533533259167285, 153199.43378113606, 0], [53.10889333902366, 214136.72302130013, 0]], "conditions": {"material": "QuesTek Al", "am_type": "L-PBF", "load_ratio": "-1", "test_type": "uniaxial", "temperature": "25", "surface_treatment": "", "heat_treatment": ""}, "metadata": {"dataset id": 569, "metadata: title": "A comparative investigation on the microstructure and mechanical properties of additively manufactured aluminum alloys", "metadata: authors": "Muhammad, Muztahid; Nezhadfar, P. D.; Phan, Nam; Saharan, Ankit; Shamsaei, Nima; Thompson, Spencer", "metadata: source of the publication": "INTERNATIONAL JOURNAL OF FATIGUE", "metadata: year of publication": 2021, "metadata: institution": "Auburn Univ; EOS; US Navy", "metadata: country and region": "USA", "metadata: funding agency": "EOS GmbH; Naval Air Systems Command (NAVAIR), US Navy", "metadata: doi": "10.1016/j.ijfatigue.2021.106165", "fatigue: types of fatigue data": "sn", "fatigue: method of extraction": "color and shape", "materials: name of the material": "QuesTek Al", "am: types of am": "L-PBF", "am: am machine": "EOS M290", "am: power (w)": 370, "am: scan speed (mm/s)": 1040, "am: hatch space (μm)": 170, "am: layer thickness (μm)": 30, "am: direciton of specimen (°)": 90, "am: types of feedstock": "powder", "processing: processing sequence and parameters": "HT 185 C, 2 hour; SURF as-built", "testing: types of fatigue tests": "uniaxial", "testing: fatigue temperature (°c)": 25, "testing: fatigue environment": "air", "testing: load ratio": -1, "testing: fatigue standard": "ASTM E606", "testing: load control": "strain", "testing: specimens description": "circular cross-section; with drawing; ASTM E606", "testing: critical cross-section size of specimens (mm)": 5, "testing: stress concentration factor of specimens": 1, "static mechanical properties: young's modulus (gpa)": 77, "static mechanical properties: yield strength (mpa)": 421, "static mechanical properties: ultimate tensile strength (mpa)": 496, "static mechanical properties: elongation (%)": 5, "rating score: rating score": 0.8}}, {"id": "FatigueData-AM2022:570", "name": "AlSi10Mg", "material_family": "AlSi10Mg", "points": [[177.19118962800786, 5659.372229605187, 0], [176.78769511746202, 7729.242104691619, 0], [137.69729815082204, 20006.86218585502, 0], [140.01427808926155, 33278.92764324773, 0], [76.03860736896755, 301282.70464141585, 0], [72.7128911541636, 473870.35360493354, 0], [55.687042563995774, 4980719.290281873, 1]], "conditions": {"material": "AlSi10Mg", "am_type": "L-PBF", "load_ratio": "-1", "test_type": "uniaxial", "temperature": "25", "surface_treatment": "", "heat_treatment": ""}, "metadata": {"dataset id": 570, "metadata: title": "A comparative investigation on the microstructure and mechanical properties of additively manufactured aluminum alloys", "metadata: authors": "Muhammad, Muztahid; Nezhadfar, P. D.; Phan, Nam; Saharan, Ankit; Shamsaei, Nima; Thompson, Spencer", "metadata: source of the publication": "INTERNATIONAL JOURNAL OF FATIGUE", "metadata: year of publication": 2021, "metadata: institution": "Auburn Univ; EOS; US Navy", "metadata: country and region": "USA", "metadata: funding agency": "EOS GmbH; Naval Air Systems Command (NAVAIR), US Navy", "metadata: doi": "10.1016/j.ijfatigue.2021.106165", "fatigue: types of fatigue data": "sn", "fatigue: method of extraction": "color and shape", "materials: name of the material": "AlSi10Mg", "am: types of am": "L-PBF", "am: am machine": "EOS M290", "am: power (w)": 370, "am: scan speed (mm/s)": 1300, "am: hatch space (μm)": 130, "am: layer thickness (μm)": 30, "am: direciton of specimen (°)": 90, "am: types of feedstock": "powder", "processing: processing sequence and parameters": "HT 300 C, 2 hour; SURF as-built", "testing: types of fatigue tests": "uniaxial", "testing: fatigue temperature (°c)": 25, "testing: fatigue environment": "air", "testing: load ratio": -1, "testing: fatigue standard": "ASTM E606", "testing: load control": "strain", "testing: specimens description": "circular cross-section; with drawing; ASTM E606", "testing: critical cross-section size of specimens (mm)": 5, "testing: stress concentration factor of specimens": 1, "static mechanical properties: young's modulus (gpa)": 74, "static mechanical properties: yield strength (mpa)": 189, "static mechanical properties: ultimate tensile strength (mpa)": 302, "static mechanical properties: elongation (%)": 19, "rating score: rating score": 0.8}}, {"id": "FatigueData-AM2022:571", "name": "AlSi10Mg", "material_family": "AlSi10Mg", "points": [[176.8879460456587, 7116.429972047822, 0], [177.79643139382662, 7309.042874539589, 0], [141.62701073256517, 37021.006890386, 0], [140.51802352800402, 40317.028065602346, 0], [77.85184186866455, 364988.4211228019, 0], [79.36432358377145, 506488.4564889192, 0], [57.40002613549603, 5020321.379225006, 1]], "conditions": {"material": "AlSi10Mg", "am_type": "L-PBF", "load_ratio": "-1", "test_type": "uniaxial", "temperature": "25", "surface_treatment": "", "heat_treatment": ""}, "metadata": {"dataset id": 571, "metadata: title": "A comparative investigation on the microstructure and mechanical properties of additively manufactured aluminum alloys", "metadata: authors": "Muhammad, Muztahid; Nezhadfar, P. D.; Phan, Nam; Saharan, Ankit; Shamsaei, Nima; Thompson, Spencer", "metadata: source of the publication": "INTERNATIONAL JOURNAL OF FATIGUE", "metadata: year of publication": 2021, "metadata: institution": "Auburn Univ; EOS; US Navy", "metadata: country and region": "USA", "metadata: funding agency": "EOS GmbH; Naval Air Systems Command (NAVAIR), US Navy", "metadata: doi": "10.1016/j.ijfatigue.2021.106165", "fatigue: types of fatigue data": "sn", "fatigue: method of extraction": "color and shape", "materials: name of the material": "AlSi10Mg", "am: types of am": "L-PBF", "am: am machine": "EOS M290", "am: power (w)": 370, "am: scan speed (mm/s)": 1300, "am: hatch space (μm)": 130, "am: layer thickness (μm)": 30, "am: direciton of specimen (°)": 90, "am: types of feedstock": "powder", "processing: processing sequence and parameters": "HT 270 C, 1.5 hour; SURF as-built", "testing: types of fatigue tests": "uniaxial", "testing: fatigue temperature (°c)": 25, "testing: fatigue environment": "air", "testing: load ratio": -1, "testing: fatigue standard": "ASTM E606", "testing: load control": "strain", "testing: specimens description": "circular cross-section; with drawing; ASTM E606", "testing: critical cross-section size of specimens (mm)": 5, "testing: stress concentration factor of specimens": 1, "static mechanical properties: young's modulus (gpa)": 78, "static mechanical properties: yield strength (mpa)": 246, "static mechanical properties: ultimate tensile strength (mpa)": 366, "static mechanical properties: elongation (%)": 12, "rating score: rating score": 0.8}}, {"id": "FatigueData-AM2022:572", "name": "AlSi10Mg", "material_family": "AlSi10Mg", "points": [[200.9000900090009, 2606.8864091105406, 0], [201.94843013713134, 3681.760035823085, 0], [171.6215902033009, 10594.665890438011, 0], [170.51578368168921, 11561.003378100397, 0], [138.2343400391701, 70413.0534524231, 0], [72.1687625589129, 5017342.441672306, 1]], "conditions": {"material": "AlSi10Mg", "am_type": "L-PBF", "load_ratio": "-1", "test_type": "uniaxial", "temperature": "25", "surface_treatment": "", "heat_treatment": ""}, "metadata": {"dataset id": 572, "metadata: title": "A comparative investigation on the microstructure and mechanical properties of additively manufactured aluminum alloys", "metadata: authors": "Muhammad, Muztahid; Nezhadfar, P. D.; Phan, Nam; Saharan, Ankit; Shamsaei, Nima; Thompson, Spencer", "metadata: source of the publication": "INTERNATIONAL JOURNAL OF FATIGUE", "metadata: year of publication": 2021, "metadata: institution": "Auburn Univ; EOS; US Navy", "metadata: country and region": "USA", "metadata: funding agency": "EOS GmbH; Naval Air Systems Command (NAVAIR), US Navy", "metadata: doi": "10.1016/j.ijfatigue.2021.106165", "fatigue: types of fatigue data": "sn", "fatigue: method of extraction": "color and shape", "materials: name of the material": "AlSi10Mg", "am: types of am": "L-PBF", "am: am machine": "EOS M290", "am: power (w)": 370, "am: scan speed (mm/s)": 1300, "am: hatch space (μm)": 130, "am: layer thickness (μm)": 30, "am: direciton of specimen (°)": 90, "am: types of feedstock": "powder", "processing: processing sequence and parameters": "HT 300 C, 2 hour; SURF machine", "testing: types of fatigue tests": "uniaxial", "testing: fatigue temperature (°c)": 25, "testing: fatigue environment": "air", "testing: load ratio": -1, "testing: fatigue standard": "ASTM E606", "testing: load control": "strain", "testing: specimens description": "circular cross-section; with drawing; ASTM E606", "testing: critical cross-section size of specimens (mm)": 5, "testing: stress concentration factor of specimens": 1, "static mechanical properties: young's modulus (gpa)": 74, "static mechanical properties: yield strength (mpa)": 189, "static mechanical properties: ultimate tensile strength (mpa)": 302, "static mechanical properties: elongation (%)": 19, "rating score: rating score": 0.8}}, {"id": "FatigueData-AM2022:573", "name": "AlSi10Mg", "material_family": "AlSi10Mg", "points": [[237.12059501153075, 3109.8385761212962, 0], [237.43263418592795, 3115.7663743184485, 0], [199.6523247896747, 14707.819993175748, 0], [196.13787740397663, 17034.871236775474, 0], [154.44623694841823, 74527.27487235927, 0], [153.2555859275965, 81402.36518079488, 0], [148.16338776734815, 182324.0439137012, 0], [73.84114175255179, 5057522.470420547, 1]], "conditions": {"material": "AlSi10Mg", "am_type": "L-PBF", "load_ratio": "-1", "test_type": "uniaxial", "temperature": "25", "surface_treatment": "", "heat_treatment": ""}, "metadata": {"dataset id": 573, "metadata: title": "A comparative investigation on the microstructure and mechanical properties of additively manufactured aluminum alloys", "metadata: authors": "Muhammad, Muztahid; Nezhadfar, P. D.; Phan, Nam; Saharan, Ankit; Shamsaei, Nima; Thompson, Spencer", "metadata: source of the publication": "INTERNATIONAL JOURNAL OF FATIGUE", "metadata: year of publication": 2021, "metadata: institution": "Auburn Univ; EOS; US Navy", "metadata: country and region": "USA", "metadata: funding agency": "EOS GmbH; Naval Air Systems Command (NAVAIR), US Navy", "metadata: doi": "10.1016/j.ijfatigue.2021.106165", "fatigue: types of fatigue data": "sn", "fatigue: method of extraction": "color and shape", "materials: name of the material": "AlSi10Mg", "am: types of am": "L-PBF", "am: am machine": "EOS M290", "am: power (w)": 370, "am: scan speed (mm/s)": 1300, "am: hatch space (μm)": 130, "am: layer thickness (μm)": 30, "am: direciton of specimen (°)": 90, "am: types of feedstock": "powder", "processing: processing sequence and parameters": "HT 270 C, 1.5 hour; SURF machine", "testing: types of fatigue tests": "uniaxial", "testing: fatigue temperature (°c)": 25, "testing: fatigue environment": "air", "testing: load ratio": -1, "testing: fatigue standard": "ASTM E606", "testing: load control": "strain", "testing: specimens description": "circular cross-section; with drawing; ASTM E606", "testing: critical cross-section size of specimens (mm)": 5, "testing: stress concentration factor of specimens": 1, "static mechanical properties: young's modulus (gpa)": 78, "static mechanical properties: yield strength (mpa)": 246, "static mechanical properties: ultimate tensile strength (mpa)": 366, "static mechanical properties: elongation (%)": 12, "rating score: rating score": 0.8}}, {"id": "FatigueData-AM2022:574", "name": "Scalmalloy", "material_family": "Scalmalloy", "points": [[364.20727356868537, 8089.066394784909, 0], [358.93560249013836, 10099.568043436477, 0], [216.8276780445573, 35672.93676007771, 0], [217.39425071658465, 79925.477025164, 0], [211.72569596443037, 90978.23753828104, 0], [145.6601184841733, 4984479.075977819, 1], [145.12088463458898, 5036252.387437348, 1]], "conditions": {"material": "Scalmalloy", "am_type": "L-PBF", "load_ratio": "-1", "test_type": "uniaxial", "temperature": "25", "surface_treatment": "", "heat_treatment": ""}, "metadata": {"dataset id": 574, "metadata: title": "A comparative investigation on the microstructure and mechanical properties of additively manufactured aluminum alloys", "metadata: authors": "Muhammad, Muztahid; Nezhadfar, P. D.; Phan, Nam; Saharan, Ankit; Shamsaei, Nima; Thompson, Spencer", "metadata: source of the publication": "INTERNATIONAL JOURNAL OF FATIGUE", "metadata: year of publication": 2021, "metadata: institution": "Auburn Univ; EOS; US Navy", "metadata: country and region": "USA", "metadata: funding agency": "EOS GmbH; Naval Air Systems Command (NAVAIR), US Navy", "metadata: doi": "10.1016/j.ijfatigue.2021.106165", "fatigue: types of fatigue data": "sn", "fatigue: method of extraction": "color and shape", "materials: name of the material": "Scalmalloy", "am: types of am": "L-PBF", "am: am machine": "EOS M290", "am: power (w)": 370, "am: scan speed (mm/s)": 1000, "am: hatch space (μm)": 100, "am: layer thickness (μm)": 30, "am: direciton of specimen (°)": 90, "am: types of feedstock": "powder", "processing: processing sequence and parameters": "HT 325 C, 4 hour; SURF machine", "testing: types of fatigue tests": "uniaxial", "testing: fatigue temperature (°c)": 25, "testing: fatigue environment": "air", "testing: load ratio": -1, "testing: fatigue standard": "ASTM E606", "testing: load control": "strain", "testing: specimens description": "circular cross-section; with drawing; ASTM E606", "testing: critical cross-section size of specimens (mm)": 5, "testing: stress concentration factor of specimens": 1, "static mechanical properties: young's modulus (gpa)": 77, "static mechanical properties: yield strength (mpa)": 508, "static mechanical properties: ultimate tensile strength (mpa)": 530, "static mechanical properties: elongation (%)": 16, "rating score: rating score": 0.8}}, {"id": "FatigueData-AM2022:575", "name": "QuesTek Al", "material_family": "QuesTek", "points": [[357.32072897326634, 2007.1804672360117, 0], [356.92384529965926, 2526.1253615925557, 0], [218.16067924135615, 29789.386298883866, 0], [218.10317356458907, 30526.05745265209, 0], [144.61181763932868, 86076.69180893702, 0], [143.45963779257303, 318408.35892472847, 0], [69.30573234445222, 5050422.480120005, 1]], "conditions": {"material": "QuesTek Al", "am_type": "L-PBF", "load_ratio": "-1", "test_type": "uniaxial", "temperature": "25", "surface_treatment": "", "heat_treatment": ""}, "metadata": {"dataset id": 575, "metadata: title": "A comparative investigation on the microstructure and mechanical properties of additively manufactured aluminum alloys", "metadata: authors": "Muhammad, Muztahid; Nezhadfar, P. D.; Phan, Nam; Saharan, Ankit; Shamsaei, Nima; Thompson, Spencer", "metadata: source of the publication": "INTERNATIONAL JOURNAL OF FATIGUE", "metadata: year of publication": 2021, "metadata: institution": "Auburn Univ; EOS; US Navy", "metadata: country and region": "USA", "metadata: funding agency": "EOS GmbH; Naval Air Systems Command (NAVAIR), US Navy", "metadata: doi": "10.1016/j.ijfatigue.2021.106165", "fatigue: types of fatigue data": "sn", "fatigue: method of extraction": "color and shape", "materials: name of the material": "QuesTek Al", "am: types of am": "L-PBF", "am: am machine": "EOS M290", "am: power (w)": 370, "am: scan speed (mm/s)": 1040, "am: hatch space (μm)": 170, "am: layer thickness (μm)": 30, "am: direciton of specimen (°)": 90, "am: types of feedstock": "powder", "processing: processing sequence and parameters": "HT 185 C, 2 hour; SURF machine", "testing: types of fatigue tests": "uniaxial", "testing: fatigue temperature (°c)": 25, "testing: fatigue environment": "air", "testing: load ratio": -1, "testing: fatigue standard": "ASTM E606", "testing: load control": "strain", "testing: specimens description": "circular cross-section; with drawing; ASTM E606", "testing: critical cross-section size of specimens (mm)": 5, "testing: stress concentration factor of specimens": 1, "static mechanical properties: young's modulus (gpa)": 77, "static mechanical properties: yield strength (mpa)": 421, "static mechanical properties: ultimate tensile strength (mpa)": 496, "static mechanical properties: elongation (%)": 5, "rating score: rating score": 0.8}}, {"id": "FatigueData-AM2022:576", "name": "Ti-6Al-4V", "material_family": "Ti", "points": [[338.1151185770751, 939.1611371329578, 0], [335.87722240858767, 1371.3349781820466, 0], [341.09574000878354, 1742.6555370269111, 0], [249.15404678738855, 2553.6266600329927, 0], [289.383954720476, 7005.930539867291, 0], [296.4153406356197, 7104.656953484776, 0]], "conditions": {"material": "Ti-6Al-4V", "am_type": "E-PBF", "load_ratio": "0.1", "test_type": "4-point bending", "temperature": "25", "surface_treatment": "", "heat_treatment": ""}, "metadata": {"dataset id": 576, "metadata: title": "The influence of finish machining depth and hot isostatic pressing on defect distribution and fatigue behaviour of selective electron beam melted Ti-6Al-4V", "metadata: authors": "Childerhouse, Thomas; Franca, Luiz; Hernandez-Nava, Everth; Jackson, Martin; Leahy, Wayne; M'Saoubi, Rachid; Tapoglou, Nikolaos", "metadata: source of the publication": "INTERNATIONAL JOURNAL OF FATIGUE", "metadata: year of publication": 2021, "metadata: institution": "Element Six Global Innovat Ctr; Seco Tools AB; Univ Sheffield", "metadata: country and region": "Sweden; UK", "metadata: funding agency": "Element Six Corp.; Seco Tools; UK Research & Innovation (UKRI)Engineering & Physical Sciences Research Council (EPSRC)", "metadata: doi": "10.1016/j.ijfatigue.2021.106169", "fatigue: types of fatigue data": "sn", "fatigue: method of extraction": "color and shape", "materials: name of the material": "Ti-6Al-4V", "am: types of am": "E-PBF", "am: am machine": "Arcam Q20plus", "am: layer thickness (μm)": 90, "am: preheat temperature (°c)": 500, "am: direciton of specimen (°)": 90, "am: scan pattern": "bidirection", "am: layer scan rotation (°)": 90, "am: types of feedstock": "powder", "am: size of feedstock (μm)": "45, 106", "processing: processing sequence and parameters": "NHT; SURF as-built", "testing: types of fatigue tests": "4-point bending", "testing: fatigue temperature (°c)": 25, "testing: fatigue environment": "air", "testing: load ratio": 0.1, "testing: frequency (hz)": 5, "testing: fatigue machine": "Nene servo-hydraulic", "testing: load control": "force", "testing: specimens description": "rectangular cross-section", "testing: critical cross-section size of specimens (mm)": "19, 3.6", "testing: stress concentration factor of specimens": 1, "rating score: rating score": 0.7027027027027027}}, {"id": "FatigueData-AM2022:577", "name": "Ti-6Al-4V", "material_family": "Ti", "points": [[334.7130670934908, 1522.6146743658164, 0], [338.3645089188046, 1543.4680632649327, 0], [339.1302784892442, 2051.4362795761026, 0], [293.3540313503563, 2060.3681541098517, 0], [251.2174753753162, 3519.6663049012755, 0], [246.98377878502285, 3519.6663049012755, 0]], "conditions": {"material": "Ti-6Al-4V", "am_type": "E-PBF", "load_ratio": "0.1", "test_type": "4-point bending", "temperature": "25", "surface_treatment": "", "heat_treatment": ""}, "metadata": {"dataset id": 577, "metadata: title": "The influence of finish machining depth and hot isostatic pressing on defect distribution and fatigue behaviour of selective electron beam melted Ti-6Al-4V", "metadata: authors": "Childerhouse, Thomas; Franca, Luiz; Hernandez-Nava, Everth; Jackson, Martin; Leahy, Wayne; M'Saoubi, Rachid; Tapoglou, Nikolaos", "metadata: source of the publication": "INTERNATIONAL JOURNAL OF FATIGUE", "metadata: year of publication": 2021, "metadata: institution": "Element Six Global Innovat Ctr; Seco Tools AB; Univ Sheffield", "metadata: country and region": "Sweden; UK", "metadata: funding agency": "Element Six Corp.; Seco Tools; UK Research & Innovation (UKRI)Engineering & Physical Sciences Research Council (EPSRC)", "metadata: doi": "10.1016/j.ijfatigue.2021.106169", "fatigue: types of fatigue data": "sn", "fatigue: method of extraction": "color and shape", "materials: name of the material": "Ti-6Al-4V", "am: types of am": "E-PBF", "am: am machine": "Arcam Q20plus", "am: layer thickness (μm)": 90, "am: preheat temperature (°c)": 500, "am: direciton of specimen (°)": 90, "am: scan pattern": "bidirection", "am: layer scan rotation (°)": 90, "am: types of feedstock": "powder", "am: size of feedstock (μm)": "45, 106", "processing: processing sequence and parameters": "NHT; SURF machine", "testing: types of fatigue tests": "4-point bending", "testing: fatigue temperature (°c)": 25, "testing: fatigue environment": "air", "testing: load ratio": 0.1, "testing: frequency (hz)": 5, "testing: fatigue machine": "Nene servo-hydraulic", "testing: load control": "force", "testing: specimens description": "rectangular cross-section", "testing: critical cross-section size of specimens (mm)": "19, 3.6", "testing: stress concentration factor of specimens": 1, "rating score: rating score": 0.7027027027027027}}, {"id": "FatigueData-AM2022:578", "name": "Ti-6Al-4V", "material_family": "Ti", "points": [[335.3541638613978, 3267.274486951407, 0], [337.31969494619426,
