Repository: yunyunfanfan/S-PA-CBB

# S-PA-CBB

Official research code, processed curve records, evaluation outputs, and manuscript source for:

> **From Physics to Selective Generation: Conditional Brownian Bridges for Sparse S–N Curve Reconstruction and Fatigue Decision-Making**

S-PA-CBB reconstructs a complete probabilistic stress–life (S–N) curve from only two to four observed fatigue tests. The method first fits an interpretable Basquin state, diagnoses whether that state is sufficient, and applies a ControlNet-style conditional Brownian-bridge residual only to curves that benefit from correction.

File: am2022_curves.json (part 36 of 98)
3447.8483019008922, 0], [340.06837797037394, 3614.6195538926313, 0], [249.52037974002897, 6462.681221658446, 0], [292.5101145521496, 7298.658564293456, 0], [247.70053415810503, 11763.87455021193, 0]], "conditions": {"material": "Ti-6Al-4V", "am_type": "E-PBF", "load_ratio": "0.1", "test_type": "4-point bending", "temperature": "25", "surface_treatment": "", "heat_treatment": ""}, "metadata": {"dataset id": 578, "metadata: title": "The influence of finish machining depth and hot isostatic pressing on defect distribution and fatigue behaviour of selective electron beam melted Ti-6Al-4V", "metadata: authors": "Childerhouse, Thomas; Franca, Luiz; Hernandez-Nava, Everth; Jackson, Martin; Leahy, Wayne; M'Saoubi, Rachid; Tapoglou, Nikolaos", "metadata: source of the publication": "INTERNATIONAL JOURNAL OF FATIGUE", "metadata: year of publication": 2021, "metadata: institution": "Element Six Global Innovat Ctr; Seco Tools AB; Univ Sheffield", "metadata: country and region": "Sweden; UK", "metadata: funding agency": "Element Six Corp.; Seco Tools; UK Research & Innovation (UKRI)Engineering & Physical Sciences Research Council (EPSRC)", "metadata: doi": "10.1016/j.ijfatigue.2021.106169", "fatigue: types of fatigue data": "sn", "fatigue: method of extraction": "color and shape", "materials: name of the material": "Ti-6Al-4V", "am: types of am": "E-PBF", "am: am machine": "Arcam Q20plus", "am: layer thickness (μm)": 90, "am: preheat temperature (°c)": 500, "am: direciton of specimen (°)": 90, "am: scan pattern": "bidirection", "am: layer scan rotation (°)": 90, "am: types of feedstock": "powder", "am: size of feedstock (μm)": "45, 106", "processing: processing sequence and parameters": "NHT; SURF machine", "testing: types of fatigue tests": "4-point bending", "testing: fatigue temperature (°c)": 25, "testing: fatigue environment": "air", "testing: load ratio": 0.1, "testing: frequency (hz)": 5, "testing: fatigue machine": "Nene servo-hydraulic", "testing: load control": "force", "testing: specimens description": "rectangular cross-section", "testing: critical cross-section size of specimens (mm)": "19, 3.6", "testing: stress concentration factor of specimens": 1, "rating score: rating score": 0.7027027027027027}}, {"id": "FatigueData-AM2022:579", "name": "Ti-6Al-4V", "material_family": "Ti", "points": [[245.3715207926497, 3384.5796146028006, 0], [336.16243437109927, 5004.768137771399, 0], [248.94086652884883, 5834.5287096420825, 0], [291.4590946379298, 8868.79217046493, 0]], "conditions": {"material": "Ti-6Al-4V", "am_type": "E-PBF", "load_ratio": "0.1", "test_type": "4-point bending", "temperature": "25", "surface_treatment": "", "heat_treatment": ""}, "metadata": {"dataset id": 579, "metadata: title": "The influence of finish machining depth and hot isostatic pressing on defect distribution and fatigue behaviour of selective electron beam melted Ti-6Al-4V", "metadata: authors": "Childerhouse, Thomas; Franca, Luiz; Hernandez-Nava, Everth; Jackson, Martin; Leahy, Wayne; M'Saoubi, Rachid; Tapoglou, Nikolaos", "metadata: source of the publication": "INTERNATIONAL JOURNAL OF FATIGUE", "metadata: year of publication": 2021, "metadata: institution": "Element Six Global Innovat Ctr; Seco Tools AB; Univ Sheffield", "metadata: country and region": "Sweden; UK", "metadata: funding agency": "Element Six Corp.; Seco Tools; UK Research & Innovation (UKRI)Engineering & Physical Sciences Research Council (EPSRC)", "metadata: doi": "10.1016/j.ijfatigue.2021.106169", "fatigue: types of fatigue data": "sn", "fatigue: method of extraction": "color and shape", "materials: name of the material": "Ti-6Al-4V", "am: types of am": "E-PBF", "am: am machine": "Arcam Q20plus", "am: layer thickness (μm)": 90, "am: preheat temperature (°c)": 500, "am: direciton of specimen (°)": 90, "am: scan pattern": "bidirection", "am: layer scan rotation (°)": 90, "am: types of feedstock": "powder", "am: size of feedstock (μm)": "45, 106", "processing: processing sequence and parameters": "HIP 920 C, 2 hour, 1000 bar; SURF as-built", "testing: types of fatigue tests": "4-point bending", "testing: fatigue temperature (°c)": 25, "testing: fatigue environment": "air", "testing: load ratio": 0.1, "testing: frequency (hz)": 5, "testing: fatigue machine": "Nene servo-hydraulic", "testing: load control": "force", "testing: specimens description": "rectangular cross-section", "testing: critical cross-section size of specimens (mm)": "19, 3.6", "testing: stress concentration factor of specimens": 1, "rating score: rating score": 0.7027027027027027}}, {"id": "FatigueData-AM2022:580", "name": "Ti-6Al-4V", "material_family": "Ti", "points": [[245.47042631281764, 1824.7297267395852, 0], [292.1476101310217, 1874.6693365869642, 0], [336.9868328786894, 3655.2249744275855, 0], [247.22594975608385, 10789.86085627069, 0]], "conditions": {"material": "Ti-6Al-4V", "am_type": "E-PBF", "load_ratio": "0.1", "test_type": "4-point bending", "temperature": "25", "surface_treatment": "", "heat_treatment": ""}, "metadata": {"dataset id": 580, "metadata: title": "The influence of finish machining depth and hot isostatic pressing on defect distribution and fatigue behaviour of selective electron beam melted Ti-6Al-4V", "metadata: authors": "Childerhouse, Thomas; Franca, Luiz; Hernandez-Nava, Everth; Jackson, Martin; Leahy, Wayne; M'Saoubi, Rachid; Tapoglou, Nikolaos", "metadata: source of the publication": "INTERNATIONAL JOURNAL OF FATIGUE", "metadata: year of publication": 2021, "metadata: institution": "Element Six Global Innovat Ctr; Seco Tools AB; Univ Sheffield", "metadata: country and region": "Sweden; UK", "metadata: funding agency": "Element Six Corp.; Seco Tools; UK Research & Innovation (UKRI)Engineering & Physical Sciences Research Council (EPSRC)", "metadata: doi": "10.1016/j.ijfatigue.2021.106169", "fatigue: types of fatigue data": "sn", "fatigue: method of extraction": "color and shape", "materials: name of the material": "Ti-6Al-4V", "am: types of am": "E-PBF", "am: am machine": "Arcam Q20plus", "am: layer thickness (μm)": 90, "am: preheat temperature (°c)": 500, "am: direciton of specimen (°)": 90, "am: scan pattern": "bidirection", "am: layer scan rotation (°)": 90, "am: types of feedstock": "powder", "am: size of feedstock (μm)": "45, 106", "processing: processing sequence and parameters": "HIP 920 C, 2 hour, 1000 bar; SURF machine", "testing: types of fatigue tests": "4-point bending", "testing: fatigue temperature (°c)": 25, "testing: fatigue environment": "air", "testing: load ratio": 0.1, "testing: frequency (hz)": 5, "testing: fatigue machine": "Nene servo-hydraulic", "testing: load control": "force", "testing: specimens description": "rectangular cross-section", "testing: critical cross-section size of specimens (mm)": "19, 3.6", "testing: stress concentration factor of specimens": 1, "rating score: rating score": 0.7027027027027027}}, {"id": "FatigueData-AM2022:581", "name": "Ti-6Al-4V", "material_family": "Ti", "points": [[337.972909177522, 4093.4172309965497, 0], [292.96243588023606, 9877.7705144907, 0], [248.23898951107066, 18763.257147091008, 0], [246.4691799762433, 21446.062933114372, 0]], "conditions": {"material": "Ti-6Al-4V", "am_type": "E-PBF", "load_ratio": "0.1", "test_type": "4-point bending", "temperature": "25", "surface_treatment": "", "heat_treatment": ""}, "metadata": {"dataset id": 581, "metadata: title": "The influence of finish machining depth and hot isostatic pressing on defect distribution and fatigue behaviour of selective electron beam melted Ti-6Al-4V", "metadata: authors": "Childerhouse, Thomas; Franca, Luiz; Hernandez-Nava, Everth; Jackson, Martin; Leahy, Wayne; M'Saoubi, Rachid; Tapoglou, Nikolaos", "metadata: source of the publication": "INTERNATIONAL JOURNAL OF FATIGUE", "metadata: year of publication": 2021, "metadata: institution": "Element Six Global Innovat Ctr; Seco Tools AB; Univ Sheffield", "metadata: country and region": "Sweden; UK", "metadata: funding agency": "Element Six Corp.; Seco Tools; UK Research & Innovation (UKRI)Engineering & Physical Sciences Research Council (EPSRC)", "metadata: doi": "10.1016/j.ijfatigue.2021.106169", "fatigue: types of fatigue data": "sn", "fatigue: method of extraction": "color and shape", "materials: name of the material": "Ti-6Al-4V", "am: types of am": "E-PBF", "am: am machine": "Arcam Q20plus", "am: layer thickness (μm)": 90, "am: preheat temperature (°c)": 500, "am: direciton of specimen (°)": 90, "am: scan pattern": "bidirection", "am: layer scan rotation (°)": 90, "am: types of feedstock": "powder", "am: size of feedstock (μm)": "45, 106", "processing: processing sequence and parameters": "HIP 920 C, 2 hour, 1000 bar; SURF machine", "testing: types of fatigue tests": "4-point bending", "testing: fatigue temperature (°c)": 25, "testing: fatigue environment": "air", "testing: load ratio": 0.1, "testing: frequency (hz)": 5, "testing: fatigue machine": "Nene servo-hydraulic", "testing: load control": "force", "testing: specimens description": "rectangular cross-section", "testing: critical cross-section size of specimens (mm)": "19, 3.6", "testing: stress concentration factor of specimens": 1, "rating score: rating score": 0.7027027027027027}}, {"id": "FatigueData-AM2022:582", "name": "316L", "material_family": "316L", "points": [[419.1464655893291, 20182.90039427134, 0], [379.87387843617046, 225373.4722225666, 0], [340.0711157968599, 501353.7320102782, 0], [300.22694577670745, 9939517.240559671, 1]], "conditions": {"material": "316L", "am_type": "L-PBF", "load_ratio": "-1", "test_type": "uniaxial", "temperature": "25", "surface_treatment": "", "heat_treatment": ""}, "metadata": {"dataset id": 582, "metadata: title": "Impact of single structural voids on fatigue properties of AISI 316L manufactured by laser powder bed fusion", "metadata: authors": "Elspass, Arno; Kleszczynski, Stefan; Kotzem, Daniel; Stern, Felix; Tenkamp, Jochen; Walther, Frank; Witt, Gerd", "metadata: source of the publication": "INTERNATIONAL JOURNAL OF FATIGUE", "metadata: year of publication": 2021, "metadata: institution": "Tech Univ Dortmund; Univ Duisburg Essen", "metadata: country and region": "Germany", "metadata: funding agency": "German Research Foundation (DFG); University of Duisburg-Essen", "metadata: doi": "10.1016/j.ijfatigue.2021.106207", "fatigue: types of fatigue data": "sn", "fatigue: method of extraction": "color and shape", "materials: name of the material": "316L", "am: types of am": "L-PBF", "am: am machine": "EOS M290", "am: power (w)": 195, "am: scan speed (mm/s)": 1083, "am: hatch space (μm)": 90, "am: layer thickness (μm)": 20, "am: direciton of specimen (°)": 0, "am: am environment": "N2", "am: scan pattern": "stripe", "am: layer scan rotation (°)": 66, "am: types of feedstock": "powder", "processing: processing sequence and parameters": "SURF machine; SURF polish", "testing: types of fatigue tests": "uniaxial", "testing: fatigue temperature (°c)": 25, "testing: fatigue environment": "air", "testing: load ratio": -1, "testing: frequency (hz)": 20, "testing: fatigue machine": "Schenck PSB100", "testing: load control": "force", "testing: specimens description": "circular cross-section; with drawing", "testing: critical cross-section size of specimens (mm)": 5, "testing: stress concentration factor of specimens": 1, "static mechanical properties: young's modulus (gpa)": 180.8, "static mechanical properties: yield strength (mpa)": 573, "static mechanical properties: ultimate tensile strength (mpa)": 673, "static mechanical properties: elongation (%)": 42.8, "rating score: rating score": 0.8857142857142857}}, {"id": "FatigueData-AM2022:583", "name": "316L", "material_family": "316L", "points": [[418.8053925257685, 17101.813469397697, 0], [380.28056390107685, 296287.1571679004, 0], [339.0523258697252, 400986.7741794557, 0], [300.22694577670745, 1376484.7863155615, 0], [260.3103290855785, 10195412.304653937, 1]], "conditions": {"material": "316L", "am_type": "L-PBF", "load_ratio": "-1", "test_type": "uniaxial", "temperature": "25", "surface_treatment": "", "heat_treatment": ""}, "metadata": {"dataset id": 583, "metadata: title": "Impact of single structural voids on fatigue properties of AISI 316L manufactured by laser powder bed fusion", "metadata: authors": "Elspass, Arno; Kleszczynski, Stefan; Kotzem, Daniel; Stern, Felix; Tenkamp, Jochen; Walther, Frank; Witt, Gerd", "metadata: source of the publication": "INTERNATIONAL JOURNAL OF FATIGUE", "metadata: year of publication": 2021, "metadata: institution": "Tech Univ Dortmund; Univ Duisburg Essen", "metadata: country and region": "Germany", "metadata: funding agency": "German Research Foundation (DFG); University of Duisburg-Essen", "metadata: doi": "10.1016/j.ijfatigue.2021.106207", "fatigue: types of fatigue data": "sn", "fatigue: method of extraction": "color and shape", "materials: name of the material": "316L", "am: types of am": "L-PBF", "am: am machine": "EOS M290", "am: power (w)": 195, "am: scan speed (mm/s)": 1083, "am: hatch space (μm)": 90, "am: layer thickness (μm)": 20, "am: direciton of specimen (°)": 0, "am: am environment": "N2", "am: scan pattern": "stripe", "am: layer scan rotation (°)": 66, "am: types of feedstock": "powder", "processing: processing sequence and parameters": "SURF machine; SURF polish", "testing: types of fatigue tests": "uniaxial", "testing: fatigue temperature (°c)": 25, "testing: fatigue environment": "air", "testing: load ratio": -1, "testing: frequency (hz)": 20, "testing: fatigue machine": "Schenck PSB100", "testing: load control": "force", "testing: specimens description": "circular cross-section; with drawing; defect 0.3mm", "testing: critical cross-section size of specimens (mm)": 5, "testing: stress concentration factor of specimens": 1, "static mechanical properties: young's modulus (gpa)": 176.5, "static mechanical properties: yield strength (mpa)": 578, "static mechanical properties: ultimate tensile strength (mpa)": 685, "static mechanical properties: elongation (%)": 37, "rating score: rating score": 0.8857142857142857}}, {"id": "FatigueData-AM2022:584", "name": "316L", "material_family": "316L", "points": [[420.40592368636766, 5603.660485047026, 0], [379.6880434083997, 54882.764352062346, 0], [340.34806805049163, 227564.85591508815, 0], [300.30379686639725, 1092291.764734925, 0], [260.3103290855785, 3398707.6077977736, 0]], "conditions": {"material": "316L", "am_type": "L-PBF", "load_ratio": "-1", "test_type": "uniaxial", "temperature": "25", "surface_treatment": "", "heat_treatment": ""}, "metadata": {"dataset id": 584, "metadata: title": "Impact of single structural voids on fatigue properties of AISI 316L manufactured by laser powder bed fusion", "metadata: authors": "Elspass, Arno; Kleszczynski, Stefan; Kotzem, Daniel; Stern, Felix; Tenkamp, Jochen; Walther, Frank; Witt, Gerd", "metadata: source of the publication": "INTERNATIONAL JOURNAL OF FATIGUE", "metadata: year of publication": 2021, "metadata: institution": "Tech Univ Dortmund; Univ Duisburg Essen", "metadata: country and region": "Germany", "metadata: funding agency": "German Research Foundation (DFG); University of Duisburg-Essen", "metadata: doi": "10.1016/j.ijfatigue.2021.106207", "fatigue: types of fatigue data": "sn", "fatigue: method of extraction": "color and shape", "materials: name of the material": "316L", "am: types of am": "L-PBF", "am: am machine": "EOS M290", "am: power (w)": 195, "am: scan speed (mm/s)": 1083, "am: hatch space (μm)": 90, "am: layer thickness (μm)": 20, "am: direciton of specimen (°)": 0, "am: am environment": "N2", "am: scan pattern": "stripe", "am: layer scan rotation (°)": 66, "am: types of feedstock": "powder", "processing: processing sequence and parameters": "SURF machine; SURF polish", "testing: types of fatigue tests": "uniaxial", "testing: fatigue temperature (°c)": 25, "testing: fatigue environment": "air", "testing: load ratio": -1, "testing: frequency (hz)": 20, "testing: fatigue machine": "Schenck PSB100", "testing: load control": "force", "testing: specimens description": "circular cross-section; with drawing; defect 1.0mm", "testing: critical cross-section size of specimens (mm)": 5, "testing: stress concentration factor of specimens": 1, "static mechanical properties: young's modulus (gpa)": 176.2, "static mechanical properties: yield strength (mpa)": 560, "static mechanical properties: ultimate tensile strength (mpa)": 664, "static mechanical properties: elongation (%)": 24.6, "rating score: rating score": 0.8857142857142857}}, {"id": "FatigueData-AM2022:585", "name": "316L", "material_family": "316L", "points": [[419.0198287755729, 3408.0502618603473, 0], [380.18324586504554, 13624.440770072968, 0], [340.34806805049163, 67179.05803019505, 0], [299.815261851016, 242477.30967973347, 0], [260.10144746897777, 569559.9302455332, 0]], "conditions": {"material": "316L", "am_type": "L-PBF", "load_ratio": "-1", "test_type": "uniaxial", "temperature": "25", "surface_treatment": "", "heat_treatment": ""}, "metadata": {"dataset id": 585, "metadata: title": "Impact of single structural voids on fatigue properties of AISI 316L manufactured by laser powder bed fusion", "metadata: authors": "Elspass, Arno; Kleszczynski, Stefan; Kotzem, Daniel; Stern, Felix; Tenkamp, Jochen; Walther, Frank; Witt, Gerd", "metadata: source of the publication": "INTERNATIONAL JOURNAL OF FATIGUE", "metadata: year of publication": 2021, "metadata: institution": "Tech Univ Dortmund; Univ Duisburg Essen", "metadata: country and region": "Germany", "metadata: funding agency": "German Research Foundation (DFG); University of Duisburg-Essen", "metadata: doi": "10.1016/j.ijfatigue.2021.106207", "fatigue: types of fatigue data": "sn", "fatigue: method of extraction": "color and shape", "materials: name of the material": "316L", "am: types of am": "L-PBF", "am: am machine": "EOS M290", "am: power (w)": 195, "am: scan speed (mm/s)": 1083, "am: hatch space (μm)": 90, "am: layer thickness (μm)": 20, "am: direciton of specimen (°)": 0, "am: am environment": "N2", "am: scan pattern": "stripe", "am: layer scan rotation (°)": 66, "am: types of feedstock": "powder", "processing: processing sequence and parameters": "SURF machine; SURF polish", "testing: types of fatigue tests": "uniaxial", "testing: fatigue temperature (°c)": 25, "testing: fatigue environment": "air", "testing: load ratio": -1, "testing: frequency (hz)": 20, "testing: fatigue machine": "Schenck PSB100", "testing: load control": "force", "testing: specimens description": "circular cross-section; with drawing; defect 1.5mm", "testing: critical cross-section size of specimens (mm)": 5, "testing: stress concentration factor of specimens": 1, "static mechanical properties: young's modulus (gpa)": 165.1, "static mechanical properties: yield strength (mpa)": 500, "static mechanical properties: ultimate tensile strength (mpa)": 596, "static mechanical properties: elongation (%)": 19.1, "rating score: rating score": 0.8857142857142857}}, {"id": "FatigueData-AM2022:586", "name": "18Ni300", "material_family": "18Ni300", "points": [[250.0, 60688.779652835605, 0], [250.0, 94814.01056426931, 0], [250.0, 118118.73141663724, 0]], "conditions": {"material": "18Ni300", "am_type": "L-PBF", "load_ratio": "0", "test_type": "uniaxial", "temperature": "25", "surface_treatment": "", "heat_treatment": ""}, "metadata": {"dataset id": 586, "metadata: title": "Directional fatigue behaviour of maraging steel grade 300 produced by laser powder bed fusion", "metadata: authors": "Berto, Filippo; Hovig, Even Wilberg; Solberg, Klas; Sorby, Knut", "metadata: source of the publication": "INTERNATIONAL JOURNAL OF FATIGUE", "metadata: year of publication": 2021, "metadata: institution": "Norwegian Univ Sci & Technol", "metadata: country and region": "Norway", "metadata: funding agency": "Norwegian Research Council ; TROJAM project in the INTER-REG A/ENI program", "metadata: doi": "10.1016/j.ijfatigue.2021.106229", "fatigue: types of fatigue data": "sn", "fatigue: method of extraction": "color and shape", "materials: name of the material": "18Ni300", "am: types of am": "L-PBF", "am: am machine": "Concept Laser", "am: power (w)": 180, "am: scan speed (mm/s)": 650, "am: hatch space (μm)": 105, "am: layer thickness (μm)": 30, "am: direciton of specimen (°)": 0, "am: scan pattern": "island", "am: types of feedstock": "powder", "processing: processing sequence and parameters": "HT 500 C, 5 hour; SURF as-built", "testing: types of fatigue tests": "uniaxial", "testing: fatigue temperature (°c)": 25, "testing: fatigue environment": "air", "testing: load ratio": 0, "testing: frequency (hz)": 30, "testing: fatigue machine": "MTS", "testing: load control": "force", "testing: specimens description": "rectangular cross-section; with drawing; ASTM E466", "testing: critical cross-section size of specimens (mm)": "6.5, 3.25", "testing: stress concentration factor of specimens": 1, "rating score: rating score": 0.7428571428571429}}, {"id": "FatigueData-AM2022:587", "name": "18Ni300", "material_family": "18Ni300", "points": [[250.0, 45326.00750617517, 0], [250.0, 60269.715415097, 0], [250.0, 71394.81323239909, 0]], "conditions": {"material": "18Ni300", "am_type": "L-PBF", "load_ratio": "0", "test_type": "uniaxial", "temperature": "25", "surface_treatment": "", "heat_treatment": ""}, "metadata": {"dataset id": 587, "metadata: title": "Directional fatigue behaviour of maraging steel grade 300 produced by laser powder bed fusion", "metadata: authors": "Berto, Filippo; Hovig, Even Wilberg; Solberg, Klas; Sorby, Knut", "metadata: source of the publication": "INTERNATIONAL JOURNAL OF FATIGUE", "metadata: year of publication": 2021, "metadata: institution": "Norwegian Univ Sci & Technol", "metadata: country and region": "Norway", "metadata: funding agency": "Norwegian Research Council ; TROJAM project in the INTER-REG A/ENI program", "metadata: doi": "10.1016/j.ijfatigue.2021.106229", "fatigue: types of fatigue data": "sn", "fatigue: method of extraction": "color and shape", "materials: name of the material": "18Ni300", "am: types of am": "L-PBF", "am: am machine": "Concept Laser", "am: power (w)": 180, "am: scan speed (mm/s)": 650, "am: hatch space (μm)": 105, "am: layer thickness (μm)": 30, "am: direciton of specimen (°)": 15, "am: scan pattern": "island", "am: types of feedstock": "powder", "processing: processing sequence and parameters": "HT 500 C, 5 hour; SURF as-built", "testing: types of fatigue tests": "uniaxial", "testing: fatigue temperature (°c)": 25, "testing: fatigue environment": "air", "testing: load ratio": 0, "testing: frequency (hz)": 30, "testing: fatigue machine": "MTS", "testing: load control": "force", "testing: specimens description": "rectangular cross-section; with drawing; ASTM E466", "testing: critical cross-section size of specimens (mm)": "6.5, 3.25", "testing: stress concentration factor of specimens": 1, "rating score: rating score": 0.7428571428571429}}, {"id": "FatigueData-AM2022:588", "name": "18Ni300", "material_family": "18Ni300", "points": [[250.0, 71462.34051284315, 0], [250.0, 123092.57383618005, 0], [250.0, 171321.4778423929, 0]], "conditions": {"material": "18Ni300", "am_type": "L-PBF", "load_ratio": "0", "test_type": "uniaxial", "temperature": "25", "surface_treatment": "", "heat_treatment": ""}, "metadata": {"dataset id": 588, "metadata: title": "Directional fatigue behaviour of maraging steel grade 300 produced by laser powder bed fusion", "metadata: authors": "Berto, Filippo; Hovig, Even Wilberg; Solberg, Klas; Sorby, Knut", "metadata: source of the publication": "INTERNATIONAL JOURNAL OF FATIGUE", "metadata: year of publication": 2021, "metadata: institution": "Norwegian Univ Sci & Technol", "metadata: country and region": "Norway", "metadata: funding agency": "Norwegian Research Council ; TROJAM project in the INTER-REG A/ENI program", "metadata: doi": "10.1016/j.ijfatigue.2021.106229", "fatigue: types of fatigue data": "sn", "fatigue: method of extraction": "color and shape", "materials: name of the material": "18Ni300", "am: types of am": "L-PBF", "am: am machine": "Concept Laser", "am: power (w)": 180, "am: scan speed (mm/s)": 650, "am: hatch space (μm)": 105, "am: layer thickness (μm)": 30, "am: direciton of specimen (°)": 30, "am: scan pattern": "island", "am: types of feedstock": "powder", "processing: processing sequence and parameters": "HT 500 C, 5 hour; SURF as-built", "testing: types of fatigue tests": "uniaxial", "testing: fatigue temperature (°c)": 25, "testing: fatigue environment": "air", "testing: load ratio": 0, "testing: frequency (hz)": 30, "testing: fatigue machine": "MTS", "testing: load control": "force", "testing: specimens description": "rectangular cross-section; with drawing; ASTM E466", "testing: critical cross-section size of specimens (mm)": "6.5, 3.25", "testing: stress concentration factor of specimens": 1, "rating score: rating score": 0.7428571428571429}}, {"id": "FatigueData-AM2022:589", "name": "18Ni300", "material_family": "18Ni300", "points": [[250.0, 99618.65615629518, 0], [250.0, 215185.57331385737, 0], [250.0, 276478.27497445216, 0]], "conditions": {"material": "18Ni300", "am_type": "L-PBF", "load_ratio": "0", "test_type": "uniaxial", "temperature": "25", "surface_treatment": "", "heat_treatment": ""}, "metadata": {"dataset id": 589, "metadata: title": "Directional fatigue behaviour of maraging steel grade 300 produced by laser powder bed fusion", "metadata: authors": "Berto, Filippo; Hovig, Even Wilberg; Solberg, Klas; Sorby, Knut", "metadata: source of the publication": "INTERNATIONAL JOURNAL OF FATIGUE", "metadata: year of publication": 2021, "metadata: institution": "Norwegian Univ Sci & Technol", "metadata: country and region": "Norway", "metadata: funding agency": "Norwegian Research Council ; TROJAM project in the INTER-REG A/ENI program", "metadata: doi": "10.1016/j.ijfatigue.2021.106229", "fatigue: types of fatigue data": "sn", "fatigue: method of extraction": "color and shape", "materials: name of the material": "18Ni300", "am: types of am": "L-PBF", "am: am machine": "Concept Laser", "am: power (w)": 180, "am: scan speed (mm/s)": 650, "am: hatch space (μm)": 105, "am: layer thickness (μm)": 30, "am: direciton of specimen (°)": 45, "am: scan pattern": "island", "am: types of feedstock": "powder", "processing: processing sequence and parameters": "HT 500 C, 5 hour; SURF as-built", "testing: types of fatigue tests": "uniaxial", "testing: fatigue temperature (°c)": 25, "testing: fatigue environment": "air", "testing: load ratio": 0, "testing: frequency (hz)": 30, "testing: fatigue machine": "MTS", "testing: load control": "force", "testing: specimens description": "rectangular cross-section; with drawing; ASTM E466", "testing: critical cross-section size of specimens (mm)": "6.5, 3.25", "testing: stress concentration factor of specimens": 1, "rating score: rating score": 0.7428571428571429}}, {"id": "FatigueData-AM2022:590", "name": "18Ni300", "material_family": "18Ni300", "points": [[250.0, 288665.7366929292, 0], [250.0, 315568.0272086655, 0], [250.0, 349460.9917308382, 0]], "conditions": {"material": "18Ni300", "am_type": "L-PBF", "load_ratio": "0", "test_type": "uniaxial", "temperature": "25", "surface_treatment": "", "heat_treatment": ""}, "metadata": {"dataset id": 590, "metadata: title": "Directional fatigue behaviour of maraging steel grade 300 produced by laser powder bed fusion", "metadata: authors": "Berto, Filippo; Hovig, Even Wilberg; Solberg, Klas; Sorby, Knut", "metadata: source of the publication": "INTERNATIONAL JOURNAL OF FATIGUE", "metadata: year of publication": 2021, "metadata: institution": "Norwegian Univ Sci & Technol", "metadata: country and region": "Norway", "metadata: funding agency": "Norwegian Research Council ; TROJAM project in the INTER-REG A/ENI program", "metadata: doi": "10.1016/j.ijfatigue.2021.106229", "fatigue: types of fatigue data": "sn", "fatigue: method of extraction": "color and shape", "materials: name of the material": "18Ni300", "am: types of am": "L-PBF", "am: am machine": "Concept Laser", "am: power (w)": 180, "am: scan speed (mm/s)": 650, "am: hatch space (μm)": 105, "am: layer thickness (μm)": 30, "am: direciton of specimen (°)": 60, "am: scan pattern": "island", "am: types of feedstock": "powder", "processing: processing sequence and parameters": "HT 500 C, 5 hour; SURF as-built", "testing: types of fatigue tests": "uniaxial", "testing: fatigue temperature (°c)": 25, "testing: fatigue environment": "air", "testing: load ratio": 0, "testing: frequency (hz)": 30, "testing: fatigue machine": "MTS", "testing: load control": "force", "testing: specimens description": "rectangular cross-section; with drawing; ASTM E466", "testing: critical cross-section size of specimens (mm)": "6.5, 3.25", "testing: stress concentration factor of specimens": 1, "rating score: rating score": 0.7428571428571429}}, {"id": "FatigueData-AM2022:591", "name": "18Ni300", "material_family": "18Ni300", "points": [[250.0, 122512.78200918992, 0], [250.0, 226732.11309357794, 0]], "conditions": {"material": "18Ni300", "am_type": "L-PBF", "load_ratio": "0", "test_type": "uniaxial", "temperature": "25", "surface_treatment": "", "heat_treatment": ""}, "metadata": {"dataset id": 591, "metadata: title": "Directional fatigue behaviour of maraging steel grade 300 produced by laser powder bed fusion", "metadata: authors": "Berto, Filippo; Hovig, Even Wilberg; Solberg, Klas; Sorby, Knut", "metadata: source of the publication": "INTERNATIONAL JOURNAL OF FATIGUE", "metadata: year of publication": 2021, "metadata: institution": "Norwegian Univ Sci & Technol", "metadata: country and region": "Norway", "metadata: funding agency": "Norwegian Research Council ; TROJAM project in the INTER-REG A/ENI program", "metadata: doi": "10.1016/j.ijfatigue.2021.106229", "fatigue: types of fatigue data": "sn", "fatigue: method of extraction": "color and shape", "materials: name of the material": "18Ni300", "am: types of am": "L-PBF", "am: am machine": "Concept Laser", "am: power (w)": 180, "am: scan speed (mm/s)": 650, "am: hatch space (μm)": 105, "am: layer thickness (μm)": 30, "am: direciton of specimen (°)": 75, "am: scan pattern": "island", "am: types of feedstock": "powder", "processing: processing sequence and parameters": "HT 500 C, 5 hour; SURF as-built", "testing: types of fatigue tests": "uniaxial", "testing: fatigue temperature (°c)": 25, "testing: fatigue environment": "air", "testing: load ratio": 0, "testing: frequency (hz)": 30, "testing: fatigue machine": "MTS", "testing: load control": "force", "testing: specimens description": "rectangular cross-section; with drawing; ASTM E466", "testing: critical cross-section size of specimens (mm)": "6.5, 3.25", "testing: stress concentration factor of specimens": 1, "rating score: rating score": 0.7428571428571429}}, {"id": "FatigueData-AM2022:592", "name": "18Ni300", "material_family": "18Ni300", "points": [[250.0, 148361.12353862246, 0], [250.0, 158602.12977386723, 0], [250.0, 162299.44402450128, 0]], "conditions": {"material": "18Ni300", "am_type": "L-PBF", "load_ratio": "0", "test_type": "uniaxial", "temperature": "25", "surface_treatment": "", "heat_treatment": ""}, "metadata": {"dataset id": 592, "metadata: title": "Directional fatigue behaviour of maraging steel grade 300 produced by laser powder bed fusion", "metadata: authors": "Berto, Filippo; Hovig, Even Wilberg; Solberg, Klas; Sorby, Knut", "metadata: source of the publication": "INTERNATIONAL JOURNAL OF FATIGUE", "metadata: year of publication": 2021, "metadata: institution": "Norwegian Univ Sci & Technol", "metadata: country and region": "Norway", "metadata: funding agency": "Norwegian Research Council ; TROJAM project in the INTER-REG A/ENI program", "metadata: doi": "10.1016/j.ijfatigue.2021.106229", "fatigue: types of fatigue data": "sn", "fatigue: method of extraction": "color and shape", "materials: name of the material": "18Ni300", "am: types of am": "L-PBF", "am: am machine": "Concept Laser", "am: power (w)": 180, "am: scan speed (mm/s)": 650, "am: hatch space (μm)": 105, "am: layer thickness (μm)": 30, "am: direciton of specimen (°)": 90, "am: scan pattern": "island", "am: types of feedstock": "powder", "processing: processing sequence and parameters": "HT 500 C, 5 hour; SURF as-built", "testing: types of fatigue tests": "uniaxial", "testing: fatigue temperature (°c)": 25, "testing: fatigue environment": "air", "testing: load ratio": 0, "testing: frequency (hz)": 30, "testing: fatigue machine": "MTS", "testing: load control": "force", "testing: specimens description": "rectangular cross-section; with drawing; ASTM E466", "testing: critical cross-section size of specimens (mm)": "6.5, 3.25", "testing: stress concentration factor of specimens": 1, "rating score: rating score": 0.7428571428571429}}, {"id": "FatigueData-AM2022:593", "name": "18Ni300", "material_family": "18Ni300", "points": [[250.0, 102552.63155946221, 0], [250.0, 139870.87147368968, 0]], "conditions": {"material": "18Ni300", "am_type": "L-PBF", "load_ratio": "0", "test_type": "uniaxial", "temperature": "25", "surface_treatment": "", "heat_treatment": ""}, "metadata": {"dataset id": 593, "metadata: title": "Directional fatigue behaviour of maraging steel grade 300 produced by laser powder bed fusion", "metadata: authors": "Berto, Filippo; Hovig, Even Wilberg; Solberg, Klas; Sorby, Knut", "metadata: source of the publication": "INTERNATIONAL JOURNAL OF FATIGUE", "metadata: year of publication": 2021, "metadata: institution": "Norwegian Univ Sci & Technol", "metadata: country and region": "Norway", "metadata: funding agency": "Norwegian Research Council ; TROJAM project in the INTER-REG A/ENI program", "metadata: doi": "10.1016/j.ijfatigue.2021.106229", "fatigue: types of fatigue data": "sn", "fatigue: method of extraction": "color and shape", "materials: name of the material": "18Ni300", "am: types of am": "L-PBF", "am: am machine": "Concept Laser", "am: power (w)": 180, "am: scan speed (mm/s)": 650, "am: hatch space (μm)": 105, "am: layer thickness (μm)": 30, "am: direciton of specimen (°)": 75, "am: scan pattern": "island", "am: types of feedstock": "powder", "processing: processing sequence and parameters": "HT 500 C, 5 hour; SURF as-built", "testing: types of fatigue tests": "uniaxial", "testing: fatigue temperature (°c)": 25, "testing: fatigue environment": "air", "testing: load ratio": 0, "testing: frequency (hz)": 30, "testing: fatigue machine": "MTS", "testing: load control": "force", "testing: specimens description": "rectangular cross-section; with drawing; ASTM E466", "testing: critical cross-section size of specimens (mm)": "6.5, 3.25", "testing: stress concentration factor of specimens": 1, "rating score: rating score": 0.7428571428571429}}, {"id": "FatigueData-AM2022:594", "name": "18Ni300", "material_family": "18Ni300", "points": [[250.0, 65589.2930351603, 0], [250.0, 93046.78863478922, 0]], "conditions": {"material": "18Ni300", "am_type": "L-PBF", "load_ratio": "0", "test_type": "uniaxial", "temperature": "25", "surface_treatment": "", "heat_treatment": ""}, "metadata": {"dataset id": 594, "metadata: title": "Directional fatigue behaviour of maraging steel grade 300 produced by laser powder bed fusion", "metadata: authors": "Berto, Filippo; Hovig, Even Wilberg; Solberg, Klas; Sorby, Knut", "metadata: source of the publication": "INTERNATIONAL JOURNAL OF FATIGUE", "metadata: year of publication": 2021, "metadata: institution": "Norwegian Univ Sci & Technol", "metadata: country and region": "Norway", "metadata: funding agency": "Norwegian Research Council ; TROJAM project in the INTER-REG A/ENI program", "metadata: doi": "10.1016/j.ijfatigue.2021.106229", "fatigue: types of fatigue data": "sn", "fatigue: method of extraction": "color and shape", "materials: name of the material": "18Ni300", "am: types of am": "L-PBF", "am: am machine": "Concept Laser", "am: power (w)": 180, "am: scan speed (mm/s)": 650, "am: hatch space (μm)": 105, "am: layer thickness (μm)": 30, "am: direciton of specimen (°)": 60, "am: scan pattern": "island", "am: types of feedstock": "powder", "processing: processing sequence and parameters": "HT 500 C, 5 hour; SURF as-built", "testing: types of fatigue tests": "uniaxial", "testing: fatigue temperature (°c)": 25, "testing: fatigue environment": "air", "testing: load ratio": 0, "testing: frequency (hz)": 30, "testing: fatigue machine": "MTS", "testing: load control": "force", "testing: specimens description": "rectangular cross-section; with drawing; ASTM E466", "testing: critical cross-section size of specimens (mm)": "6.5, 3.25", "testing: stress concentration factor of specimens": 1, "rating score: rating score": 0.7428571428571429}}, {"id": "FatigueData-AM2022:595", "name": "18Ni300", "material_family": "18Ni300", "points": [[250.0, 87112.04184003796, 0], [250.0, 105677.67842421954, 0], [250.0, 120029.25305354116, 0]], "conditions": {"material": "18Ni300", "am_type": "L-PBF", "load_ratio": "0", "test_type": "uniaxial", "temperature": "25", "surface_treatment": "", "heat_treatment": ""}, "metadata": {"dataset id": 595, "metadata: title": "Directional fatigue behaviour of maraging steel grade 300 produced by laser powder bed fusion", "metadata: authors": "Berto, Filippo; Hovig, Even Wilberg; Solberg, Klas; Sorby, Knut", "metadata: source of the publication": "INTERNATIONAL JOURNAL OF FATIGUE", "metadata: year of publication": 2021, "metadata: institution": "Norwegian Univ Sci & Technol", "metadata: country and region": "Norway", "metadata: funding agency": "Norwegian Research Council ; TROJAM project in the INTER-REG A/ENI program", "metadata: doi": "10.1016/j.ijfatigue.2021.106229", "fatigue: types of fatigue data": "sn", "fatigue: method of extraction": "color and shape", "materials: name of the material": "18Ni300", "am: types of am": "L-PBF", "am: am machine": "Concept Laser", "am: power (w)": 180, "am: scan speed (mm/s)": 650, "am: hatch space (μm)": 105, "am: layer thickness (μm)": 30, "am: direciton of specimen (°)": 45, "am: scan pattern": "island", "am: types of feedstock": "powder", "processing: processing sequence and parameters": "HT 500 C, 5 hour; SURF as-built", "testing: types of fatigue tests": "uniaxial", "testing: fatigue temperature (°c)": 25, "testing: fatigue environment": "air", "testing: load ratio": 0, "testing: frequency (hz)": 30, "testing: fatigue machine": "MTS", "testing: load control": "force", "testing: specimens description": "rectangular cross-section; with drawing; ASTM E466", "testing: critical cross-section size of specimens (mm)": "6.5, 3.25", "testing: stress concentration factor of specimens": 1, "rating score: rating score": 0.7428571428571429}}, {"id": "FatigueData-AM2022:596", "name": "Ti-6Al-4V", "material_family": "Ti", "points": [[569.3847222383896, 3181.4143817516474, 0], [489.119422424508, 5369.508826824704, 0], [397.2509393232733, 7176.652252771306, 0], [335.6401276315603, 10985.684577947799, 0], [241.78636587627707, 50067.069875692265, 0], [148.65137622985063, 57056.25449666448, 0], [101.89553302473098, 133377.47444906514, 0]], "conditions": {"material": "Ti-6Al-4V", "am_type": "L-PBF", "load_ratio": "-1", "test_type": "uniaxial", "temperature": "300", "surface_treatment": "", "heat_treatment": ""}, "metadata": {"dataset id": 596, "metadata: title": "Separation of the impact of residual stress and microstructure on the fatigue performance of LPBF Ti-6Al-4V at elevated temperature", "metadata: authors": "Artzt, Katia; Avila, Luis; Bruno, Giovanni; Haubrich, Jan; Mishurova, Tatiana; Rehmer, Birgit; Requena, Guillermo; Schoenstein, Frederic; Serrano-Munoz, Itziar", "metadata: source of the publication": "INTERNATIONAL JOURNAL OF FATIGUE", "metadata: year of publication": 2021, "metadata: institution": "Bundesanstalt Mat Forsch & Prufung BAM; German Aerosp Ctr; Rhein Westfal TH Aachen; Univ Potsdam;
