Repository: yunyunfanfan/S-PA-CBB

# S-PA-CBB

Official research code, processed curve records, evaluation outputs, and manuscript source for:

> **From Physics to Selective Generation: Conditional Brownian Bridges for Sparse S–N Curve Reconstruction and Fatigue Decision-Making**

S-PA-CBB reconstructs a complete probabilistic stress–life (S–N) curve from only two to four observed fatigue tests. The method first fits an interpretable Basquin state, diagnoses whether that state is sufficient, and applies a ControlNet-style conditional Brownian-bridge residual only to curves that benefit from correction.

File: am2022_curves.json (part 37 of 98)
Univ Sorbonne Paris Nord", "metadata: country and region": "France; Germany", "metadata: doi": "10.1016/j.ijfatigue.2021.106239", "fatigue: types of fatigue data": "sn", "fatigue: method of extraction": "color and shape", "materials: name of the material": "Ti-6Al-4V", "am: types of am": "L-PBF", "am: am machine": "SLM 280HL", "am: power (w)": 175, "am: scan speed (mm/s)": 500, "am: hatch space (μm)": 100, "am: layer thickness (μm)": 30, "am: preheat temperature (°c)": 200, "am: direciton of specimen (°)": 90, "am: scan pattern": "chessboard", "am: layer scan rotation (°)": 69, "am: types of feedstock": "powder", "am: size of feedstock (μm)": "22, 46", "processing: processing sequence and parameters": "NHT; SURF machine; SURF polish", "testing: types of fatigue tests": "uniaxial", "testing: fatigue temperature (°c)": 300, "testing: fatigue environment": "air", "testing: load ratio": -1, "testing: frequency (hz)": "0.02, 0.17", "testing: fatigue machine": "Instron 8561", "testing: fatigue standard": "ISO 12106", "testing: load control": "strain", "testing: specimens description": "circular cross-section; with drawing", "testing: critical cross-section size of specimens (mm)": 8, "testing: stress concentration factor of specimens": 1, "static mechanical properties: young's modulus (gpa)": 90, "static mechanical properties: yield strength (mpa)": 754, "static mechanical properties: ultimate tensile strength (mpa)": 916, "static mechanical properties: elongation (%)": 12, "rating score: rating score": 0.9714285714285714}}, {"id": "FatigueData-AM2022:597", "name": "Ti-6Al-4V", "material_family": "Ti", "points": [[567.6733108025086, 6012.424961980458, 0], [500.92826480315284, 9377.918914366379, 0], [357.4435714073228, 20158.647494915604, 0], [251.7809672733952, 57164.82176251978, 0]], "conditions": {"material": "Ti-6Al-4V", "am_type": "L-PBF", "load_ratio": "-1", "test_type": "uniaxial", "temperature": "300", "surface_treatment": "", "heat_treatment": ""}, "metadata": {"dataset id": 597, "metadata: title": "Separation of the impact of residual stress and microstructure on the fatigue performance of LPBF Ti-6Al-4V at elevated temperature", "metadata: authors": "Artzt, Katia; Avila, Luis; Bruno, Giovanni; Haubrich, Jan; Mishurova, Tatiana; Rehmer, Birgit; Requena, Guillermo; Schoenstein, Frederic; Serrano-Munoz, Itziar", "metadata: source of the publication": "INTERNATIONAL JOURNAL OF FATIGUE", "metadata: year of publication": 2021, "metadata: institution": "Bundesanstalt Mat Forsch & Prufung BAM; German Aerosp Ctr; Rhein Westfal TH Aachen; Univ Potsdam; Univ Sorbonne Paris Nord", "metadata: country and region": "France; Germany", "metadata: doi": "10.1016/j.ijfatigue.2021.106239", "fatigue: types of fatigue data": "sn", "fatigue: method of extraction": "color and shape", "materials: name of the material": "Ti-6Al-4V", "am: types of am": "L-PBF", "am: am machine": "SLM 280HL", "am: power (w)": 175, "am: scan speed (mm/s)": 500, "am: hatch space (μm)": 100, "am: layer thickness (μm)": 30, "am: preheat temperature (°c)": 200, "am: direciton of specimen (°)": 90, "am: scan pattern": "chessboard", "am: layer scan rotation (°)": 69, "am: types of feedstock": "powder", "am: size of feedstock (μm)": "22, 46", "processing: processing sequence and parameters": "HT 530 C, 2 hour; SURF machine; SURF polish", "testing: types of fatigue tests": "uniaxial", "testing: fatigue temperature (°c)": 300, "testing: fatigue environment": "air", "testing: load ratio": -1, "testing: frequency (hz)": "0.02, 0.17", "testing: fatigue machine": "Instron 8561", "testing: fatigue standard": "ISO 12106", "testing: load control": "strain", "testing: specimens description": "circular cross-section; with drawing", "testing: critical cross-section size of specimens (mm)": 8, "testing: stress concentration factor of specimens": 1, "rating score: rating score": 0.8571428571428571}}, {"id": "FatigueData-AM2022:598", "name": "Ti-6Al-4V", "material_family": "Ti", "points": [[542.994778591319, 8137.784573160028, 0], [486.24433398908116, 12495.470497073624, 0], [360.31865984275, 39827.805286718154, 0], [247.09163785644193, 148886.86867471837, 0]], "conditions": {"material": "Ti-6Al-4V", "am_type": "L-PBF", "load_ratio": "-1", "test_type": "uniaxial", "temperature": "300", "surface_treatment": "", "heat_treatment": ""}, "metadata": {"dataset id": 598, "metadata: title": "Separation of the impact of residual stress and microstructure on the fatigue performance of LPBF Ti-6Al-4V at elevated temperature", "metadata: authors": "Artzt, Katia; Avila, Luis; Bruno, Giovanni; Haubrich, Jan; Mishurova, Tatiana; Rehmer, Birgit; Requena, Guillermo; Schoenstein, Frederic; Serrano-Munoz, Itziar", "metadata: source of the publication": "INTERNATIONAL JOURNAL OF FATIGUE", "metadata: year of publication": 2021, "metadata: institution": "Bundesanstalt Mat Forsch & Prufung BAM; German Aerosp Ctr; Rhein Westfal TH Aachen; Univ Potsdam; Univ Sorbonne Paris Nord", "metadata: country and region": "France; Germany", "metadata: doi": "10.1016/j.ijfatigue.2021.106239", "fatigue: types of fatigue data": "sn", "fatigue: method of extraction": "color and shape", "materials: name of the material": "Ti-6Al-4V", "am: types of am": "L-PBF", "am: am machine": "SLM 280HL", "am: power (w)": 175, "am: scan speed (mm/s)": 500, "am: hatch space (μm)": 100, "am: layer thickness (μm)": 30, "am: preheat temperature (°c)": 200, "am: direciton of specimen (°)": 90, "am: scan pattern": "chessboard", "am: layer scan rotation (°)": 69, "am: types of feedstock": "powder", "am: size of feedstock (μm)": "22, 46", "processing: processing sequence and parameters": "HT 650 C, 3 hour; SURF machine; SURF polish", "testing: types of fatigue tests": "uniaxial", "testing: fatigue temperature (°c)": 300, "testing: fatigue environment": "air", "testing: load ratio": -1, "testing: frequency (hz)": "0.02, 0.17", "testing: fatigue machine": "Instron 8561", "testing: fatigue standard": "ISO 12106", "testing: load control": "strain", "testing: specimens description": "circular cross-section; with drawing", "testing: critical cross-section size of specimens (mm)": 8, "testing: stress concentration factor of specimens": 1, "rating score: rating score": 0.8571428571428571}}, {"id": "FatigueData-AM2022:599", "name": "Ti-6Al-4V", "material_family": "Ti", "points": [[528.9565522181076, 4800.832257240524, 0], [473.10077693836865, 9773.741009704925, 0], [338.070311176298, 25059.82244226103, 0], [245.65409363872828, 44851.633945463094, 0], [152.3480663197799, 142959.1742055186, 0]], "conditions": {"material": "Ti-6Al-4V", "am_type": "L-PBF", "load_ratio": "-1", "test_type": "uniaxial", "temperature": "300", "surface_treatment": "", "heat_treatment": ""}, "metadata": {"dataset id": 599, "metadata: title": "Separation of the impact of residual stress and microstructure on the fatigue performance of LPBF Ti-6Al-4V at elevated temperature", "metadata: authors": "Artzt, Katia; Avila, Luis; Bruno, Giovanni; Haubrich, Jan; Mishurova, Tatiana; Rehmer, Birgit; Requena, Guillermo; Schoenstein, Frederic; Serrano-Munoz, Itziar", "metadata: source of the publication": "INTERNATIONAL JOURNAL OF FATIGUE", "metadata: year of publication": 2021, "metadata: institution": "Bundesanstalt Mat Forsch & Prufung BAM; German Aerosp Ctr; Rhein Westfal TH Aachen; Univ Potsdam; Univ Sorbonne Paris Nord", "metadata: country and region": "France; Germany", "metadata: doi": "10.1016/j.ijfatigue.2021.106239", "fatigue: types of fatigue data": "sn", "fatigue: method of extraction": "color and shape", "materials: name of the material": "Ti-6Al-4V", "am: types of am": "L-PBF", "am: am machine": "SLM 280HL", "am: power (w)": 175, "am: scan speed (mm/s)": 500, "am: hatch space (μm)": 100, "am: layer thickness (μm)": 30, "am: preheat temperature (°c)": 200, "am: direciton of specimen (°)": 90, "am: scan pattern": "chessboard", "am: layer scan rotation (°)": 69, "am: types of feedstock": "powder", "am: size of feedstock (μm)": "22, 46", "processing: processing sequence and parameters": "HT 650 C, 3 hour; HIP 900 C, 2 hour, 1000 bar; SURF machine; SURF polish", "testing: types of fatigue tests": "uniaxial", "testing: fatigue temperature (°c)": 300, "testing: fatigue environment": "air", "testing: load ratio": -1, "testing: frequency (hz)": "0.02, 0.17", "testing: fatigue machine": "Instron 8561", "testing: fatigue standard": "ISO 12106", "testing: load control": "strain", "testing: specimens description": "circular cross-section; with drawing", "testing: critical cross-section size of specimens (mm)": 8, "testing: stress concentration factor of specimens": 1, "rating score: rating score": 0.8571428571428571}}, {"id": "FatigueData-AM2022:600", "name": "GH4169", "material_family": "GH4169", "points": [[549.2374971966811, 358389.05342326674, 0], [499.62020632428823, 441106.3760930406, 0], [399.5390222022876, 1346812.2459623052, 0], [449.57961426328797, 20529464.556555912, 0], [399.6083202511775, 27314103.227055423, 0], [350.12962547656434, 513216855.27300334, 0]], "conditions": {"material": "GH4169", "am_type": "L-PBF", "load_ratio": "-1", "test_type": "uniaxial", "temperature": "25", "surface_treatment": "", "heat_treatment": ""}, "metadata": {"dataset id": 600, "metadata: title": "Effect of elevated temperature on high-cycle and very-high-cycle fatigue properties of Ni-based superalloy manufactured by selective laser melting", "metadata: authors": "Ding, Xiaoming; Hu, Tianyi; Li, Cheng; Li, Wei; Li, Xiaolong; Sun, Rui; Wang, Ping; Zhang, Yucheng", "metadata: source of the publication": "INTERNATIONAL JOURNAL OF FATIGUE", "metadata: year of publication": 2021, "metadata: institution": "Beijing Inst Aeronaut Mat; Beijing Inst Technol; Qilu Univ Technol", "metadata: country and region": "Peoples R China", "metadata: funding agency": "National Natural Science Foundation of China (NSFC)", "metadata: doi": "10.1016/j.ijfatigue.2021.106250", "fatigue: types of fatigue data": "sn", "fatigue: method of extraction": "color and shape", "materials: name of the material": "GH4169", "am: types of am": "L-PBF", "am: am machine": "EOS M280", "am: power (w)": 280, "am: scan speed (mm/s)": 960, "am: hatch space (μm)": 110, "am: layer thickness (μm)": 40, "am: direciton of specimen (°)": 90, "am: am environment": "Ar", "am: scan pattern": "cross-direction", "am: layer scan rotation (°)": 67, "am: types of feedstock": "powder", "am: size of feedstock (μm)": "10, 40", "processing: processing sequence and parameters": "SURF machine; SURF polish", "testing: types of fatigue tests": "uniaxial", "testing: fatigue temperature (°c)": 25, "testing: fatigue environment": "air", "testing: load ratio": -1, "testing: frequency (hz)": 100, "testing: fatigue machine": "QB-100", "testing: load control": "force", "testing: specimens description": "circular cross-section; with drawing", "testing: critical cross-section size of specimens (mm)": 4, "testing: stress concentration factor of specimens": 1, "static mechanical properties: yield strength (mpa)": 809, "static mechanical properties: ultimate tensile strength (mpa)": 1035, "rating score: rating score": 0.8571428571428571}}, {"id": "FatigueData-AM2022:601", "name": "GH4169", "material_family": "GH4169", "points": [[382.3431262614938, 67124.60678266849, 0], [336.8670105404801, 349205.56916725985, 0], [314.76014801525025, 3053177.590491589, 0], [292.0220901547434, 7279296.773557559, 0], [247.3157658667865, 84933545.54947472, 0], [269.98452567840343, 105822310.8302741, 0]], "conditions": {"material": "GH4169", "am_type": "L-PBF", "load_ratio": "0.1", "test_type": "uniaxial", "temperature": "25", "surface_treatment": "", "heat_treatment": ""}, "metadata": {"dataset id": 601, "metadata: title": "Effect of elevated temperature on high-cycle and very-high-cycle fatigue properties of Ni-based superalloy manufactured by selective laser melting", "metadata: authors": "Ding, Xiaoming; Hu, Tianyi; Li, Cheng; Li, Wei; Li, Xiaolong; Sun, Rui; Wang, Ping; Zhang, Yucheng", "metadata: source of the publication": "INTERNATIONAL JOURNAL OF FATIGUE", "metadata: year of publication": 2021, "metadata: institution": "Beijing Inst Aeronaut Mat; Beijing Inst Technol; Qilu Univ Technol", "metadata: country and region": "Peoples R China", "metadata: funding agency": "National Natural Science Foundation of China (NSFC)", "metadata: doi": "10.1016/j.ijfatigue.2021.106250", "fatigue: types of fatigue data": "sn", "fatigue: method of extraction": "color and shape", "materials: name of the material": "GH4169", "am: types of am": "L-PBF", "am: am machine": "EOS M280", "am: power (w)": 280, "am: scan speed (mm/s)": 960, "am: hatch space (μm)": 110, "am: layer thickness (μm)": 40, "am: direciton of specimen (°)": 90, "am: am environment": "Ar", "am: scan pattern": "cross-direction", "am: layer scan rotation (°)": 67, "am: types of feedstock": "powder", "am: size of feedstock (μm)": "10, 40", "processing: processing sequence and parameters": "SURF machine; SURF polish", "testing: types of fatigue tests": "uniaxial", "testing: fatigue temperature (°c)": 25, "testing: fatigue environment": "air", "testing: load ratio": 0.1, "testing: frequency (hz)": 100, "testing: fatigue machine": "QB-100", "testing: load control": "force", "testing: specimens description": "circular cross-section; with drawing", "testing: critical cross-section size of specimens (mm)": 4, "testing: stress concentration factor of specimens": 1, "static mechanical properties: yield strength (mpa)": 809, "static mechanical properties: ultimate tensile strength (mpa)": 1035, "rating score: rating score": 0.8571428571428571}}, {"id": "FatigueData-AM2022:602", "name": "GH4169", "material_family": "GH4169", "points": [[549.8686925319581, 54455.07438043643, 0], [520.1106750392466, 262069.8363530717, 0], [399.5390222022876, 2326520.745284187, 0], [499.12760708679104, 2739639.172080442, 0], [449.57961426328797, 8959381.403029395, 0], [399.6083202511775, 29979656.89317719, 0], [374.97667638483983, 309128324.93260485, 0]], "conditions": {"material": "GH4169", "am_type": "L-PBF", "load_ratio": "-1", "test_type": "uniaxial", "temperature": "650", "surface_treatment": "", "heat_treatment": ""}, "metadata": {"dataset id": 602, "metadata: title": "Effect of elevated temperature on high-cycle and very-high-cycle fatigue properties of Ni-based superalloy manufactured by selective laser melting", "metadata: authors": "Ding, Xiaoming; Hu, Tianyi; Li, Cheng; Li, Wei; Li, Xiaolong; Sun, Rui; Wang, Ping; Zhang, Yucheng", "metadata: source of the publication": "INTERNATIONAL JOURNAL OF FATIGUE", "metadata: year of publication": 2021, "metadata: institution": "Beijing Inst Aeronaut Mat; Beijing Inst Technol; Qilu Univ Technol", "metadata: country and region": "Peoples R China", "metadata: funding agency": "National Natural Science Foundation of China (NSFC)", "metadata: doi": "10.1016/j.ijfatigue.2021.106250", "fatigue: types of fatigue data": "sn", "fatigue: method of extraction": "color and shape", "materials: name of the material": "GH4169", "am: types of am": "L-PBF", "am: am machine": "EOS M280", "am: power (w)": 280, "am: scan speed (mm/s)": 960, "am: hatch space (μm)": 110, "am: layer thickness (μm)": 40, "am: direciton of specimen (°)": 90, "am: am environment": "Ar", "am: scan pattern": "cross-direction", "am: layer scan rotation (°)": 67, "am: types of feedstock": "powder", "am: size of feedstock (μm)": "10, 40", "processing: processing sequence and parameters": "SURF machine; SURF polish", "testing: types of fatigue tests": "uniaxial", "testing: fatigue temperature (°c)": 650, "testing: fatigue environment": "air", "testing: load ratio": -1, "testing: frequency (hz)": 100, "testing: fatigue machine": "QB-100", "testing: load control": "force", "testing: specimens description": "circular cross-section; with drawing", "testing: critical cross-section size of specimens (mm)": 4, "testing: stress concentration factor of specimens": 1, "static mechanical properties: yield strength (mpa)": 719, "static mechanical properties: ultimate tensile strength (mpa)": 894, "rating score: rating score": 0.8571428571428571}}, {"id": "FatigueData-AM2022:603", "name": "GH4169", "material_family": "GH4169", "points": [[369.7810047095763, 36498.930941348975, 0], [354.83269791433065, 100601.4789427175, 0], [304.6535097555508, 890398.9880927603, 0], [338.760596546311, 1861655.6086499314, 0], [269.4919264409061, 10185705.138199227, 0], [258.75409284592973, 23697890.27296605, 0]], "conditions": {"material": "GH4169", "am_type": "L-PBF", "load_ratio": "0.1", "test_type": "uniaxial", "temperature": "650", "surface_treatment": "", "heat_treatment": ""}, "metadata": {"dataset id": 603, "metadata: title": "Effect of elevated temperature on high-cycle and very-high-cycle fatigue properties of Ni-based superalloy manufactured by selective laser melting", "metadata: authors": "Ding, Xiaoming; Hu, Tianyi; Li, Cheng; Li, Wei; Li, Xiaolong; Sun, Rui; Wang, Ping; Zhang, Yucheng", "metadata: source of the publication": "INTERNATIONAL JOURNAL OF FATIGUE", "metadata: year of publication": 2021, "metadata: institution": "Beijing Inst Aeronaut Mat; Beijing Inst Technol; Qilu Univ Technol", "metadata: country and region": "Peoples R China", "metadata: funding agency": "National Natural Science Foundation of China (NSFC)", "metadata: doi": "10.1016/j.ijfatigue.2021.106250", "fatigue: types of fatigue data": "sn", "fatigue: method of extraction": "color and shape", "materials: name of the material": "GH4169", "am: types of am": "L-PBF", "am: am machine": "EOS M280", "am: power (w)": 280, "am: scan speed (mm/s)": 960, "am: hatch space (μm)": 110, "am: layer thickness (μm)": 40, "am: direciton of specimen (°)": 90, "am: am environment": "Ar", "am: scan pattern": "cross-direction", "am: layer scan rotation (°)": 67, "am: types of feedstock": "powder", "am: size of feedstock (μm)": "10, 40", "processing: processing sequence and parameters": "SURF machine; SURF polish", "testing: types of fatigue tests": "uniaxial", "testing: fatigue temperature (°c)": 650, "testing: fatigue environment": "air", "testing: load ratio": 0.1, "testing: frequency (hz)": 100, "testing: fatigue machine": "QB-100", "testing: load control": "force", "testing: specimens description": "circular cross-section; with drawing", "testing: critical cross-section size of specimens (mm)": 4, "testing: stress concentration factor of specimens": 1, "static mechanical properties: yield strength (mpa)": 719, "static mechanical properties: ultimate tensile strength (mpa)": 894, "rating score: rating score": 0.8571428571428571}}, {"id": "FatigueData-AM2022:604", "name": "Ti-6Al-4V", "material_family": "Ti", "points": [[382.44654030391234, 53728.86726473527, 0], [381.62831473035226, 68746.31440225395, 0], [382.1970640141184, 105230.0289489101, 0], [382.2924278407015, 161035.31758388548, 0], [359.53622424423, 162334.9367733553, 0], [359.5711225963191, 225421.82549034618, 0], [314.7112030719334, 258192.78798386166, 0], [314.8181923403084, 494072.66058108094, 0], [315.3520432719855, 992972.8909605658, 0], [269.8716704491161, 1035512.9889187875, 0], [314.68555900621124, 1936150.2570280964, 0], [269.03245857303295, 1975301.8476495906, 0], [269.81578579450394, 2987054.6216010563, 0], [269.24703651073776, 3549152.8622949203, 0], [224.93417499324872, 7826228.635166423, 0], [224.81337924869928, 10021397.636001369, 1], [217.1300760926864, 10060494.150808677, 1]], "conditions": {"material": "Ti-6Al-4V", "am_type": "W-DED", "load_ratio": "0.1", "test_type": "uniaxial", "temperature": "25", "surface_treatment": "", "heat_treatment": ""}, "metadata": {"dataset id": 604, "metadata: title": "Influence of deposition strategies on tensile and fatigue properties in a wire plus arc additive manufactured Ti-6Al-4V", "metadata: authors": "Caballero, Armando; Shamir, Muhammad; Syed, Abdul Khadar; Williams, Stewart; Zhang Xiang", "metadata: source of the publication": "INTERNATIONAL JOURNAL OF FATIGUE", "metadata: year of publication": 2021, "metadata: institution": "Coventry Univ; Cranfield Univ", "metadata: country and region": "UK", "metadata: funding agency": "UK Research & Innovation (UKRI)Engineering & Physical Sciences Research Council (EPSRC)", "metadata: doi": "10.1016/j.ijfatigue.2021.106268", "fatigue: types of fatigue data": "sn", "fatigue: method of extraction": "color and shape", "materials: name of the material": "Ti-6Al-4V", "am: types of am": "W-DED", "am: am machine": "Fronius Plasma 10 module", "am: scan speed (mm/s)": 5.5, "am: direciton of specimen (°)": 0, "am: am environment": "Ar", "am: scan pattern": "oscillation", "am: voltage (v)": 20, "am: current (a)": 160, "am: wire feed rate (mm/s)": 36.667, "am: types of feedstock": "wire", "am: size of feedstock (μm)": 1200, "processing: processing sequence and parameters": "NHT; SURF EDM; SURF polish", "testing: types of fatigue tests": "uniaxial", "testing: fatigue temperature (°c)": 25, "testing: fatigue environment": "air", "testing: load ratio": 0.1, "testing: frequency (hz)": 50, "testing: fatigue machine": "servo-hydraulic", "testing: fatigue standard": "ASTM E466", "testing: load control": "force", "testing: specimens description": "circular cross-section; with drawing; ASTM E466", "testing: critical cross-section size of specimens (mm)": 5, "testing: stress concentration factor of specimens": 1, "static mechanical properties: yield strength (mpa)": 842, "static mechanical properties: ultimate tensile strength (mpa)": 951, "static mechanical properties: elongation (%)": 11, "rating score: rating score": 0.8421052631578947}}, {"id": "FatigueData-AM2022:605", "name": "Ti-6Al-4V", "material_family": "Ti", "points": [[382.31839976793395, 54095.683565643165, 0], [359.7218518263622, 65845.33729010368, 0], [381.62831473035226, 78676.19391774705, 0], [382.7309149457954, 113426.60329222331, 0], [359.53622424423, 118681.92491586368, 0], [314.873919794761, 196622.2097170417, 0], [360.31955146570107, 251285.71436066044, 0], [359.21695125025786, 284378.12623297423, 0], [314.5687160505145, 891195.6869604966, 0], [314.5687160505145, 1252672.7148858008, 0], [315.3520432719855, 1525874.025339041, 0], [269.81578579450394, 1632748.9074492943, 0], [270.31473837409186, 3629574.973078332, 0], [269.78088744241484, 4147889.0436307243, 0], [270.06526208429784, 10016610.204670776, 1], [276.36159038298456, 10021397.636001369, 1], [262.9507082120511, 10164120.474114878, 1]], "conditions": {"material": "Ti-6Al-4V", "am_type": "W-DED", "load_ratio": "0.1", "test_type": "uniaxial", "temperature": "25", "surface_treatment": "", "heat_treatment": ""}, "metadata": {"dataset id": 605, "metadata: title": "Influence of deposition strategies on tensile and fatigue properties in a wire plus arc additive manufactured Ti-6Al-4V", "metadata: authors": "Caballero, Armando; Shamir, Muhammad; Syed, Abdul Khadar; Williams, Stewart; Zhang Xiang", "metadata: source of the publication": "INTERNATIONAL JOURNAL OF FATIGUE", "metadata: year of publication": 2021, "metadata: institution": "Coventry Univ; Cranfield Univ", "metadata: country and region": "UK", "metadata: funding agency": "UK Research & Innovation (UKRI)Engineering & Physical Sciences Research Council (EPSRC)", "metadata: doi": "10.1016/j.ijfatigue.2021.106268", "fatigue: types of fatigue data": "sn", "fatigue: method of extraction": "color and shape", "materials: name of the material": "Ti-6Al-4V", "am: types of am": "W-DED", "am: am machine": "Fronius Plasma 10 module", "am: scan speed (mm/s)": 5.5, "am: direciton of specimen (°)": 90, "am: am environment": "Ar", "am: scan pattern": "oscillation", "am: voltage (v)": 20, "am: current (a)": 160, "am: wire feed rate (mm/s)": 36.667, "am: types of feedstock": "wire", "am: size of feedstock (μm)": 1200, "processing: processing sequence and parameters": "NHT; SURF EDM; SURF polish", "testing: types of fatigue tests": "uniaxial", "testing: fatigue temperature (°c)": 25, "testing: fatigue environment": "air", "testing: load ratio": 0.1, "testing: frequency (hz)": 50, "testing: fatigue machine": "servo-hydraulic", "testing: fatigue standard": "ASTM E466", "testing: load control": "force", "testing: specimens description": "circular cross-section; with drawing; ASTM E466", "testing: critical cross-section size of specimens (mm)": 5, "testing: stress concentration factor of specimens": 1, "static mechanical properties: yield strength (mpa)": 800, "static mechanical properties: ultimate tensile strength (mpa)": 898, "static mechanical properties: elongation (%)": 17.3, "rating score: rating score": 0.8421052631578947}}, {"id": "FatigueData-AM2022:606", "name": "Ti-6Al-4V", "material_family": "Ti", "points": [[359.60086109542635, 51633.83699677208, 0], [382.5875978935998, 70749.4375616555, 0], [359.2628853338223, 74181.16494880221, 0], [314.08645802296536, 110146.40742214314, 0], [382.5156150443492, 121586.73076575642, 0], [359.79449817790106, 129394.59663857096, 0], [382.5156150443492, 131786.94549145608, 0], [270.02570143499685, 625793.0448126037, 0], [359.60086109542635, 983360.5755122631, 0], [314.88835346428004, 1141945.3677217339, 0], [359.590879996207, 1360567.0425966159, 0], [314.89059155187823, 1677027.8644934697, 0], [314.88835346428004, 2374229.670244902, 0], [270.3090770856421, 3139054.7270973567, 0], [269.9822087506589, 4955041.262876237, 0], [270.5138215947377, 9895359.362212574, 1]], "conditions": {"material": "Ti-6Al-4V", "am_type": "W-DED", "load_ratio": "0.1", "test_type": "uniaxial", "temperature": "25", "surface_treatment": "", "heat_treatment": ""}, "metadata": {"dataset id": 606, "metadata: title": "Influence of deposition strategies on tensile and fatigue properties in a wire plus arc additive manufactured Ti-6Al-4V", "metadata: authors": "Caballero, Armando; Shamir, Muhammad; Syed, Abdul Khadar; Williams, Stewart; Zhang Xiang", "metadata: source of the publication": "INTERNATIONAL JOURNAL OF FATIGUE", "metadata: year of publication": 2021, "metadata: institution": "Coventry Univ; Cranfield Univ", "metadata: country and region": "UK", "metadata: funding agency": "UK Research & Innovation (UKRI)Engineering & Physical Sciences Research Council (EPSRC)", "metadata: doi": "10.1016/j.ijfatigue.2021.106268", "fatigue: types of fatigue data": "sn", "fatigue: method of extraction": "color and shape", "materials: name of the material": "Ti-6Al-4V", "am: types of am": "W-DED", "am: am machine": "Fronius Plasma 10 module", "am: scan speed (mm/s)": 5.5, "am: direciton of specimen (°)": 0, "am: am environment": "Ar", "am: scan pattern": "parallel", "am: voltage (v)": 20, "am: current (a)": 160, "am: wire feed rate (mm/s)": 36.667, "am: types of feedstock": "wire", "am: size of feedstock (μm)": 1200, "processing: processing sequence and parameters": "NHT; SURF EDM; SURF polish", "testing: types of fatigue tests": "uniaxial", "testing: fatigue temperature (°c)": 25, "testing: fatigue environment": "air", "testing: load ratio": 0.1, "testing: frequency (hz)": 50, "testing: fatigue machine": "servo-hydraulic", "testing: load control": "force", "testing: specimens description": "circular cross-section; with drawing; ASTM E466", "testing: critical cross-section size of specimens (mm)": 5, "testing: stress concentration factor of specimens": 1, "static mechanical properties: yield strength (mpa)": 900, "static mechanical properties: ultimate tensile strength (mpa)": 981, "static mechanical properties: elongation (%)": 10.5, "rating score: rating score": 0.8157894736842105}}, {"id": "FatigueData-AM2022:607", "name": "Ti-6Al-4V", "material_family": "Ti", "points": [[314.7749912105942, 82503.17656442335, 0], [359.79449817790106, 199274.66878542793, 0], [360.0625426875388, 227352.55517083567, 0], [360.0603045999404, 268048.22681546165, 0], [359.87092815102125, 388791.0131262549, 0], [314.0842199353672, 800660.5611232735, 0], [314.61807086704425, 916832.6947962556, 0], [314.88835346428004, 2893128.5163597553, 0], [314.88835346428004, 3603597.4397193724, 0], [269.9844468382572, 4156481.2248770245, 0], [279.0733412023561, 9931743.223385766, 1], [260.629746052119, 10004606.183634026, 1]], "conditions": {"material": "Ti-6Al-4V", "am_type": "W-DED", "load_ratio": "0.1", "test_type": "uniaxial", "temperature": "25", "surface_treatment": "", "heat_treatment": ""}, "metadata": {"dataset id": 607, "metadata: title": "Influence of deposition strategies on tensile and fatigue properties in a wire plus arc additive manufactured Ti-6Al-4V", "metadata: authors": "Caballero, Armando; Shamir, Muhammad; Syed, Abdul Khadar; Williams, Stewart; Zhang Xiang", "metadata: source of the publication": "INTERNATIONAL JOURNAL OF FATIGUE", "metadata: year of publication": 2021, "metadata: institution": "Coventry Univ; Cranfield Univ", "metadata: country and region": "UK", "metadata: funding agency": "UK Research & Innovation (UKRI)Engineering & Physical Sciences Research Council (EPSRC)", "metadata: doi": "10.1016/j.ijfatigue.2021.106268", "fatigue: types of fatigue data": "sn", "fatigue: method of extraction": "color and shape", "materials: name of the material": "Ti-6Al-4V", "am: types of am": "W-DED", "am: am machine": "Fronius Plasma 10 module", "am: scan speed (mm/s)": 5.5, "am: direciton of specimen (°)": 90, "am: am environment": "Ar", "am: scan pattern": "parallel", "am: voltage (v)": 20, "am: current (a)": 160, "am: wire feed rate (mm/s)": 36.667, "am: types of feedstock": "wire", "am: size of feedstock (μm)": 1200, "processing: processing sequence and parameters": "NHT; SURF EDM; SURF polish", "testing: types of fatigue tests": "uniaxial", "testing: fatigue temperature (°c)": 25, "testing: fatigue environment": "air", "testing: load ratio": 0.1, "testing: frequency (hz)": 50, "testing: fatigue machine": "servo-hydraulic", "testing: load control": "force", "testing: specimens description": "circular cross-section; with drawing; ASTM E466", "testing: critical cross-section size of specimens (mm)": 5, "testing: stress concentration factor of specimens": 1, "static mechanical properties: yield strength (mpa)": 872, "static mechanical properties: ultimate tensile strength (mpa)": 952, "static mechanical properties: elongation (%)": 17.5, "rating score: rating score": 0.8157894736842105}}, {"id": "FatigueData-AM2022:608", "name": "Ti-6Al-4V", "material_family": "Ti", "points": [[349.8779495524817, 179848.826644453, 0], [323.86584017913907, 213554.301752323, 0], [314.7930065381599, 219144.99686827243, 0], [305.28525101238085, 239762.7867726457, 0], [291.34980913731226, 283768.3268985805, 0], [313.9709890457193, 302867.81023892976, 0], [291.34980913731226, 385071.25784174213, 0], [299.478816897769, 429077.4538392764, 0], [300.4088315603987, 1399642.4129000602, 0], [300.0987669775301, 21898448.593437053, 0], [291.5027226638291, 46855694.04885127, 0], [250.2686987544594, 87510077.88524725, 0], [291.4352506728421, 94440479.02698374, 0], [288.1452713275331, 107071269.24000554, 0], [279.48175502284516, 107071269.24000554, 0], [262.2896663954433, 175589131.5324806, 0], [250.2686987544594, 184741459.96016473, 0], [241.9425424047066, 232550236.73977482, 0], [232.6744695499779, 658010594.8315693, 0]], "conditions": {"material": "Ti-6Al-4V", "am_type": "L-PBF", "load_ratio": "-1", "test_type": "uniaxial; VHCF", "temperature": "25", "surface_treatment": "", "heat_treatment": ""}, "metadata": {"dataset id": 608, "metadata: title": "Crack initiation mechanisms under two stress ratios up to very-high-cycle fatigue regime for a selective laser melted Ti-6Al-4V", "metadata: authors": "Du, Leiming; Hong, Youshi; Pan, Xiangnan; Qian, Guian; Zheng, Liang", "metadata: source of the publication": "INTERNATIONAL JOURNAL OF FATIGUE", "metadata: year of publication": 2021, "metadata: institution": "Chinese Acad Sci; Harbin Inst Technol", "metadata: country and region": "Peoples R China", "metadata: funding agency": "Chinese Academy of Sciences (CAS); National Natural Science Foundation of China (NSFC)", "metadata: doi": "10.1016/j.ijfatigue.2021.106294", "fatigue: types of fatigue data": "sn", "fatigue: method of extraction": "color and shape", "materials: name of the material": "Ti-6Al-4V", "am: types of am": "L-PBF", "am: am machine": "HBD-200", "am: power (w)": 160, "am: scan speed (mm/s)": 1200, "am: hatch space (μm)": 70, "am: layer thickness (μm)": 30, "am: direciton of specimen (°)": 90, "am: types of feedstock": "powder", "am: size of feedstock (μm)": "19, 50", "processing: processing sequence and parameters": "HT 600 C, 2 hour; SURF polish", "testing: types of fatigue tests": "uniaxial; VHCF", "testing: fatigue temperature (°c)": 25, "testing: fatigue environment": "air", "testing: load ratio": -1, "testing: frequency (hz)": 20000, "testing: fatigue machine": "Lasur GF20", "testing: load control": "displacement", "testing: specimens description": "circular cross-section; with drawing", "testing: critical cross-section size of specimens (mm)": 3.5, "testing: stress concentration factor of specimens": 1, "static mechanical properties: yield strength (mpa)": 1045, "static mechanical properties: ultimate tensile strength (mpa)": 1200, "static mechanical properties: elongation (%)": 4, "rating score: rating score": 0.8285714285714286}}, {"id": "FatigueData-AM2022:609", "name": "Ti-6Al-4V", "material_family": "Ti", "points": [[200.1088976614576, 72024.4132254185, 0], [150.11193017823814, 146336.54274086203, 0], [125.49186997292216, 7722913.873583634, 0], [111.99875146568402, 14964677.133122765, 0], [90.64984959216932, 37169895.64951185, 0], [90.42463232927109, 45999936.91011262, 0], [100.60713534743677, 88531955.19296458, 0], [90.80397161641359, 126370008.91804834, 0], [125.27513247270727, 132900131.56900427, 0], [80.24212931110543, 1139283743.6891873, 1]], "conditions": {"material": "Ti-6Al-4V", "am_type": "L-PBF", "load_ratio": "0.5", "test_type": "uniaxial; VHCF", "temperature": "25", "surface_treatment": "", "heat_treatment": ""}, "metadata": {"dataset id": 609, "metadata: title": "Crack initiation mechanisms under two stress ratios up to very-high-cycle fatigue regime for a selective laser melted Ti-6Al-4V", "metadata: authors": "Du, Leiming; Hong, Youshi; Pan, Xiangnan; Qian, Guian; Zheng, Liang", "metadata: source of the publication": "INTERNATIONAL JOURNAL OF FATIGUE", "metadata: year of publication": 2021, "metadata: institution": "Chinese Acad Sci; Harbin Inst Technol", "metadata: country and region": "Peoples R China", "metadata: funding agency": "Chinese Academy of Sciences (CAS); National Natural Science Foundation of China (NSFC)", "metadata: doi": "10.1016/j.ijfatigue.2021.106294", "fatigue: types of fatigue data": "sn", "fatigue: method of extraction": "color and shape", "materials: name of the material": "Ti-6Al-4V", "am: types of am": "L-PBF", "am: am machine": "HBD-200", "am: power (w)": 160, "am: scan speed (mm/s)": 1200, "am: hatch space (μm)": 70, "am: layer thickness (μm)": 30, "am: direciton of specimen (°)": 90, "am: types of feedstock": "powder", "am: size of feedstock (μm)": "19, 50", "processing: processing sequence and parameters": "HT 600 C, 2 hour; SURF polish", "testing: types of fatigue tests": "uniaxial; VHCF", "testing: fatigue temperature (°c)": 25, "testing: fatigue environment": "air", "testing: load ratio": 0.5, "testing: frequency (hz)": 20000, "testing: fatigue machine": "Lasur GF20", "testing: load control": "displacement", "testing: specimens description": "circular cross-section; with drawing", "testing: critical cross-section size of specimens (mm)": 3.5, "testing: stress concentration factor of specimens": 1, "static mechanical properties: yield strength (mpa)": 1045, "static mechanical properties: ultimate tensile strength (mpa)": 1200, "static mechanical properties: elongation (%)": 4, "rating score: rating score": 0.8285714285714286}}, {"id": "FatigueData-AM2022:610", "name": "Ti-6Al-4V", "material_family": "Ti", "points": [[314.80583029908564, 24220.638364537095, 0], [314.7717737014015, 33190.17703838794, 0], [314.79447809985754, 35350.78129045797, 0], [314.79447809985754, 41127.63067966557, 0], [269.90398506743526, 50704.853587966005, 0], [359.916184676189, 54296.33493774804, 0], [269.8674061848698, 64075.465369193575, 0], [359.9275368754171, 65982.88397612043, 0], [269.8674061848698, 76419.50096438904, 0], [224.68175270410202, 81669.58365017732, 0], [269.83082730230433, 94495.42150957073, 0], [359.72560975609764, 119108.16996676296, 0], [224.92266733824837, 133353.70632183537, 0], [224.92266733824837, 165516.51044610408, 0], [179.92960050597958, 187137.1069735922, 0], [314.9186059521146, 197645.0694313238, 0], [224.9738769302448, 216479.26427122456, 0], [359.69797444049885, 251453.30471001368, 0], [224.9738769302448, 252386.30601614955, 0], [359.99809451219517, 284757.33875865606, 0], [224.9738769302448, 323126.1909186216, 0], [224.9738769302448, 350588.5034886145, 0], [224.73296229609844, 687062.9166768377, 0], [224.9738769302448, 716513.1843064629, 0], [224.88697573079943, 791447.231685591, 0], [314.8237786996638, 891958.5130689117, 0], [269.9453496609655, 1208291.4048797505, 0], [314.75656802416654, 1261899.668362203, 0], [314.75669936373276, 1517393.823033787, 0], [179.9182888032243, 3560357.6428898647, 0], [270.05368504772, 3713221.6531189806, 0], [269.7256097560976, 4043456.086666987, 0]], "conditions": {"material": "Ti-6Al-4V", "am_type": "W-DED", "load_ratio": "0.1", "test_type": "uniaxial", "temperature": "25", "surface_treatment": "", "heat_treatment": ""}, "metadata": {"dataset id": 610, "metadata: title": "Fatigue of wire plus arc additive manufactured Ti-6Al-4V in presence of process-induced porosity defects", "metadata: authors": "Akgun, Emre; Biswal, Romali; Dore, Matthew; Zhang Xiang; Zhang, Yanhui", "metadata: source of the publication": "INTERNATIONAL JOURNAL OF FATIGUE", "metadata: year of publication": 2021, "metadata: institution": "Coventry Univ; TWI Ltd", "metadata: country and region": "UK", "metadata: funding agency": "Coventry University; Lloyd's Register Foundation; UK Research & Innovation (UKRI)Engineering & Physical Sciences Research Council (EPSRC)", "metadata: doi": "10.1016/j.ijfatigue.2021.106315", "fatigue: types of fatigue data": "sn", "fatigue: method of extraction": "color and shape", "materials: name of the material": "Ti-6Al-4V", "am: types of am": "W-DED", "am: direciton of specimen (°)": 90, "am: scan pattern": "oscillation", "am: types of feedstock": "wire", "processing: processing sequence and parameters": "SURF machine; SURF polish", "testing: types of fatigue tests": "uniaxial", "testing: fatigue temperature (°c)": 25, "testing: fatigue environment": "air", "testing: load ratio": 0.1, "testing: frequency (hz)": 10, "testing: load control": "force", "testing: specimens description": "circular cross-section; with drawing; ASTM E466", "testing: critical cross-section size of specimens (mm)": 5, "testing: stress concentration factor of specimens": 1, "rating score: rating score": 0.5}}, {"id": "FatigueData-AM2022:611", "name": "AlSi10Mg", "material_family": "AlSi10Mg", "points": [[90.52063796716874, 34690.873255828075, 0], [81.04947936627119, 55873.52651074704, 0], [81.37001975994104, 99223.29066924591, 0], [72.28341472019585, 119532.52450383684, 0], [90.03069586831333, 125012.59822308275, 0], [89.84774414597698, 152403.86619737247, 0], [81.01682905587796, 155159.77378238295, 0], [66.3001317944453, 244168.39329130924, 0], [66.15509812812516, 266406.83668039, 0], [62.98395025273907, 346002.40597744985, 0], [71.90337999411753, 354813.57100325974, 0], [66.3001317944453, 467548.09466271166, 0], [62.98395025273907, 689279.5227815078, 0], [62.909331825737645, 836552.7197621876, 0]], "conditions": {"material": "AlSi10Mg", "am_type": "L-PBF", "load_ratio": "0.1", "test_type": "uniaxial", "temperature": "25", "surface_treatment": "", "heat_treatment": ""}, "metadata": {"dataset id": 611, "metadata:
