Repository: yunyunfanfan/S-PA-CBB

# S-PA-CBB

Official research code, processed curve records, evaluation outputs, and manuscript source for:

> **From Physics to Selective Generation: Conditional Brownian Bridges for Sparse S–N Curve Reconstruction and Fatigue Decision-Making**

S-PA-CBB reconstructs a complete probabilistic stress–life (S–N) curve from only two to four observed fatigue tests. The method first fits an interpretable Basquin state, diagnoses whether that state is sufficient, and applies a ControlNet-style conditional Brownian-bridge residual only to curves that benefit from correction.

File: am2022_curves.json (part 38 of 98)
title": "The effect of defect population on the anisotropic fatigue resistance of AlSi10Mg alloy fabricated by laser powder bed fusion", "metadata: authors": "Bao, Jianguang; Karabal, Suleyman; Qian, Weijian; Sun, Wei; Withers, Philip J.; Wu Shengchuan; Wu Zhengkai", "metadata: source of the publication": "INTERNATIONAL JOURNAL OF FATIGUE", "metadata: year of publication": 2021, "metadata: institution": "Beihang Univ; Southwest Jiaotong Univ; Univ Manchester; Univ Nottingham", "metadata: country and region": "Peoples R China; UK", "metadata: funding agency": "European Research Council (ERC); National Natural Science Foundation of China (NSFC); UK Research & Innovation (UKRI)Engineering & Physical Sciences Research Council (EPSRC)", "metadata: doi": "10.1016/j.ijfatigue.2021.106317", "fatigue: types of fatigue data": "sn", "fatigue: method of extraction": "color and shape", "materials: name of the material": "AlSi10Mg", "am: types of am": "L-PBF", "am: am machine": "BLT S310", "am: power (w)": "360, 400", "am: scan speed (mm/s)": "1200, 1500", "am: hatch space (μm)": "130, 160", "am: layer thickness (μm)": 50, "am: direciton of specimen (°)": 0, "am: layer scan rotation (°)": 67, "am: types of feedstock": "powder", "am: size of feedstock (μm)": "15, 45", "processing: processing sequence and parameters": "HT 300 C, 2 hour; SURF grind; SURF polish", "testing: types of fatigue tests": "uniaxial", "testing: fatigue temperature (°c)": 25, "testing: fatigue environment": "air", "testing: load ratio": 0.1, "testing: frequency (hz)": 85, "testing: fatigue machine": "QBG-50", "testing: load control": "force", "testing: specimens description": "circular cross-section; with drawing; ISO 1099", "testing: critical cross-section size of specimens (mm)": 5, "testing: stress concentration factor of specimens": 1, "static mechanical properties: yield strength (mpa)": 185, "static mechanical properties: ultimate tensile strength (mpa)": 273, "static mechanical properties: elongation (%)": 12.1, "rating score: rating score": 0.8571428571428571}}, {"id": "FatigueData-AM2022:612", "name": "AlSi10Mg", "material_family": "AlSi10Mg", "points": [[62.92945701349947, 45527.70398240186, 0], [63.06741901685896, 46812.57723234032, 0], [63.01121456529328, 56092.34796563524, 0], [62.969531171159986, 68041.77203157154, 0], [62.969531171159986, 69040.09809837156, 0], [45.12380513751315, 124084.75020683996, 0], [45.16571007006719, 174694.9566505245, 0], [45.11878977569896, 189374.94225818047, 0], [45.07692837598802, 316472.7194065253, 0], [45.020090974897414, 383973.0690368166, 0], [36.08079425744725, 673327.4450566468, 0], [35.9435041385172, 1369686.5695758888, 0], [27.00523344110438, 1722278.6455924008, 0], [26.987195631304232, 1918586.089316063, 0], [26.987195631304232, 3346584.9483274715, 0]], "conditions": {"material": "AlSi10Mg", "am_type": "L-PBF", "load_ratio": "0.1", "test_type": "uniaxial", "temperature": "25", "surface_treatment": "", "heat_treatment": ""}, "metadata": {"dataset id": 612, "metadata: title": "The effect of defect population on the anisotropic fatigue resistance of AlSi10Mg alloy fabricated by laser powder bed fusion", "metadata: authors": "Bao, Jianguang; Karabal, Suleyman; Qian, Weijian; Sun, Wei; Withers, Philip J.; Wu Shengchuan; Wu Zhengkai", "metadata: source of the publication": "INTERNATIONAL JOURNAL OF FATIGUE", "metadata: year of publication": 2021, "metadata: institution": "Beihang Univ; Southwest Jiaotong Univ; Univ Manchester; Univ Nottingham", "metadata: country and region": "Peoples R China; UK", "metadata: funding agency": "European Research Council (ERC); National Natural Science Foundation of China (NSFC); UK Research & Innovation (UKRI)Engineering & Physical Sciences Research Council (EPSRC)", "metadata: doi": "10.1016/j.ijfatigue.2021.106317", "fatigue: types of fatigue data": "sn", "fatigue: method of extraction": "color and shape", "materials: name of the material": "AlSi10Mg", "am: types of am": "L-PBF", "am: am machine": "BLT S310", "am: power (w)": "360, 400", "am: scan speed (mm/s)": "1200, 1500", "am: hatch space (μm)": "130, 160", "am: layer thickness (μm)": 50, "am: direciton of specimen (°)": 90, "am: layer scan rotation (°)": 67, "am: types of feedstock": "powder", "am: size of feedstock (μm)": "15, 45", "processing: processing sequence and parameters": "HT 300 C, 2 hour; SURF grind; SURF polish", "testing: types of fatigue tests": "uniaxial", "testing: fatigue temperature (°c)": 25, "testing: fatigue environment": "air", "testing: load ratio": 0.1, "testing: frequency (hz)": 85, "testing: fatigue machine": "QBG-50", "testing: load control": "force", "testing: specimens description": "circular cross-section; with drawing; ISO 1099", "testing: critical cross-section size of specimens (mm)": 5, "testing: stress concentration factor of specimens": 1, "static mechanical properties: yield strength (mpa)": 181, "static mechanical properties: ultimate tensile strength (mpa)": 273, "static mechanical properties: elongation (%)": 6.4, "rating score: rating score": 0.8571428571428571}}, {"id": "FatigueData-AM2022:613", "name": "IN718", "material_family": "IN718", "points": [[270.0443504996157, 680380.2369062472, 0], [242.5778868326139, 1398195.1370778305, 0], [215.50804706438828, 2450960.359286162, 0], [206.3255532455402, 10787571.739398189, 0], [206.41967717140656, 20008397.87836335, 0], [206.41967717140656, 127989490.50542226, 0], [197.86983851006858, 447992074.6038476, 0], [197.38709868148757, 587983399.5334064, 0], [179.80225270501973, 2379929222.704464, 0]], "conditions": {"material": "IN718", "am_type": "L-PBF", "load_ratio": "0.1", "test_type": "uniaxial; VHCF", "temperature": "25", "surface_treatment": "", "heat_treatment": ""}, "metadata": {"dataset id": 613, "metadata: title": "Influence of post-processing on very high cycle fatigue resistance of Inconel 718 obtained with laser powder bed fusion", "metadata: authors": "Huang, Zhiyong; Shen, Jiebin; Wang, Jian; Xu, Zhiping; Yu, Chuanli; Zhang, Zian", "metadata: source of the publication": "INTERNATIONAL JOURNAL OF FATIGUE", "metadata: year of publication": 2021, "metadata: institution": "Failure Mech & Engn Disaster Prevent & Mitigat Ke; Sichuan Univ; Tsinghua Univ", "metadata: country and region": "Peoples R China", "metadata: funding agency": "National Natural Science Foundation of China (NSFC)", "metadata: doi": "10.1016/j.ijfatigue.2021.106510", "fatigue: types of fatigue data": "sn", "fatigue: method of extraction": "color and shape", "materials: name of the material": "IN718", "am: types of am": "L-PBF", "am: am machine": "BLT S310", "am: power (w)": 285, "am: scan speed (mm/s)": 960, "am: hatch space (μm)": 110, "am: layer thickness (μm)": 40, "am: direciton of specimen (°)": 90, "am: am environment": "Ar", "am: scan pattern": "bidirection", "am: layer scan rotation (°)": 67, "am: types of feedstock": "powder", "am: size of feedstock (μm)": 22.94, "processing: processing sequence and parameters": "HT 1065 C, 1 hour; HT 980 C, 1 hour; HT 720 C, 8 hour; HT 620 C, 8 hour; SURF as-built", "testing: types of fatigue tests": "uniaxial; VHCF", "testing: fatigue temperature (°c)": 25, "testing: fatigue environment": "air", "testing: load ratio": 0.1, "testing: frequency (hz)": "19500, 20500", "testing: load control": "displacement", "testing: specimens description": "circular cross-section; with drawing", "testing: critical cross-section size of specimens (mm)": 3, "testing: stress concentration factor of specimens": 1, "rating score: rating score": 0.8}}, {"id": "FatigueData-AM2022:614", "name": "IN718", "material_family": "IN718", "points": [[270.1001419026784, 882212.6255455583, 0], [243.37113463016613, 1649883.9875203362, 0], [207.2408206704901, 2613003.8592833113, 0], [216.2733991604091, 4544172.174168482, 0], [215.87677526163304, 6409658.876229183, 0], [206.81630107018265, 11995626.383910138, 0], [197.9562612531983, 43512417.92048779, 0], [198.20824218057112, 111794614.91833818, 0], [198.1803464790398, 502621535.55377305, 0]], "conditions": {"material": "IN718", "am_type": "L-PBF", "load_ratio": "0.1", "test_type": "uniaxial; VHCF", "temperature": "25", "surface_treatment": "", "heat_treatment": ""}, "metadata": {"dataset id": 614, "metadata: title": "Influence of post-processing on very high cycle fatigue resistance of Inconel 718 obtained with laser powder bed fusion", "metadata: authors": "Huang, Zhiyong; Shen, Jiebin; Wang, Jian; Xu, Zhiping; Yu, Chuanli; Zhang, Zian", "metadata: source of the publication": "INTERNATIONAL JOURNAL OF FATIGUE", "metadata: year of publication": 2021, "metadata: institution": "Failure Mech & Engn Disaster Prevent & Mitigat Ke; Sichuan Univ; Tsinghua Univ", "metadata: country and region": "Peoples R China", "metadata: funding agency": "National Natural Science Foundation of China (NSFC)", "metadata: doi": "10.1016/j.ijfatigue.2021.106510", "fatigue: types of fatigue data": "sn", "fatigue: method of extraction": "color and shape", "materials: name of the material": "IN718", "am: types of am": "L-PBF", "am: am machine": "BLT S310", "am: power (w)": 285, "am: scan speed (mm/s)": 960, "am: hatch space (μm)": 110, "am: layer thickness (μm)": 40, "am: direciton of specimen (°)": 90, "am: am environment": "Ar", "am: scan pattern": "bidirection", "am: layer scan rotation (°)": 67, "am: types of feedstock": "powder", "am: size of feedstock (μm)": 22.94, "processing: processing sequence and parameters": "HT 1065 C, 1 hour; HIP 1160 C, 3.5 hour, 1500 bar; HT 980 C, 1 hour; HT 720 C, 8 hour; HT 620 C, 8 hour; SURF as-built", "testing: types of fatigue tests": "uniaxial; VHCF", "testing: fatigue temperature (°c)": 25, "testing: fatigue environment": "air", "testing: load ratio": 0.1, "testing: frequency (hz)": "19500, 20500", "testing: load control": "displacement", "testing: specimens description": "circular cross-section; with drawing", "testing: critical cross-section size of specimens (mm)": 3, "testing: stress concentration factor of specimens": 1, "rating score: rating score": 0.8}}, {"id": "FatigueData-AM2022:615", "name": "IN718", "material_family": "IN718", "points": [[359.9456157984981, 991260.1526314964, 0], [346.01407201560926, 6345378.295217637, 0], [332.99396877343054, 30189345.1993709, 0], [319.285064743097, 31326062.519223012, 0], [319.40083843008915, 119607437.4956068, 0], [333.059090348355, 180998813.5137388, 0], [306.0370613892927, 202081307.21916956, 0], [305.9997664892634, 710909874.2403529, 0], [292.4658825576842, 2590055869.1792555, 0]], "conditions": {"material": "IN718", "am_type": "L-PBF", "load_ratio": "0.1", "test_type": "uniaxial; VHCF", "temperature": "25", "surface_treatment": "", "heat_treatment": ""}, "metadata": {"dataset id": 615, "metadata: title": "Influence of post-processing on very high cycle fatigue resistance of Inconel 718 obtained with laser powder bed fusion", "metadata: authors": "Huang, Zhiyong; Shen, Jiebin; Wang, Jian; Xu, Zhiping; Yu, Chuanli; Zhang, Zian", "metadata: source of the publication": "INTERNATIONAL JOURNAL OF FATIGUE", "metadata: year of publication": 2021, "metadata: institution": "Failure Mech & Engn Disaster Prevent & Mitigat Ke; Sichuan Univ; Tsinghua Univ", "metadata: country and region": "Peoples R China", "metadata: funding agency": "National Natural Science Foundation of China (NSFC)", "metadata: doi": "10.1016/j.ijfatigue.2021.106510", "fatigue: types of fatigue data": "sn", "fatigue: method of extraction": "color and shape", "materials: name of the material": "IN718", "am: types of am": "L-PBF", "am: am machine": "BLT S310", "am: power (w)": 285, "am: scan speed (mm/s)": 960, "am: hatch space (μm)": 110, "am: layer thickness (μm)": 40, "am: direciton of specimen (°)": 90, "am: am environment": "Ar", "am: scan pattern": "bidirection", "am: layer scan rotation (°)": 67, "am: types of feedstock": "powder", "am: size of feedstock (μm)": 22.94, "processing: processing sequence and parameters": "HT 1065 C, 1 hour; HT 980 C, 1 hour; HT 720 C, 8 hour; HT 620 C, 8 hour; SURF machine", "testing: types of fatigue tests": "uniaxial; VHCF", "testing: fatigue temperature (°c)": 25, "testing: fatigue environment": "air", "testing: load ratio": 0.1, "testing: frequency (hz)": "19500, 20500", "testing: load control": "displacement", "testing: specimens description": "circular cross-section; with drawing", "testing: critical cross-section size of specimens (mm)": 3, "testing: stress concentration factor of specimens": 1, "rating score: rating score": 0.8}}, {"id": "FatigueData-AM2022:616", "name": "IN718", "material_family": "IN718", "points": [[360.0232466582928, 998676.423855078, 0], [346.5332734299726, 6388719.73995449, 0], [319.483143308566, 31316493.34798125, 0]], "conditions": {"material": "IN718", "am_type": "L-PBF", "load_ratio": "0.1", "test_type": "uniaxial; VHCF", "temperature": "25", "surface_treatment": "", "heat_treatment": ""}, "metadata": {"dataset id": 616, "metadata: title": "Influence of post-processing on very high cycle fatigue resistance of Inconel 718 obtained with laser powder bed fusion", "metadata: authors": "Huang, Zhiyong; Shen, Jiebin; Wang, Jian; Xu, Zhiping; Yu, Chuanli; Zhang, Zian", "metadata: source of the publication": "INTERNATIONAL JOURNAL OF FATIGUE", "metadata: year of publication": 2021, "metadata: institution": "Failure Mech & Engn Disaster Prevent & Mitigat Ke; Sichuan Univ; Tsinghua Univ", "metadata: country and region": "Peoples R China", "metadata: funding agency": "National Natural Science Foundation of China (NSFC)", "metadata: doi": "10.1016/j.ijfatigue.2021.106510", "fatigue: types of fatigue data": "sn", "fatigue: method of extraction": "color and shape", "materials: name of the material": "IN718", "am: types of am": "L-PBF", "am: am machine": "BLT S310", "am: power (w)": 285, "am: scan speed (mm/s)": 960, "am: hatch space (μm)": 110, "am: layer thickness (μm)": 40, "am: direciton of specimen (°)": 90, "am: am environment": "Ar", "am: scan pattern": "bidirection", "am: layer scan rotation (°)": 67, "am: types of feedstock": "powder", "am: size of feedstock (μm)": 22.94, "processing: processing sequence and parameters": "HT 1065 C, 1 hour; HT 980 C, 1 hour; HT 720 C, 8 hour; HT 620 C, 8 hour; SURF machine", "testing: types of fatigue tests": "uniaxial; VHCF", "testing: fatigue temperature (°c)": 25, "testing: fatigue environment": "air", "testing: load ratio": 0.1, "testing: frequency (hz)": "19500, 20500", "testing: load control": "displacement", "testing: specimens description": "circular cross-section; with drawing", "testing: critical cross-section size of specimens (mm)": 3, "testing: stress concentration factor of specimens": 1, "rating score: rating score": 0.8}}, {"id": "FatigueData-AM2022:617", "name": "IN718", "material_family": "IN718", "points": [[413.8898712017372, 1814090.6956861499, 0], [386.98748841926215, 2354953.4899944193, 0], [368.866158182069, 8717051.396676628, 0], [359.9775320759179, 19790037.877149, 0], [359.87472323241593, 31888482.28711712, 0], [359.95640635782695, 71552656.24806035, 0], [332.93924847359796, 121661216.15266185, 0], [319.4628339380515, 230066784.93873197, 0], [319.4850115295926, 635981057.5131149, 0]], "conditions": {"material": "IN718", "am_type": "L-PBF", "load_ratio": "0.1", "test_type": "uniaxial; VHCF", "temperature": "25", "surface_treatment": "", "heat_treatment": ""}, "metadata": {"dataset id": 617, "metadata: title": "Influence of post-processing on very high cycle fatigue resistance of Inconel 718 obtained with laser powder bed fusion", "metadata: authors": "Huang, Zhiyong; Shen, Jiebin; Wang, Jian; Xu, Zhiping; Yu, Chuanli; Zhang, Zian", "metadata: source of the publication": "INTERNATIONAL JOURNAL OF FATIGUE", "metadata: year of publication": 2021, "metadata: institution": "Failure Mech & Engn Disaster Prevent & Mitigat Ke; Sichuan Univ; Tsinghua Univ", "metadata: country and region": "Peoples R China", "metadata: funding agency": "National Natural Science Foundation of China (NSFC)", "metadata: doi": "10.1016/j.ijfatigue.2021.106510", "fatigue: types of fatigue data": "sn", "fatigue: method of extraction": "color and shape", "materials: name of the material": "IN718", "am: types of am": "L-PBF", "am: am machine": "BLT S310", "am: power (w)": 285, "am: scan speed (mm/s)": 960, "am: hatch space (μm)": 110, "am: layer thickness (μm)": 40, "am: direciton of specimen (°)": 90, "am: am environment": "Ar", "am: scan pattern": "bidirection", "am: layer scan rotation (°)": 67, "am: types of feedstock": "powder", "am: size of feedstock (μm)": 22.94, "processing: processing sequence and parameters": "HT 1065 C, 1 hour; HIP 1160 C, 3.5 hour, 1500 bar; HT 980 C, 1 hour; HT 720 C, 8 hour; HT 620 C, 8 hour; SURF machine", "testing: types of fatigue tests": "uniaxial; VHCF", "testing: fatigue temperature (°c)": 25, "testing: fatigue environment": "air", "testing: load ratio": 0.1, "testing: frequency (hz)": "19500, 20500", "testing: load control": "displacement", "testing: specimens description": "circular cross-section; with drawing", "testing: critical cross-section size of specimens (mm)": 3, "testing: stress concentration factor of specimens": 1, "rating score: rating score": 0.8}}, {"id": "FatigueData-AM2022:618", "name": "Maraging Steel", "material_family": "Maraging", "points": [[689.872617039129, 4595.698622178123, 0], [621.4160306413656, 7691.614900602486, 0], [551.7689666994468, 16918.699489805484, 0], [483.4126855734343, 24636.306507666333, 0], [413.97257864004183, 25113.077126772405, 0], [553.5844914124076, 25906.34311640897, 0], [486.1358270218025, 38982.15751798037, 0], [344.5324717066494, 86058.78827383103, 0], [311.9566014132072, 176739.59427939172, 0], [275.9258907658159, 201584.34819192585, 0], [208.37539928823267, 423209.73481380293, 0], [208.06329745317188, 1537959.3173868477, 0], [207.53525272154675, 2153069.928755495, 0], [101.12908206122597, 2269038.9427198493, 0], [173.01884078814902, 9911901.440275688, 1]], "conditions": {"material": "Maraging Steel", "am_type": "L-PBF", "load_ratio": "-1", "test_type": "uniaxial", "temperature": "25", "surface_treatment": "", "heat_treatment": ""}, "metadata": {"dataset id": 618, "metadata: title": "Bayesian inference-based decision of fatigue life model for metal additive manufacturing considering effects of build orientation and post-processing", "metadata: authors": "Doh, Jaehyeok; Kim, Samyeon; Raghavan, Nagarajan; Raju, Nandhini; Rosen, David W.", "metadata: source of the publication": "INTERNATIONAL JOURNAL OF FATIGUE", "metadata: year of publication": 2022, "metadata: institution": "Georgia Inst Technol; Gyeongsang Natl Univ; Jeonju Univ; Singapore Univ Technol & Design; Univ Cent Florida", "metadata: country and region": "Singapore; South Korea; USA", "metadata: doi": "10.1016/j.ijfatigue.2021.106535", "fatigue: types of fatigue data": "sn", "fatigue: method of extraction": "color and shape", "materials: name of the material": "Maraging Steel", "am: types of am": "L-PBF", "am: am machine": "EOS M280", "am: layer thickness (μm)": 40, "am: direciton of specimen (°)": 0, "am: types of feedstock": "powder", "processing: processing sequence and parameters": "NHT; SURF as-built", "testing: types of fatigue tests": "uniaxial", "testing: fatigue temperature (°c)": 25, "testing: fatigue environment": "air", "testing: load ratio": -1, "testing: frequency (hz)": 60, "testing: fatigue standard": "ASTM E466", "testing: load control": "force", "testing: specimens description": "circular cross-section; with drawing", "testing: critical cross-section size of specimens (mm)": 6, "testing: stress concentration factor of specimens": 1, "static mechanical properties: young's modulus (gpa)": 174, "static mechanical properties: yield strength (mpa)": 1002, "static mechanical properties: ultimate tensile strength (mpa)": 1150, "rating score: rating score": 0.7142857142857143}}, {"id": "FatigueData-AM2022:619", "name": "Maraging Steel", "material_family": "Maraging", "points": [[481.69476257881877, 2819.210242564294, 0], [689.3074962346666, 5450.550502594402, 0], [620.4120175909478, 7965.875685116593, 0], [481.6170472530922, 14205.863053237317, 0], [413.2152833555579, 15193.801517993274, 0], [371.7726197968706, 21383.95738254556, 0], [340.8472179304979, 22323.93095509003, 0], [280.7800490180575, 47412.26073759997, 0], [268.78164308718823, 48316.54077950554, 0], [199.9027480015178, 104018.34292636484, 0], [178.91797529103337, 122904.5725976918, 0], [109.98932953121755, 238873.14133332012, 0], [136.4712986819278, 260358.23291385337, 0], [151.95887495218682, 299499.75502575707, 0], [93.05377613850105, 374381.89233794593, 0], [98.0406742744937, 428303.17997905466, 0], [90.53545173343223, 989002.4814814213, 0], [70.25349181651494, 10054655.982761726, 1]], "conditions": {"material": "Maraging Steel", "am_type": "L-PBF", "load_ratio": "-1", "test_type": "uniaxial", "temperature": "25", "surface_treatment": "", "heat_treatment": ""}, "metadata": {"dataset id": 619, "metadata: title": "Bayesian inference-based decision of fatigue life model for metal additive manufacturing considering effects of build orientation and post-processing", "metadata: authors": "Doh, Jaehyeok; Kim, Samyeon; Raghavan, Nagarajan; Raju, Nandhini; Rosen, David W.", "metadata: source of the publication": "INTERNATIONAL JOURNAL OF FATIGUE", "metadata: year of publication": 2022, "metadata: institution": "Georgia Inst Technol; Gyeongsang Natl Univ; Jeonju Univ; Singapore Univ Technol & Design; Univ Cent Florida", "metadata: country and region": "Singapore; South Korea; USA", "metadata: doi": "10.1016/j.ijfatigue.2021.106535", "fatigue: types of fatigue data": "sn", "fatigue: method of extraction": "color and shape", "materials: name of the material": "Maraging Steel", "am: types of am": "L-PBF", "am: am machine": "EOS M280", "am: layer thickness (μm)": 40, "am: direciton of specimen (°)": 90, "am: types of feedstock": "powder", "processing: processing sequence and parameters": "NHT; SURF as-built", "testing: types of fatigue tests": "uniaxial", "testing: fatigue temperature (°c)": 25, "testing: fatigue environment": "air", "testing: load ratio": -1, "testing: frequency (hz)": 60, "testing: fatigue standard": "ASTM E466", "testing: load control": "force", "testing: specimens description": "circular cross-section; with drawing", "testing: critical cross-section size of specimens (mm)": 6, "testing: stress concentration factor of specimens": 1, "static mechanical properties: young's modulus (gpa)": 169, "static mechanical properties: yield strength (mpa)": 1072, "static mechanical properties: ultimate tensile strength (mpa)": 1165, "rating score: rating score": 0.7142857142857143}}, {"id": "FatigueData-AM2022:620", "name": "Maraging Steel", "material_family": "Maraging", "points": [[692.4815205294907, 20260.097077974995, 0], [589.2667324475435, 30882.762370820787, 0], [486.051944365597, 49453.92584591989, 0], [416.93246196198146, 86961.29443624688, 0], [209.57401475113582, 298334.7847351388, 0], [277.9832078540567, 358464.76464982965, 0], [243.66932042946726, 577594.9871081973, 0], [277.7646261077991, 1768654.296028439, 0], [173.73025785202893, 9948597.342703708, 1]], "conditions": {"material": "Maraging Steel", "am_type": "L-PBF", "load_ratio": "-1", "test_type": "uniaxial", "temperature": "25", "surface_treatment": "", "heat_treatment": ""}, "metadata": {"dataset id": 620, "metadata: title": "Bayesian inference-based decision of fatigue life model for metal additive manufacturing considering effects of build orientation and post-processing", "metadata: authors": "Doh, Jaehyeok; Kim, Samyeon; Raghavan, Nagarajan; Raju, Nandhini; Rosen, David W.", "metadata: source of the publication": "INTERNATIONAL JOURNAL OF FATIGUE", "metadata: year of publication": 2022, "metadata: institution": "Georgia Inst Technol; Gyeongsang Natl Univ; Jeonju Univ; Singapore Univ Technol & Design; Univ Cent Florida", "metadata: country and region": "Singapore; South Korea; USA", "metadata: doi": "10.1016/j.ijfatigue.2021.106535", "fatigue: types of fatigue data": "sn", "fatigue: method of extraction": "color and shape", "materials: name of the material": "Maraging Steel", "am: types of am": "L-PBF", "am: am machine": "EOS M280", "am: layer thickness (μm)": 40, "am: direciton of specimen (°)": 0, "am: types of feedstock": "powder", "processing: processing sequence and parameters": "HT 490 C, 6 hour; SURF as-built", "testing: types of fatigue tests": "uniaxial", "testing: fatigue temperature (°c)": 25, "testing: fatigue environment": "air", "testing: load ratio": -1, "testing: frequency (hz)": 60, "testing: fatigue standard": "ASTM E466", "testing: load control": "force", "testing: specimens description": "circular cross-section; with drawing", "testing: critical cross-section size of specimens (mm)": 6, "testing: stress concentration factor of specimens": 1, "static mechanical properties: young's modulus (gpa)": 186, "static mechanical properties: yield strength (mpa)": 1953, "static mechanical properties: ultimate tensile strength (mpa)": 2037, "rating score: rating score": 0.7142857142857143}}, {"id": "FatigueData-AM2022:621", "name": "Maraging Steel", "material_family": "Maraging", "points": [[690.405196689329, 9589.008861823493, 0], [553.0951029290507, 15615.862661754272, 0], [414.22525641853025, 28450.52635405888, 0], [173.34551348258316, 71314.57042918388, 0], [278.43614404263786, 91718.59710026563, 0], [209.03140132494562, 92352.31746062601, 0], [140.09803967800525, 176418.81437089032, 0], [103.03530475747684, 8313816.90800615, 0], [82.64336884755535, 9906626.606187318, 1], [126.55819167784578, 9981036.454317981, 1]], "conditions": {"material": "Maraging Steel", "am_type": "L-PBF", "load_ratio": "-1", "test_type": "uniaxial", "temperature": "25", "surface_treatment": "", "heat_treatment": ""}, "metadata": {"dataset id": 621, "metadata: title": "Bayesian inference-based decision of fatigue life model for metal additive manufacturing considering effects of build orientation and post-processing", "metadata: authors": "Doh, Jaehyeok; Kim, Samyeon; Raghavan, Nagarajan; Raju, Nandhini; Rosen, David W.", "metadata: source of the publication": "INTERNATIONAL JOURNAL OF FATIGUE", "metadata: year of publication": 2022, "metadata: institution": "Georgia Inst Technol; Gyeongsang Natl Univ; Jeonju Univ; Singapore Univ Technol & Design; Univ Cent Florida", "metadata: country and region": "Singapore; South Korea; USA", "metadata: doi": "10.1016/j.ijfatigue.2021.106535", "fatigue: types of fatigue data": "sn", "fatigue: method of extraction": "color and shape", "materials: name of the material": "Maraging Steel", "am: types of am": "L-PBF", "am: am machine": "EOS M280", "am: layer thickness (μm)": 40, "am: direciton of specimen (°)": 90, "am: types of feedstock": "powder", "processing: processing sequence and parameters": "HT 490 C, 6 hour; SURF as-built", "testing: types of fatigue tests": "uniaxial", "testing: fatigue temperature (°c)": 25, "testing: fatigue environment": "air", "testing: load ratio": -1, "testing: frequency (hz)": 60, "testing: fatigue standard": "ASTM E466", "testing: load control": "force", "testing: specimens description": "circular cross-section; with drawing", "testing: critical cross-section size of specimens (mm)": 6, "testing: stress concentration factor of specimens": 1, "static mechanical properties: young's modulus (gpa)": 179, "static mechanical properties: yield strength (mpa)": 1974, "static mechanical properties: ultimate tensile strength (mpa)": 2043, "rating score: rating score": 0.7142857142857143}}, {"id": "FatigueData-AM2022:622", "name": "Maraging Steel", "material_family": "Maraging", "points": [[694.0427105982552, 7558.661284574324, 0], [795.5773689766238, 11295.39065859522, 0], [693.0074973610372, 25937.523735112976, 0], [625.4768267487077, 28110.9577266493, 0], [551.8542029430077, 34504.34931860818, 0], [485.00076687808473, 45586.65297882105, 0], [624.6070555361508, 59885.319398488406, 0], [416.43488302853734, 101866.11224004028, 0], [485.00076687808473, 183745.02759826588, 0], [347.51102048917795, 245643.08716585685, 0], [416.3155567985997, 363240.6086668782, 0], [348.5462337263958, 726137.7232915594, 0], [313.74568518301317, 1563466.3925992898, 0], [288.93929032199867, 9840717.142562602, 1], [327.8806918142534, 9951133.528691476, 1], [244.26391432618524, 9993943.583846493, 1]], "conditions": {"material": "Maraging Steel", "am_type": "L-PBF", "load_ratio": "-1", "test_type": "uniaxial", "temperature": "25", "surface_treatment": "", "heat_treatment": ""}, "metadata": {"dataset id": 622, "metadata: title": "Bayesian inference-based decision of fatigue life model for metal additive manufacturing considering effects of build orientation and post-processing", "metadata: authors": "Doh, Jaehyeok; Kim, Samyeon; Raghavan, Nagarajan; Raju, Nandhini; Rosen, David W.", "metadata: source of the publication": "INTERNATIONAL JOURNAL OF FATIGUE", "metadata: year of publication": 2022, "metadata: institution": "Georgia Inst Technol; Gyeongsang Natl Univ; Jeonju Univ; Singapore Univ Technol & Design; Univ Cent Florida", "metadata: country and region": "Singapore; South Korea; USA", "metadata: doi": "10.1016/j.ijfatigue.2021.106535", "fatigue: types of fatigue data": "sn", "fatigue: method of extraction": "color and shape", "materials: name of the material": "Maraging Steel", "am: types of am": "L-PBF", "am: am machine": "EOS M280", "am: layer thickness (μm)": 40, "am: direciton of specimen (°)": 0, "am: types of feedstock": "powder", "processing: processing sequence and parameters": "NHT; SURF machine", "testing: types of fatigue tests": "uniaxial", "testing: fatigue temperature (°c)": 25, "testing: fatigue environment": "air", "testing: load ratio": -1, "testing: frequency (hz)": 60, "testing: fatigue standard": "ASTM E466", "testing: load control": "force", "testing: specimens description": "circular cross-section; with drawing", "testing: critical cross-section size of specimens (mm)": 6, "testing: stress concentration factor of specimens": 1, "static mechanical properties: young's modulus (gpa)": 174, "static mechanical properties: yield strength (mpa)": 1002, "static mechanical properties: ultimate tensile strength (mpa)": 1150, "rating score: rating score": 0.7142857142857143}}, {"id": "FatigueData-AM2022:623", "name": "Maraging Steel", "material_family": "Maraging", "points": [[554.6018639648499, 17913.139613652187, 0], [655.2206353359377, 19632.004565718264, 0], [695.8744846128169, 22440.042567494063, 0], [590.5569519753878, 23947.52648845043, 0], [553.5666507276318, 28868.990113420175, 0], [418.2666570430984, 32173.124157667065, 0], [555.5177509721306, 41160.27311195797, 0], [278.9451366396305, 75077.51970628854, 0], [486.95186712258345, 93990.20587352486, 0], [311.79458493851445, 94637.67586030622, 0], [278.02924963234983, 173364.4614253966, 0], [417.23144380588076, 219471.71837078873, 0], [279.06446286956793, 340812.85835808003, 0], [346.71445971183454, 420395.24253811274, 0], [208.1895000857099, 1182620.5023484137, 0], [244.14458809624782, 1289717.872929409, 0], [245.06047510352846, 3978822.329344956, 0], [208.3088263156471, 9895771.334450088, 0], [139.6236162361626, 9951133.528691476, 0]], "conditions": {"material": "Maraging Steel", "am_type": "L-PBF", "load_ratio": "-1", "test_type": "uniaxial", "temperature": "25", "surface_treatment": "", "heat_treatment": ""}, "metadata": {"dataset id": 623, "metadata: title": "Bayesian inference-based decision of fatigue life model for metal additive manufacturing considering effects of build orientation and post-processing", "metadata: authors": "Doh, Jaehyeok; Kim, Samyeon; Raghavan, Nagarajan; Raju, Nandhini; Rosen, David W.", "metadata: source of the publication": "INTERNATIONAL JOURNAL OF FATIGUE", "metadata: year of publication": 2022, "metadata: institution": "Georgia Inst Technol; Gyeongsang Natl Univ; Jeonju Univ; Singapore Univ Technol & Design; Univ Cent Florida", "metadata: country and region": "Singapore; South Korea; USA", "metadata: doi": "10.1016/j.ijfatigue.2021.106535", "fatigue: types of fatigue data": "sn", "fatigue: method of extraction": "color and shape", "materials: name of the material": "Maraging Steel", "am: types of am": "L-PBF", "am: am machine": "EOS M280", "am: layer thickness (μm)": 40, "am: direciton of specimen (°)": 90, "am: types of feedstock": "powder", "processing: processing sequence and parameters": "NHT; SURF machine", "testing: types of fatigue tests": "uniaxial", "testing: fatigue temperature (°c)": 25, "testing: fatigue environment": "air", "testing: load ratio": -1, "testing: frequency (hz)": 60, "testing: fatigue standard": "ASTM E466", "testing: load control": "force", "testing: specimens description": "circular cross-section; with drawing", "testing: critical cross-section size of specimens (mm)": 6, "testing: stress concentration factor of specimens": 1, "static mechanical properties: young's modulus (gpa)": 169, "static mechanical properties: yield strength (mpa)": 1072, "static mechanical properties: ultimate tensile strength (mpa)": 1165, "rating score: rating score": 0.7142857142857143}}, {"id": "FatigueData-AM2022:624", "name": "Maraging Steel", "material_family": "Maraging", "points": [[1037.3725373725374, 12056.633958646758, 0], [900.4141041410412, 17165.55462292194, 0], [968.6797417424724, 18474.4374080403, 0], [829.7964847780345, 21694.002406547006, 0], [759.9016665990837, 30060.80248956998, 0], [796.9372017896005, 33219.57998590987, 0], [692.0031854164697, 39047.459824917765, 0], [623.9211260244472, 48201.22018661366, 0], [690.9132278135968, 62182.175443552245, 0], [485.0378690600094, 96064.97568203541, 0], [555.1162654483687, 116626.7199480388, 0], [485.0378690600094, 129513.66417931057, 0], [485.405025478826, 196391.2433402309, 0], [483.0415320636724, 727640.061674934, 0], [415.32662909046667, 3116574.212258997, 0], [451.4557848875191, 3222122.110993308, 0], [451.2722066781107, 5479159.9315420585, 0], [382.46734610203225, 9930049.585779557, 1], [418.4129236896763, 9939890.604740536, 1]], "conditions": {"material": "Maraging Steel", "am_type": "L-PBF", "load_ratio": "-1", "test_type": "uniaxial", "temperature": "25", "surface_treatment": "", "heat_treatment": ""}, "metadata": {"dataset id": 624, "metadata: title": "Bayesian inference-based decision of fatigue life model for metal additive manufacturing considering effects of build orientation and post-processing", "metadata: authors": "Doh, Jaehyeok; Kim, Samyeon; Raghavan, Nagarajan; Raju, Nandhini; Rosen, David W.", "metadata: source of the publication": "INTERNATIONAL JOURNAL OF FATIGUE", "metadata: year of publication": 2022, "metadata: institution": "Georgia Inst Technol; Gyeongsang Natl Univ; Jeonju Univ; Singapore Univ Technol & Design; Univ Cent Florida", "metadata: country and region": "Singapore; South Korea; USA", "metadata: doi": "10.1016/j.ijfatigue.2021.106535", "fatigue: types of fatigue data": "sn", "fatigue: method of extraction": "color and shape", "materials: name of the material": "Maraging Steel", "am: types of am": "L-PBF", "am: am machine": "EOS M280", "am: layer thickness (μm)": 40, "am: direciton of specimen (°)": 0, "am: types of feedstock": "powder", "processing: processing sequence and parameters": "HT 490 C, 6 hour; SURF machine", "testing: types of fatigue tests": "uniaxial", "testing: fatigue temperature (°c)": 25, "testing: fatigue environment": "air", "testing: load ratio": -1, "testing: frequency (hz)": 60, "testing: fatigue standard": "ASTM E466", "testing: load control": "force", "testing: specimens description": "circular cross-section; with drawing", "testing: critical cross-section size of specimens (mm)": 6, "testing: stress concentration factor of specimens": 1, "static mechanical properties: young's modulus (gpa)": 186, "static mechanical properties: yield strength (mpa)": 1953, "static mechanical properties: ultimate tensile strength (mpa)": 2037, "rating score: rating score": 0.7142857142857143}}, {"id": "FatigueData-AM2022:625", "name": "Maraging Steel", "material_family": "Maraging", "points": [[1141.0256410256409, 3237.375927381084, 0], [1106.4612079649673, 7432.168668318742, 0], [899.8748811663944, 13450.179251768677, 0], [830.702864171499, 20296.00865167415, 0], [658.0539448251627, 24447.198512376533, 0], [625.0110836273197, 38552.65572056465, 0], [589.9718854331404, 40807.07072044443, 0], [657.8703666157542, 45897.75425894214, 0], [624.1047042338556, 67648.38066926393, 0], [692.0031854164697, 90225.6058477741, 0], [555.1162654483687, 94291.47747725013, 0], [760.9916242019565, 119750.75128098503, 0], [554.2098860549042, 1212167.2564667435, 0], [554.2098860549042, 1502178.5922647626, 0], [415.1430508810584, 1522966.1223884015, 0], [486.3114048722903, 2439593.7798505905, 0], [418.4129236896763, 5248093.102338296, 0], [377.20113629707726, 5805308.258383656, 0], [416.41658669333924, 6037316.687427181, 0], [347.4281479078523, 9959601.910687491, 1]], "conditions": {"material": "Maraging Steel", "am_type": "L-PBF", "load_ratio": "-1", "test_type": "uniaxial", "temperature": "25", "surface_treatment": "", "heat_treatment": ""}, "metadata": {"dataset id": 625, "metadata: title": "Bayesian inference-based decision of fatigue life model for metal additive manufacturing considering effects of build orientation and post-processing", "metadata: authors": "Doh, Jaehyeok; Kim, Samyeon; Raghavan, Nagarajan; Raju, Nandhini; Rosen, David W.", "metadata: source of the publication": "INTERNATIONAL JOURNAL OF FATIGUE", "metadata: year of publication": 2022, "metadata: institution": "Georgia Inst Technol; Gyeongsang Natl Univ; Jeonju Univ; Singapore Univ Technol & Design; Univ Cent Florida", "metadata: country and region": "Singapore; South Korea; USA", "metadata: doi": "10.1016/j.ijfatigue.2021.106535", "fatigue: types of fatigue data": "sn", "fatigue: method of extraction": "color and shape", "materials: name of the material": "Maraging Steel", "am: types of am": "L-PBF", "am: am machine": "EOS M280", "am: layer thickness (μm)": 40, "am: direciton of specimen (°)": 90, "am: types of feedstock": "powder", "processing: processing sequence and parameters": "HT 490 C, 6 hour; SURF machine", "testing: types of fatigue tests": "uniaxial", "testing: fatigue temperature (°c)": 25, "testing: fatigue environment": "air", "testing: load ratio": -1, "testing: frequency (hz)": 60, "testing: fatigue standard": "ASTM E466", "testing: load control": "force", "testing: specimens description": "circular cross-section; with drawing", "testing: critical cross-section size of specimens (mm)": 6, "testing: stress concentration factor of specimens": 1, "static mechanical properties: young's modulus (gpa)": 179, "static mechanical properties: yield strength (mpa)": 1974, "static mechanical properties: ultimate tensile strength (mpa)": 2043, "rating score: rating score": 0.7142857142857143}}, {"id": "FatigueData-AM2022:626", "name": "316L", "material_family": "316L", "points": [[350.15866439335383, 9219.17290488962, 0], [325.0415541478369, 88785.57786447839, 0], [375.2352973336148, 96740.7428526165, 0], [375.1782865233544, 153459.9576804168, 0], [325.09489037472235, 167490.55475361747, 0], [350.15175979744726, 185115.66187482362, 0], [375.1882221541543, 220027.61922450512, 0], [249.642832600256, 292054.6662971266, 0], [325.1482266016079, 292239.1665702375, 0], [325.1215584881652, 344927.65981062024, 0], [299.6232308784919, 373873.68799290666, 0], [250.05762267376173, 402373.0237320724, 0], [325.0682222612797, 404992.9945711135, 0], [325.1215584881652, 467676.1867165152, 0], [325.1482266016079, 506443.1838313043, 0], [300.0913571788831, 538528.6128127517, 0], [299.6498989919346, 587893.4052580087, 0], [325.1482266016079, 620898.8438251305, 0], [275.061155869601, 640366.2654850723, 0], [325.1215584881652, 660235.5481075401, 0],
