Repository: yunyunfanfan/S-PA-CBB

# S-PA-CBB

Official research code, processed curve records, evaluation outputs, and manuscript source for:

> **From Physics to Selective Generation: Conditional Brownian Bridges for Sparse S–N Curve Reconstruction and Fatigue Decision-Making**

S-PA-CBB reconstructs a complete probabilistic stress–life (S–N) curve from only two to four observed fatigue tests. The method first fits an interpretable Basquin state, diagnoses whether that state is sufficient, and applies a ControlNet-style conditional Brownian-bridge residual only to curves that benefit from correction.

File: am2022_curves.json (part 39 of 98)
[325.64302101544183, 892087.897854917, 0], [325.29461030487386, 999114.6997953856, 1], [250.00497214531978, 999114.6997953856, 1], [275.2603739295889, 1000923.7396707211, 1], [249.98838710757786, 1001704.840384165, 1], [249.98838710757786, 1001704.840384165, 1], [249.98838710757786, 1001704.840384165, 1], [275.2778077391179, 1003303.8817774915, 1], [275.2778077391179, 1003303.8817774915, 1], [275.2778077391179, 1003303.8817774915, 1], [275.2778077391179, 1003303.8817774915, 1], [275.2778077391179, 1003303.8817774915, 1], [275.2778077391179, 1003303.8817774915, 1], [300.0392085206048, 1004985.3523866165, 1], [300.0258735190721, 1005764.6837676818, 1], [300.1062891689588, 1006752.6867968582, 1], [300.1062891689588, 1006752.6867968582, 1], [300.1062891689588, 1006752.6867968582, 1], [225.26259199546524, 1007022.3351234139, 1], [225.3620468102536, 1008457.6282858277, 1], [225.3620468102536, 1008457.6282858277, 1], [225.3620468102536, 1008457.6282858277, 1]], "conditions": {"material": "316L", "am_type": "L-PBF", "load_ratio": "-1", "test_type": "uniaxial", "temperature": "25", "surface_treatment": "", "heat_treatment": ""}, "metadata": {"dataset id": 626, "metadata: title": "Observations on the influence of process and corrosion related defects on the fatigue strength of 316L stainless steel manufactured by Laser Powder Bed Fusion (L-PBF)", "metadata: authors": "Baffie, Thierry; Buttin, Paul; Mayorga, Linamaria Gallegos; Merot, Pierre; Morel, Franck; Pessard, Etienne", "metadata: source of the publication": "INTERNATIONAL JOURNAL OF FATIGUE", "metadata: year of publication": 2022, "metadata: institution": "Arts & Metiers; French Atomic Energy Commission; Univ Grenoble Alpes", "metadata: country and region": "France", "metadata: doi": "10.1016/j.ijfatigue.2021.106552", "fatigue: types of fatigue data": "sn", "fatigue: method of extraction": "color and shape", "materials: name of the material": "316L", "am: types of am": "L-PBF", "am: am machine": "Farsoon FS271M", "am: power (w)": 225, "am: scan speed (mm/s)": 1000, "am: hatch space (μm)": 90, "am: layer thickness (μm)": 30, "am: direciton of specimen (°)": 90, "am: am environment": "N2", "am: scan pattern": "stripe", "am: layer scan rotation (°)": 67, "am: types of feedstock": "powder", "am: size of feedstock (μm)": "10, 45", "processing: processing sequence and parameters": "NHT; SURF machine; SURF polish", "testing: types of fatigue tests": "uniaxial", "testing: fatigue temperature (°c)": 25, "testing: fatigue environment": "air", "testing: load ratio": -1, "testing: frequency (hz)": "1, 15", "testing: fatigue machine": "MTS Landmark", "testing: load control": "force", "testing: specimens description": "circular cross-section; with drawing", "testing: critical cross-section size of specimens (mm)": 8, "testing: stress concentration factor of specimens": 1, "static mechanical properties: young's modulus (gpa)": 227, "static mechanical properties: yield strength (mpa)": 484, "static mechanical properties: ultimate tensile strength (mpa)": 642, "static mechanical properties: elongation (%)": 67, "rating score: rating score": 0.9428571428571428}}, {"id": "FatigueData-AM2022:627", "name": "316L", "material_family": "316L", "points": [[200.10523692437494, 152131.15739732928, 0], [224.95399961101106, 371469.71263059916, 0], [199.57711770442634, 402007.17938642134, 0], [249.8027622976471, 424998.1817536058, 0], [200.10523692437494, 510845.26540710946, 0], [224.7467111914036, 689557.2498838891, 0], [174.7887220917933, 1000744.2687245003, 1], [174.7887220917933, 1000744.2687245003, 1], [174.7887220917933, 1000744.2687245003, 1], [174.7887220917933, 1000744.2687245003, 1], [200.50821600344867, 1002302.2759315885, 1], [124.41033195556109, 1002698.9122207639, 1], [149.86467644544683, 1003095.7054689223, 1], [200.24306658167907, 1004287.0275885466, 1], [225.1671122280255, 1006248.5907652788, 1], [174.7887220917933, 1006646.7887107619, 1], [200.24306658167907, 1010210.4432278267, 1]], "conditions": {"material": "316L", "am_type": "L-PBF", "load_ratio": "-1", "test_type": "uniaxial", "temperature": "25", "surface_treatment": "", "heat_treatment": ""}, "metadata": {"dataset id": 627, "metadata: title": "Observations on the influence of process and corrosion related defects on the fatigue strength of 316L stainless steel manufactured by Laser Powder Bed Fusion (L-PBF)", "metadata: authors": "Baffie, Thierry; Buttin, Paul; Mayorga, Linamaria Gallegos; Merot, Pierre; Morel, Franck; Pessard, Etienne", "metadata: source of the publication": "INTERNATIONAL JOURNAL OF FATIGUE", "metadata: year of publication": 2022, "metadata: institution": "Arts & Metiers; French Atomic Energy Commission; Univ Grenoble Alpes", "metadata: country and region": "France", "metadata: doi": "10.1016/j.ijfatigue.2021.106552", "fatigue: types of fatigue data": "sn", "fatigue: method of extraction": "color and shape", "materials: name of the material": "316L", "am: types of am": "L-PBF", "am: am machine": "Farsoon FS271M", "am: power (w)": 225, "am: scan speed (mm/s)": 1000, "am: hatch space (μm)": 90, "am: layer thickness (μm)": 30, "am: direciton of specimen (°)": 90, "am: am environment": "N2", "am: scan pattern": "stripe", "am: layer scan rotation (°)": 67, "am: types of feedstock": "powder", "am: size of feedstock (μm)": "10, 45", "processing: processing sequence and parameters": "NHT; SURF machine; SURF polish; SURF EDM defect", "testing: types of fatigue tests": "uniaxial", "testing: fatigue temperature (°c)": 25, "testing: fatigue environment": "air", "testing: load ratio": -1, "testing: frequency (hz)": "1, 15", "testing: fatigue machine": "MTS Landmark", "testing: load control": "force", "testing: specimens description": "circular cross-section; with drawing", "testing: critical cross-section size of specimens (mm)": 8, "testing: stress concentration factor of specimens": 1, "static mechanical properties: young's modulus (gpa)": 227, "static mechanical properties: yield strength (mpa)": 484, "static mechanical properties: ultimate tensile strength (mpa)": 642, "static mechanical properties: elongation (%)": 67, "rating score: rating score": 0.9428571428571428}}, {"id": "FatigueData-AM2022:628", "name": "316L", "material_family": "316L", "points": [[249.94872937334367, 10315.468805868706, 0], [249.91748069371914, 37735.12742291458, 0], [275.02159773788037, 39743.45465594176, 0], [249.77268963336078, 49788.84148323546, 0], [249.77268963336078, 58397.642378437806, 0], [299.9670855469569, 72660.83304657193, 0], [200.04391558046422, 78692.26019877076, 0], [324.84834627636064, 101215.16181007652, 0], [249.69180631161655, 190519.24410306982, 0], [324.8746273449762, 260189.36947522237, 0], [249.77237171132109, 285796.4105019793, 0], [249.71808738023205, 291660.501975061, 0], [224.82248351691055, 323083.6380586719, 0], [275.2722676591298, 329058.8923817179, 0], [224.7953413513661, 331870.6495405481, 0], [349.79737337384216, 334042.61673838936, 0], [174.90465231908115, 382483.65336454683, 0], [275.13770394942225, 518258.2511721982, 0], [224.82721955002017, 527143.9140720812, 0], [274.53226474691996, 575813.6193195069, 0], [225.29694792479984, 615737.0309311304, 0], [325.29480742177634, 748481.8848168041, 0], [199.95875785224322, 752896.5284201248, 0], [224.80007738447566, 773621.7849327655, 0], [250.2196939536658, 786632.9738670263, 0], [350.2718377817314, 790764.4142145608, 0], [275.11529781698727, 809066.2585154022, 0], [175.0902961544662, 860089.0710930148, 0], [275.0881556514428, 909844.793729119, 0], [225.29694792479984, 929408.6489980654, 0], [150.05898146342224, 950003.3481538735, 0], [325.015227215272, 998610.7466596084, 1], [200.01313078630457, 999346.2861420881, 1], [274.82808231809116, 1000632.4004315272, 1], [249.98294513966292, 1001920.1698929404, 1], [224.92047741741212, 1001920.1698929404, 1], [174.95066306405383, 1001920.1698929404, 1], [300.1700900368437, 1003209.5966564589, 1], [150.32285642944794, 1003948.5234805631, 1]], "conditions": {"material": "316L", "am_type": "L-PBF", "load_ratio": "-1", "test_type": "uniaxial", "temperature": "25", "surface_treatment": "", "heat_treatment": ""}, "metadata": {"dataset id": 628, "metadata: title": "Observations on the influence of process and corrosion related defects on the fatigue strength of 316L stainless steel manufactured by Laser Powder Bed Fusion (L-PBF)", "metadata: authors": "Baffie, Thierry; Buttin, Paul; Mayorga, Linamaria Gallegos; Merot, Pierre; Morel, Franck; Pessard, Etienne", "metadata: source of the publication": "INTERNATIONAL JOURNAL OF FATIGUE", "metadata: year of publication": 2022, "metadata: institution": "Arts & Metiers; French Atomic Energy Commission; Univ Grenoble Alpes", "metadata: country and region": "France", "metadata: doi": "10.1016/j.ijfatigue.2021.106552", "fatigue: types of fatigue data": "sn", "fatigue: method of extraction": "color and shape", "materials: name of the material": "316L", "am: types of am": "L-PBF", "am: am machine": "Farsoon FS271M", "am: power (w)": 225, "am: scan speed (mm/s)": 1000, "am: hatch space (μm)": 90, "am: layer thickness (μm)": 30, "am: direciton of specimen (°)": 90, "am: am environment": "N2", "am: scan pattern": "stripe", "am: layer scan rotation (°)": 67, "am: types of feedstock": "powder", "am: size of feedstock (μm)": "10, 45", "processing: processing sequence and parameters": "NHT; SURF machine; SURF polish; SURF corrosion", "testing: types of fatigue tests": "uniaxial", "testing: fatigue temperature (°c)": 25, "testing: fatigue environment": "air", "testing: load ratio": -1, "testing: frequency (hz)": "1, 15", "testing: fatigue machine": "MTS Landmark", "testing: load control": "force", "testing: specimens description": "circular cross-section; with drawing", "testing: critical cross-section size of specimens (mm)": 8, "testing: stress concentration factor of specimens": 1, "static mechanical properties: young's modulus (gpa)": 227, "static mechanical properties: yield strength (mpa)": 484, "static mechanical properties: ultimate tensile strength (mpa)": 642, "static mechanical properties: elongation (%)": 67, "rating score: rating score": 0.9428571428571428}}, {"id": "FatigueData-AM2022:629", "name": "AlSi10Mg", "material_family": "AlSi10Mg", "points": [[62.95085065372949, 46426.62991476382, 0], [63.01671810945785, 55790.8984451031, 0], [62.95085065372949, 68158.26554391233, 0], [45.00696497145276, 123994.57470903893, 0], [44.99977402334824, 178801.31508790946, 0], [44.99977402334824, 187711.39655980607, 0], [44.952738558598675, 314987.92755324004, 0], [45.010240595715715, 383175.73879217444, 0], [35.99095964302006, 654982.8969979817, 0], [35.95334053158377, 679653.1531493674, 0], [35.95334053158377, 1361965.1987689515, 0], [27.003844654641924, 1711892.150879634, 0], [27.0320996269547, 1898615.6409845701, 0], [27.045060858049503, 3330497.9761113133, 0], [26.99884353780542, 9970598.06370167, 1], [22.546242409948803, 9970598.06370167, 1]], "conditions": {"material": "AlSi10Mg", "am_type": "L-PBF", "load_ratio": "0.1", "test_type": "uniaxial", "temperature": "25", "surface_treatment": "", "heat_treatment": ""}, "metadata": {"dataset id": 629, "metadata: title": "In situ X-ray imaging of fatigue crack growth from multiple defects in additively manufactured AlSi10Mg alloy", "metadata: authors": "Ahmed, Saad; Qian, Guian; Qian, Weijian; Withers, Philip J.; Wu Shengchuan; Wu Zhengkai; Zhang, Wen", "metadata: source of the publication": "INTERNATIONAL JOURNAL OF FATIGUE", "metadata: year of publication": 2022, "metadata: institution": "Chinese Acad Sci; Southwest Jiaotong Univ; Univ Manchester", "metadata: country and region": "Peoples R China; UK", "metadata: funding agency": "European Research Council (ERC); National Natural Science Foundation of China (NSFC); UK Research & Innovation (UKRI)Engineering & Physical Sciences Research Council (EPSRC)", "metadata: doi": "10.1016/j.ijfatigue.2021.106616", "fatigue: types of fatigue data": "sn", "fatigue: method of extraction": "color and shape", "materials: name of the material": "AlSi10Mg", "am: types of am": "L-PBF", "am: am machine": "BLT S310", "am: power (w)": "360, 400", "am: scan speed (mm/s)": "1200, 1500", "am: hatch space (μm)": "130, 160", "am: layer thickness (μm)": 50, "am: preheat temperature (°c)": 25, "am: direciton of specimen (°)": 90, "am: am environment": "Ar", "am: scan pattern": "raster", "am: layer scan rotation (°)": 67, "am: types of feedstock": "powder", "am: size of feedstock (μm)": "15, 45", "processing: processing sequence and parameters": "HT 300 C, 2 hour; SURF machine; SURF polish", "testing: types of fatigue tests": "uniaxial", "testing: fatigue temperature (°c)": 25, "testing: fatigue environment": "air", "testing: load ratio": 0.1, "testing: frequency (hz)": 85, "testing: fatigue machine": "QBG-50", "testing: load control": "force", "testing: specimens description": "circular cross-section; with drawing", "testing: critical cross-section size of specimens (mm)": 5, "testing: stress concentration factor of specimens": 1, "static mechanical properties: yield strength (mpa)": 181, "static mechanical properties: ultimate tensile strength (mpa)": 273, "static mechanical properties: elongation (%)": 6.4, "rating score: rating score": 0.9428571428571428}}, {"id": "FatigueData-AM2022:630", "name": "IN718", "material_family": "IN718", "points": [[400.090604330887, 126096.96648416735, 0], [400.0994190573157, 210019.83758097465, 0], [340.07067137809184, 434978.98628178367, 0], [340.07067137809184, 559379.7187864069, 0], [288.9001791558551, 5536104.097953649, 0], [289.0660164552175, 5826017.60102454, 0], [245.76515718514074, 11006440.323110718, 1], [284.8163644661181, 11023952.736836284, 1], [270.9313945210123, 11023952.736836284, 1]], "conditions": {"material": "IN718", "am_type": "L-PBF", "load_ratio": "-1", "test_type": "uniaxial", "temperature": "25", "surface_treatment": "", "heat_treatment": ""}, "metadata": {"dataset id": 630, "metadata: title": "The microstructure and fatigue performance of Inconel 718 produced by laser-based powder bed fusion and post heat treatment", "metadata: authors": "Fang, Xiaoying; Guo, H.; Liu, S. Y.; Qin, C. X.; Shao, Shuai; Zong, Ran", "metadata: source of the publication": "INTERNATIONAL JOURNAL OF FATIGUE", "metadata: year of publication": 2022, "metadata: institution": "Shandong Univ Technol", "metadata: country and region": "Peoples R China", "metadata: funding agency": "Ministry of Science and Technology, China; Shandong Province Natural and Science Foundation ", "metadata: doi": "10.1016/j.ijfatigue.2021.106700", "fatigue: types of fatigue data": "sn", "fatigue: method of extraction": "color and shape", "materials: name of the material": "IN718", "am: types of am": "L-PBF", "am: am machine": "iSLM125", "am: power (w)": 200, "am: scan speed (mm/s)": 900, "am: hatch space (μm)": 120, "am: layer thickness (μm)": 30, "am: direciton of specimen (°)": 0, "am: scan pattern": "stripe", "am: layer scan rotation (°)": 16, "am: types of feedstock": "powder", "am: size of feedstock (μm)": "14.5, 35.3", "processing: processing sequence and parameters": "NHT; SURF machine; SURF electropolish", "testing: types of fatigue tests": "uniaxial", "testing: fatigue temperature (°c)": 25, "testing: fatigue environment": "air", "testing: load ratio": -1, "testing: frequency (hz)": 100, "testing: fatigue machine": "QBG-100", "testing: load control": "force", "testing: specimens description": "circular cross-section; with drawing", "testing: critical cross-section size of specimens (mm)": 3.5, "testing: stress concentration factor of specimens": 1, "static mechanical properties: yield strength (mpa)": 953, "static mechanical properties: ultimate tensile strength (mpa)": 1176, "static mechanical properties: elongation (%)": 25.5, "rating score: rating score": 0.8857142857142857}}, {"id": "FatigueData-AM2022:631", "name": "IN718", "material_family": "IN718", "points": [[510.15625, 54756.0526797148, 0], [600.3575211864406, 54782.61337000182, 0], [600.3547878440367, 76783.24484451057, 0], [510.06445456642075, 103338.96437623317, 0], [434.1530212177122, 154097.23839711078, 0], [510.15625, 197299.3986355096, 0], [369.068287037037, 241051.11298067513, 0], [361.85136070110707, 346129.51377990044, 0], [369.0198743081181, 360879.8931578731, 0], [362.1702433118081, 7149214.611006604, 0], [344.9122405442804, 10972019.133316671, 1], [314.09952144833954, 11023394.634828046, 1], [361.9746655904059, 11043324.843446724, 1]], "conditions": {"material": "IN718", "am_type": "L-PBF", "load_ratio": "-1", "test_type": "uniaxial", "temperature": "25", "surface_treatment": "", "heat_treatment": ""}, "metadata": {"dataset id": 631, "metadata: title": "The microstructure and fatigue performance of Inconel 718 produced by laser-based powder bed fusion and post heat treatment", "metadata: authors": "Fang, Xiaoying; Guo, H.; Liu, S. Y.; Qin, C. X.; Shao, Shuai; Zong, Ran", "metadata: source of the publication": "INTERNATIONAL JOURNAL OF FATIGUE", "metadata: year of publication": 2022, "metadata: institution": "Shandong Univ Technol", "metadata: country and region": "Peoples R China", "metadata: funding agency": "Ministry of Science and Technology, China; Shandong Province Natural and Science Foundation ", "metadata: doi": "10.1016/j.ijfatigue.2021.106700", "fatigue: types of fatigue data": "sn", "fatigue: method of extraction": "color and shape", "materials: name of the material": "IN718", "am: types of am": "L-PBF", "am: am machine": "iSLM125", "am: power (w)": 200, "am: scan speed (mm/s)": 900, "am: hatch space (μm)": 120, "am: layer thickness (μm)": 30, "am: direciton of specimen (°)": 0, "am: scan pattern": "stripe", "am: layer scan rotation (°)": 16, "am: types of feedstock": "powder", "am: size of feedstock (μm)": "14.5, 35.3", "processing: processing sequence and parameters": "HT 980 C, 1 hour; HT 720 C, 8 hour; HT 620 C, 8 hour; SURF machine; SURF electropolish", "testing: types of fatigue tests": "uniaxial", "testing: fatigue temperature (°c)": 25, "testing: fatigue environment": "air", "testing: load ratio": -1, "testing: frequency (hz)": 100, "testing: fatigue machine": "QBG-100", "testing: load control": "force", "testing: specimens description": "circular cross-section; with drawing", "testing: critical cross-section size of specimens (mm)": 3.5, "testing: stress concentration factor of specimens": 1, "static mechanical properties: yield strength (mpa)": 1379, "static mechanical properties: ultimate tensile strength (mpa)": 1593, "static mechanical properties: elongation (%)": 15.1, "rating score: rating score": 0.8857142857142857}}, {"id": "FatigueData-AM2022:632", "name": "17-4 PH", "material_family": "17", "points": [[390.15000000000003, 21515.48645304625, 0], [390.15000000000003, 34404.63547886712, 0], [390.15000000000003, 36415.014815571914, 0], [390.15000000000003, 37922.932220389856, 0], [390.15000000000003, 40377.378315628965, 0], [390.15000000000003, 40559.81545059628, 0], [390.15000000000003, 43936.963112706726, 0], [390.15000000000003, 47927.46451496362, 0], [390.15000000000003, 52951.57446014257, 0], [390.15000000000003, 53800.00262199539, 0], [390.15000000000003, 57447.476749031324, 0], [390.15000000000003, 58706.133561935625, 0], [390.15000000000003, 69861.39786172136, 0], [390.15000000000003, 70091.60312073759, 0], [390.15000000000003, 73849.4174172233, 0], [390.15000000000003, 83116.93819426873, 0], [390.15000000000003, 86396.93032056213, 0], [390.15000000000003, 92363.22484657989, 0], [390.15000000000003, 92922.0047247191, 0], [390.15000000000003, 98116.48039200215, 0], [390.15000000000003, 104682.3638920993, 0], [390.15000000000003, 105675.23378716764, 0], [390.15000000000003, 106190.40688014467, 0], [390.15000000000003, 109416.49513456262, 0], [390.15000000000003, 118781.459315291, 0], [390.15000000000003, 126659.8594592742, 0], [390.15000000000003, 127189.04600062854, 0], [390.15000000000003, 142853.76781873612, 0], [390.15000000000003, 144650.506595328, 0], [390.15000000000003, 147033.09393182682, 0], [390.15000000000003, 147306.62892500975, 0], [390.15000000000003, 205609.17329922155, 0], [390.15000000000003, 209299.6885347437, 0], [390.15000000000003, 237436.60481100634, 0], [390.15000000000003, 239247.77709523297, 0], [390.15000000000003, 287997.01158586226, 0], [390.15000000000003, 403951.5376666517, 0], [390.15000000000003, 406521.11625304853, 0], [390.15000000000003, 508927.5176903505, 0], [390.15000000000003, 1031780.7913152777, 0], [390.15000000000003, 1084580.8289478938, 0], [390.15000000000003, 1492927.0132314162, 0], [390.15000000000003, 1593027.0934452014, 0], [390.15000000000003, 1780528.0431836294, 0], [390.15000000000003, 3916135.3546284568, 1]], "conditions": {"material": "17-4 PH", "am_type": "L-PBF", "load_ratio": "0.1", "test_type": "uniaxial", "temperature": "25", "surface_treatment": "", "heat_treatment": ""}, "metadata": {"dataset id": 632, "metadata: title": "Extreme variation in fatigue: Fatigue life prediction and dependence on build volume location in laser powder bed fusion of 17-4 stainless steel", "metadata: authors": "Berez, Jaime; Saldana, Christopher; Sheridan, Luke", "metadata: source of the publication": "INTERNATIONAL JOURNAL OF FATIGUE", "metadata: year of publication": 2022, "metadata: institution": "Georgia Inst Technol; US Air Force", "metadata: country and region": "USA", "metadata: funding agency": "National Science Foundation (NSF); US Department of Energy", "metadata: doi": "10.1016/j.ijfatigue.2022.106737", "fatigue: types of fatigue data": "sn", "fatigue: method of extraction": "color and shape", "materials: name of the material": "17-4 PH", "am: types of am": "L-PBF", "am: am machine": "EOS M290", "am: power (w)": 220, "am: scan speed (mm/s)": 755, "am: hatch space (μm)": 110, "am: layer thickness (μm)": 40, "am: preheat temperature (°c)": 80, "am: direciton of specimen (°)": 0, "am: scan pattern": "stripe", "am: layer scan rotation (°)": 67, "am: types of feedstock": "powder", "am: size of feedstock (μm)": "25, 55", "processing: processing sequence and parameters": "HT 1038 C, NaN hour; HT 552 C, 4 hour; SURF machine; SURF polish", "testing: types of fatigue tests": "uniaxial", "testing: fatigue temperature (°c)": 25, "testing: fatigue environment": "air", "testing: load ratio": 0.1, "testing: frequency (hz)": 8, "testing: fatigue machine": "MTS", "testing: load control": "force", "testing: specimens description": "circular cross-section; with drawing; ASTM E466", "testing: critical cross-section size of specimens (mm)": 6, "testing: stress concentration factor of specimens": 1, "static mechanical properties: yield strength (mpa)": 1146, "rating score: rating score": 0.8571428571428571}}, {"id": "FatigueData-AM2022:633", "name": "AlSi10Mg", "material_family": "AlSi10Mg", "points": [[100.10524506593639, 559983.630862068, 0], [79.95542983391972, 1041769.8627812957, 0], [109.88135135691161, 3157426.1298354864, 0], [80.07029965589365, 3511487.107407759, 0], [80.05148433379257, 103493279.03532274, 0], [59.95981186993173, 360455571.63539386, 0], [75.0321601140191, 581294522.5469028, 0], [70.0257187844947, 1161176462.1291802, 0]], "conditions": {"material": "AlSi10Mg", "am_type": "L-PBF", "load_ratio": "-1", "test_type": "uniaxial; VHCF", "temperature": "25", "surface_treatment": "", "heat_treatment": ""}, "metadata": {"dataset id": 633, "metadata: title": "Defect-induced cracking and fine granular characteristics in very-high-cycle fatigue of laser powder bed fusion AlSi10Mg alloy", "metadata: authors": "Li, Jianghua; Qian, Guian; Shi, Liting; Sun, Jingyu", "metadata: source of the publication": "INTERNATIONAL JOURNAL OF FATIGUE", "metadata: year of publication": 2022, "metadata: institution": "China Automot Technol & Res Ctr Co Ltd; Chinese Acad Sci; Tianjin Univ", "metadata: country and region": "Peoples R China", "metadata: funding agency": "Chinese Academy of Sciences (CAS); National Natural Science Foundation of China (NSFC)", "metadata: doi": "10.1016/j.ijfatigue.2022.106770", "fatigue: types of fatigue data": "sn", "fatigue: method of extraction": "color and shape", "materials: name of the material": "AlSi10Mg", "am: types of am": "L-PBF", "am: am machine": "EOS M290", "am: power (w)": 370, "am: scan speed (mm/s)": 1300, "am: hatch space (μm)": 190, "am: layer thickness (μm)": 50, "am: preheat temperature (°c)": 35, "am: direciton of specimen (°)": 90, "am: types of feedstock": "powder", "processing: processing sequence and parameters": "NHT; SURF machine; SURF polish", "testing: types of fatigue tests": "uniaxial; VHCF", "testing: fatigue temperature (°c)": 25, "testing: fatigue environment": "air", "testing: load ratio": -1, "testing: frequency (hz)": 20000, "testing: fatigue machine": "Lasur GF20", "testing: load control": "displacement", "testing: specimens description": "circular cross-section; with drawing", "testing: critical cross-section size of specimens (mm)": 3.5, "testing: stress concentration factor of specimens": 1, "rating score: rating score": 0.7428571428571429}}, {"id": "FatigueData-AM2022:634", "name": "Ti-6Al-4V", "material_family": "Ti", "points": [[593.5806858068582, 30967.300726452413, 0], [454.9256184051202, 77032.61696928271, 0], [303.0187924830068, 369428.6449450449, 0], [275.609756097561, 460480.7984255113, 0], [303.0487804878049, 485808.00482175115, 0], [275.23231932319345, 13125378.528658194, 1], [247.4338583385835, 13595645.548925573, 1], [247.61581765817678, 15041209.437115837, 1], [274.808181081811, 28317077.292942584, 1]], "conditions": {"material": "Ti-6Al-4V", "am_type": "E-PBF", "load_ratio": "-1", "test_type": "rotating bending fatigue", "temperature": "25", "surface_treatment": "", "heat_treatment": ""}, "metadata": {"dataset id": 634, "metadata: title": "Surface globularization generated by standard PBF-EB Ti-6Al-4V processing achieves an improvement in fatigue performance", "metadata: authors": "Benzing, Jake T.; Derimow, Nicholas; Hanson, Keenan; Hrabe, Nikolas; Kafka, Orion L.; Moser, Newell", "metadata: source of the publication": "INTERNATIONAL JOURNAL OF FATIGUE", "metadata: year of publication": 2022, "metadata: institution": "NIST; Stryker", "metadata: country and region": "USA", "metadata: funding agency": "NIST", "metadata: doi": "10.1016/j.ijfatigue.2022.106810", "fatigue: types of fatigue data": "sn", "fatigue: method of extraction": "color and shape", "materials: name of the material": "Ti-6Al-4V", "am: types of am": "E-PBF", "am: am machine": "Arcam Q10plus", "am: layer thickness (μm)": 50, "am: direciton of specimen (°)": 90, "am: types of feedstock": "powder", "am: size of feedstock (μm)": "40, 100", "processing: processing sequence and parameters": "HIP 925 C, 3 hour, 1000 bar; SURF machine; SURF powder blast with low intensity", "testing: types of fatigue tests": "rotating bending fatigue", "testing: fatigue temperature (°c)": 25, "testing: fatigue environment": "air", "testing: load ratio": -1, "testing: frequency (hz)": 100, "testing: fatigue machine": "RBF-200", "testing: load control": "force", "testing: specimens description": "circular cross-section; with drawing", "testing: critical cross-section size of specimens (mm)": 6.35, "testing: stress concentration factor of specimens": 1, "rating score: rating score": 0.6216216216216216}}, {"id": "FatigueData-AM2022:635", "name": "Ti-6Al-4V", "material_family": "Ti", "points": [[413.3989993746091, 152031.18953254167, 0], [385.6666666666667, 195693.9385035907, 0], [358.3231707317073, 200143.810228342, 0], [358.1835686777921, 263453.59460625704, 0], [330.56655566555685, 12625368.965216547, 1], [247.35313203132048, 13753291.692398861, 1], [330.0411844118442, 14224411.109159533, 1], [274.888907389074, 14560681.563020742, 1], [330.3038700387005, 27949963.877851035, 1]], "conditions": {"material": "Ti-6Al-4V", "am_type": "E-PBF", "load_ratio": "-1", "test_type": "rotating bending fatigue", "temperature": "25", "surface_treatment": "", "heat_treatment": ""}, "metadata": {"dataset id": 635, "metadata: title": "Surface globularization generated by standard PBF-EB Ti-6Al-4V processing achieves an improvement in fatigue performance", "metadata: authors": "Benzing, Jake T.; Derimow, Nicholas; Hanson, Keenan; Hrabe, Nikolas; Kafka, Orion L.; Moser, Newell", "metadata: source of the publication": "INTERNATIONAL JOURNAL OF FATIGUE", "metadata: year of publication": 2022, "metadata: institution": "NIST; Stryker", "metadata: country and region": "USA", "metadata: funding agency": "NIST", "metadata: doi": "10.1016/j.ijfatigue.2022.106810", "fatigue: types of fatigue data": "sn", "fatigue: method of extraction": "color and shape", "materials: name of the material": "Ti-6Al-4V", "am: types of am": "E-PBF", "am: am machine": "Arcam Q10plus", "am: layer thickness (μm)": 50, "am: direciton of specimen (°)": 90, "am: types of feedstock": "powder", "am: size of feedstock (μm)": "40, 100", "processing: processing sequence and parameters": "HIP 925 C, 3 hour, 1000 bar; SURF machine; SURF powder blast with high intensity", "testing: types of fatigue tests": "rotating bending fatigue", "testing: fatigue temperature (°c)": 25, "testing: fatigue environment": "air", "testing: load ratio": -1, "testing: frequency (hz)": 100, "testing: fatigue machine": "RBF-200", "testing: load control": "force", "testing: specimens description": "circular cross-section; with drawing", "testing: critical cross-section size of specimens (mm)": 6.35, "testing: stress concentration factor of specimens": 1, "rating score: rating score": 0.6216216216216216}}, {"id": "FatigueData-AM2022:636", "name": "Ti-6Al-4V", "material_family": "Ti", "points": [[190.5487804878049, 242421.7495466306, 0], [190.44715447154474, 457570.33827150275, 0], [162.60162601626013, 2161717.610288581, 0], [134.018090180902, 13950841.883730603, 1], [162.5033750337505, 27379201.91544957, 1], [162.5033750337505, 29933887.453801993, 1]], "conditions": {"material": "Ti-6Al-4V", "am_type": "E-PBF", "load_ratio": "-1", "test_type": "rotating bending fatigue", "temperature": "25", "surface_treatment": "", "heat_treatment": ""}, "metadata": {"dataset id": 636, "metadata: title": "Surface globularization generated by standard PBF-EB Ti-6Al-4V processing achieves an improvement in fatigue performance", "metadata: authors": "Benzing, Jake T.; Derimow, Nicholas; Hanson, Keenan; Hrabe, Nikolas; Kafka, Orion L.; Moser, Newell", "metadata: source of the publication": "INTERNATIONAL JOURNAL OF FATIGUE", "metadata: year of publication": 2022, "metadata: institution": "NIST; Stryker", "metadata: country and region": "USA", "metadata: funding agency": "NIST", "metadata: doi": "10.1016/j.ijfatigue.2022.106810", "fatigue: types of fatigue data": "sn", "fatigue: method of extraction": "color and shape", "materials: name of the material": "Ti-6Al-4V", "am: types of am": "E-PBF", "am: am machine": "Arcam Q10plus", "am: layer thickness (μm)": 50, "am: direciton of specimen (°)": 90, "am: types of feedstock": "powder", "am: size of feedstock (μm)": "40, 100", "processing: processing sequence and parameters": "HIP 925 C, 3 hour, 1000 bar; SURF powder blast with low intensity", "testing: types of fatigue tests": "rotating bending fatigue", "testing: fatigue temperature (°c)": 25, "testing: fatigue environment": "air", "testing: load ratio": -1, "testing: frequency (hz)": 100, "testing: fatigue machine": "RBF-200", "testing: load control": "force", "testing: specimens description": "circular cross-section; with drawing", "testing: critical cross-section size of specimens (mm)": 6.35, "testing: stress concentration factor of specimens": 1, "rating score: rating score": 0.6216216216216216}}, {"id": "FatigueData-AM2022:637", "name": "Ti-6Al-4V", "material_family": "Ti", "points": [[220.1219512195122, 258235.77472030706, 0], [164.5772357723577, 594977.0903188193, 0], [192.15669896424995, 1318793.5838294735, 0], [192.20085500855035, 9946347.888378745, 1], [164.6341463414634, 12334966.559266437, 0], [136.52320673206754, 27629589.373033565, 1]], "conditions": {"material": "Ti-6Al-4V", "am_type": "E-PBF", "load_ratio": "-1", "test_type": "rotating bending fatigue", "temperature": "25", "surface_treatment": "", "heat_treatment": ""}, "metadata": {"dataset id": 637, "metadata: title": "Surface globularization generated by standard PBF-EB Ti-6Al-4V processing achieves an improvement in fatigue performance", "metadata: authors": "Benzing, Jake T.; Derimow, Nicholas; Hanson, Keenan; Hrabe, Nikolas; Kafka, Orion L.; Moser, Newell", "metadata: source of the publication": "INTERNATIONAL JOURNAL OF FATIGUE", "metadata: year of publication": 2022, "metadata: institution": "NIST; Stryker", "metadata: country and region": "USA", "metadata: funding agency": "NIST", "metadata: doi": "10.1016/j.ijfatigue.2022.106810", "fatigue: types of fatigue data": "sn", "fatigue: method of extraction": "color and shape", "materials: name of the material": "Ti-6Al-4V", "am: types of am": "E-PBF", "am: am machine": "Arcam Q10plus", "am: layer thickness (μm)": 50, "am: direciton of specimen (°)": 90, "am: types of feedstock": "powder", "am: size of feedstock (μm)": "40, 100", "processing: processing sequence and parameters": "HIP 925 C, 3 hour, 1000 bar; SURF powder blast with high intensity", "testing: types of fatigue tests": "rotating bending fatigue", "testing: fatigue temperature (°c)": 25, "testing: fatigue environment": "air", "testing: load ratio": -1, "testing: frequency (hz)": 100, "testing: fatigue machine": "RBF-200", "testing: load control": "force", "testing: specimens description": "circular cross-section; with drawing", "testing: critical cross-section size of specimens (mm)": 6.35, "testing: stress concentration factor of specimens": 1, "rating score: rating score": 0.6216216216216216}}, {"id": "FatigueData-AM2022:638", "name": "AlSi10Mg", "material_family": "AlSi10Mg", "points": [[110.0464678700841, 10549.284841150662, 0], [110.08865175138237, 13237.474857162804, 0], [59.7129971299713, 376841.1011958405, 0], [39.88250168988174, 566863.6839593584, 0], [29.869055771638763, 1239503.0271960662, 0], [19.939977615992376, 1646172.1631374722, 0], [9.926531697749377, 2198384.9250630504, 0], [9.884347816451113, 2355909.158883358, 0]], "conditions": {"material": "AlSi10Mg", "am_type": "L-PBF", "load_ratio": "-1", "test_type": "rotating bending fatigue", "temperature": "25", "surface_treatment": "", "heat_treatment": ""}, "metadata": {"dataset id": 638, "metadata: title": "On the efficiency of machine learning for fatigue assessment of post-processed additively manufactured AlSi10Mg", "metadata: authors": "Bagherifard, Sara; Bandini, M.; Berto, Filippo; Guagliano, Mario; Maleki, Erfan; Razavi, S. M. J.; du Plessis, Anton", "metadata: source of the publication": "INTERNATIONAL JOURNAL OF FATIGUE", "metadata: year of publication": 2022, "metadata: institution": "Nelson Mandela Univ; Norwegian Univ Sci & Technol; Object Res Syst; Peen Serv Ltd; Politecn Milan; Stellenbosch Univ", "metadata: country and region": "Canada; Italy; Norway; South Africa", "metadata: doi": "10.1016/j.ijfatigue.2022.106841", "fatigue: types of fatigue data": "sn", "fatigue: method of extraction": "color and shape", "materials: name of the material": "AlSi10Mg", "am: types of am": "L-PBF", "am: am machine": "SLM 500HL", "am: power (w)": 350, "am: scan speed (mm/s)": 1150, "am: hatch space (μm)": 170, "am: layer thickness (μm)": 50, "am: preheat temperature (°c)": 150, "am: direciton of specimen (°)": 90, "am: layer scan rotation (°)": 67, "am: types of feedstock": "powder", "am: size of feedstock (μm)": "20, 63", "processing: processing sequence and parameters": "NHT; SURF as-built", "testing: types of fatigue tests": "rotating bending fatigue", "testing: fatigue temperature (°c)": 25, "testing: fatigue environment": "air", "testing: load ratio": -1, "testing: frequency (hz)": 41.67, "testing: load control": "force", "testing: specimens description": "circular cross-section; with drawing; notch", "testing: critical cross-section size of specimens (mm)": 8, "testing: stress concentration factor of specimens": 1, "static mechanical properties: yield strength (mpa)": 273, "static mechanical properties: ultimate tensile strength (mpa)": 393, "static mechanical properties: elongation (%)": 2.5, "rating score: rating score": 0.8571428571428571}}, {"id": "FatigueData-AM2022:639", "name": "AlSi10Mg", "material_family": "AlSi10Mg", "points": [[140.04462174351477, 399260.0032538456, 0], [140.19883425861286, 498918.8327839824, 0], [130.14320445907163, 683799.7421567165, 0], [130.26975610296645, 747649.1567370854, 0], [120.17194242212693, 918573.380728242, 0], [120.05991378832707, 1019051.3313982527, 0], [110.15849650388397, 1085661.468976121, 0], [110.11631262258572, 1143088.6428971908, 0], [110.28504814777877, 1296987.715436223, 0], [80.24471039304986, 2105326.637069186, 0], [90.21597242999457, 2306706.9240442687, 0], [90.41236882639096, 2505581.3213373423, 0], [70.2312644748069, 2705628.3882328398, 0], [59.93705439757097, 2983966.2896906454, 1], [70.18908059350863, 2993297.89871402, 1], [80.32907815564641, 2995341.426937255, 1]], "conditions": {"material": "AlSi10Mg", "am_type": "L-PBF", "load_ratio": "-1", "test_type": "rotating bending fatigue", "temperature": "25", "surface_treatment": "", "heat_treatment": ""}, "metadata": {"dataset id": 639, "metadata: title": "On the efficiency of machine learning for fatigue assessment of post-processed additively manufactured AlSi10Mg", "metadata: authors": "Bagherifard, Sara; Bandini, M.; Berto, Filippo; Guagliano, Mario; Maleki, Erfan; Razavi, S. M. J.; du Plessis, Anton", "metadata: source of the publication": "INTERNATIONAL JOURNAL OF FATIGUE", "metadata: year of publication": 2022, "metadata: institution": "Nelson Mandela Univ; Norwegian Univ Sci & Technol; Object Res Syst; Peen Serv Ltd; Politecn Milan; Stellenbosch Univ", "metadata: country and region": "Canada; Italy; Norway; South Africa", "metadata: doi": "10.1016/j.ijfatigue.2022.106841", "fatigue: types of fatigue data": "sn", "fatigue: method of extraction": "color and shape", "materials: name of the material": "AlSi10Mg", "am: types of am": "L-PBF", "am: am machine": "SLM 500HL", "am: power (w)": 350, "am: scan speed (mm/s)": 1150, "am: hatch space (μm)": 170, "am: layer thickness (μm)": 50, "am: preheat temperature (°c)": 150, "am: direciton of specimen (°)": 90, "am: layer scan rotation (°)": 67, "am: types of feedstock": "powder", "am: size of feedstock (μm)": "20, 63", "processing: processing sequence and parameters": "NHT; SURF shot peen", "testing: types of fatigue tests": "rotating bending fatigue", "testing: fatigue temperature (°c)": 25, "testing: fatigue environment": "air", "testing: load ratio": -1, "testing: frequency (hz)": 41.67, "testing: load control": "force", "testing: specimens description": "circular cross-section; with drawing; notch", "testing: critical cross-section size of specimens (mm)": 8, "testing: stress concentration factor of specimens": 1, "static mechanical properties: yield strength (mpa)": 273, "static mechanical properties: ultimate tensile strength (mpa)": 393, "static mechanical properties: elongation (%)": 2.5, "rating score: rating score": 0.8571428571428571}}, {"id": "FatigueData-AM2022:640", "name": "AlSi10Mg", "material_family": "AlSi10Mg", "points": [[138.79639861263476, 720228.0561857796, 0], [128.7829526943918, 1029677.7131994998, 0], [128.93716520948993, 1396674.1519181943, 0], [118.85387453874542, 1561284.8359356779, 0], [119.00808705384351, 1704129.7375970534, 0], [108.84042862050242, 1981625.2729745733, 0], [109.14885365069867, 2076359.6841865876, 0], [108.68621610540428, 2290783.099980852, 0], [98.86916658355773, 2600975.824178185, 0], [68.82882882882883, 2835990.812271834, 0], [88.9677492991146, 2843840.4722221745, 0], [78.99648726216992, 2998460.5717189866, 1],
