Repository: yunyunfanfan/S-PA-CBB

# S-PA-CBB

Official research code, processed curve records, evaluation outputs, and manuscript source for:

> **From Physics to Selective Generation: Conditional Brownian Bridges for Sparse S–N Curve Reconstruction and Fatigue Decision-Making**

S-PA-CBB reconstructs a complete probabilistic stress–life (S–N) curve from only two to four observed fatigue tests. The method first fits an interpretable Basquin state, diagnoses whether that state is sufficient, and applies a ControlNet-style conditional Brownian-bridge residual only to curves that benefit from correction.

File: am2022_curves.json (part 40 of 98)
[68.67461631373074, 2998460.5717189866, 1], [58.50695788038961, 2998460.5717189866, 1], [98.78479882096119, 3001582.964565891, 1], [88.9677492991146, 3003632.149013957, 0]], "conditions": {"material": "AlSi10Mg", "am_type": "L-PBF", "load_ratio": "-1", "test_type": "rotating bending fatigue", "temperature": "25", "surface_treatment": "", "heat_treatment": ""}, "metadata": {"dataset id": 640, "metadata: title": "On the efficiency of machine learning for fatigue assessment of post-processed additively manufactured AlSi10Mg", "metadata: authors": "Bagherifard, Sara; Bandini, M.; Berto, Filippo; Guagliano, Mario; Maleki, Erfan; Razavi, S. M. J.; du Plessis, Anton", "metadata: source of the publication": "INTERNATIONAL JOURNAL OF FATIGUE", "metadata: year of publication": 2022, "metadata: institution": "Nelson Mandela Univ; Norwegian Univ Sci & Technol; Object Res Syst; Peen Serv Ltd; Politecn Milan; Stellenbosch Univ", "metadata: country and region": "Canada; Italy; Norway; South Africa", "metadata: doi": "10.1016/j.ijfatigue.2022.106841", "fatigue: types of fatigue data": "sn", "fatigue: method of extraction": "color and shape", "materials: name of the material": "AlSi10Mg", "am: types of am": "L-PBF", "am: am machine": "SLM 500HL", "am: power (w)": 350, "am: scan speed (mm/s)": 1150, "am: hatch space (μm)": 170, "am: layer thickness (μm)": 50, "am: preheat temperature (°c)": 150, "am: direciton of specimen (°)": 90, "am: layer scan rotation (°)": 67, "am: types of feedstock": "powder", "am: size of feedstock (μm)": "20, 63", "processing: processing sequence and parameters": "NHT; SURF shot peen", "testing: types of fatigue tests": "rotating bending fatigue", "testing: fatigue temperature (°c)": 25, "testing: fatigue environment": "air", "testing: load ratio": -1, "testing: frequency (hz)": 41.67, "testing: load control": "force", "testing: specimens description": "circular cross-section; with drawing; notch", "testing: critical cross-section size of specimens (mm)": 8, "testing: stress concentration factor of specimens": 1, "static mechanical properties: yield strength (mpa)": 273, "static mechanical properties: ultimate tensile strength (mpa)": 393, "static mechanical properties: elongation (%)": 2.5, "rating score: rating score": 0.8571428571428571}}, {"id": "FatigueData-AM2022:641", "name": "AlSi10Mg", "material_family": "AlSi10Mg", "points": [[110.13095687762275, 22074.063696343983, 0], [109.97240754499782, 25196.867683300632, 0], [59.74690624926494, 1298290.2502675608, 0], [60.06400491451483, 1453297.4323885255, 0], [49.80453280978252, 2383952.4246724094, 0], [39.97339392560155, 2494123.596651614, 0], [49.76654670933661, 2553439.3102540136, 0], [49.74672408963252, 2582996.800895442, 0], [40.004279694875294, 2685882.28682616, 0], [40.035165464149, 2819679.5606384478, 0], [29.98291880181644, 2984620.575452519, 1], [39.83863003107813, 2989188.5774957137, 1], [49.74672408963252, 2991482.9746545367, 1]], "conditions": {"material": "AlSi10Mg", "am_type": "L-PBF", "load_ratio": "-1", "test_type": "rotating bending fatigue", "temperature": "25", "surface_treatment": "", "heat_treatment": ""}, "metadata": {"dataset id": 641, "metadata: title": "On the efficiency of machine learning for fatigue assessment of post-processed additively manufactured AlSi10Mg", "metadata: authors": "Bagherifard, Sara; Bandini, M.; Berto, Filippo; Guagliano, Mario; Maleki, Erfan; Razavi, S. M. J.; du Plessis, Anton", "metadata: source of the publication": "INTERNATIONAL JOURNAL OF FATIGUE", "metadata: year of publication": 2022, "metadata: institution": "Nelson Mandela Univ; Norwegian Univ Sci & Technol; Object Res Syst; Peen Serv Ltd; Politecn Milan; Stellenbosch Univ", "metadata: country and region": "Canada; Italy; Norway; South Africa", "metadata: doi": "10.1016/j.ijfatigue.2022.106841", "fatigue: types of fatigue data": "sn", "fatigue: method of extraction": "color and shape", "materials: name of the material": "AlSi10Mg", "am: types of am": "L-PBF", "am: am machine": "SLM 500HL", "am: power (w)": 350, "am: scan speed (mm/s)": 1150, "am: hatch space (μm)": 170, "am: layer thickness (μm)": 50, "am: preheat temperature (°c)": 150, "am: direciton of specimen (°)": 90, "am: layer scan rotation (°)": 67, "am: types of feedstock": "powder", "am: size of feedstock (μm)": "20, 63", "processing: processing sequence and parameters": "HT 520 C, 1 hour; HT 160 C, 6 hour; SURF as-built", "testing: types of fatigue tests": "rotating bending fatigue", "testing: fatigue temperature (°c)": 25, "testing: fatigue environment": "air", "testing: load ratio": -1, "testing: frequency (hz)": 41.67, "testing: load control": "force", "testing: specimens description": "circular cross-section; with drawing; notch", "testing: critical cross-section size of specimens (mm)": 8, "testing: stress concentration factor of specimens": 1, "static mechanical properties: yield strength (mpa)": 201, "static mechanical properties: ultimate tensile strength (mpa)": 265, "static mechanical properties: elongation (%)": 13, "rating score: rating score": 0.8571428571428571}}, {"id": "FatigueData-AM2022:642", "name": "AlSi10Mg", "material_family": "AlSi10Mg", "points": [[140.02275582565153, 733845.6957669609, 0], [140.02275582565153, 798901.1104396516, 0], [130.19748659899574, 1004538.8406880695, 0], [130.19358593887205, 1295200.397295372, 0], [120.16397995889805, 1327722.286044036, 0], [119.97524584607454, 1611823.1885453092, 0], [110.16167859978975, 1808100.5909273964, 0], [100.13207261981574, 1909526.1587027023, 0], [110.15777793966606, 1967244.59228976, 0], [110.35041271261326, 2141640.808622764, 0], [90.31460471340729, 2307275.9830487184, 0], [80.2849987334333, 2574387.5581417335, 0], [90.51504080660182, 2665441.4540084237, 0], [80.2849987334333, 2988862.9537712745, 1], [70.15992566146623, 2990060.0687636985, 1]], "conditions": {"material": "AlSi10Mg", "am_type": "L-PBF", "load_ratio": "-1", "test_type": "rotating bending fatigue", "temperature": "25", "surface_treatment": "", "heat_treatment": ""}, "metadata": {"dataset id": 642, "metadata: title": "On the efficiency of machine learning for fatigue assessment of post-processed additively manufactured AlSi10Mg", "metadata: authors": "Bagherifard, Sara; Bandini, M.; Berto, Filippo; Guagliano, Mario; Maleki, Erfan; Razavi, S. M. J.; du Plessis, Anton", "metadata: source of the publication": "INTERNATIONAL JOURNAL OF FATIGUE", "metadata: year of publication": 2022, "metadata: institution": "Nelson Mandela Univ; Norwegian Univ Sci & Technol; Object Res Syst; Peen Serv Ltd; Politecn Milan; Stellenbosch Univ", "metadata: country and region": "Canada; Italy; Norway; South Africa", "metadata: doi": "10.1016/j.ijfatigue.2022.106841", "fatigue: types of fatigue data": "sn", "fatigue: method of extraction": "color and shape", "materials: name of the material": "AlSi10Mg", "am: types of am": "L-PBF", "am: am machine": "SLM 500HL", "am: power (w)": 350, "am: scan speed (mm/s)": 1150, "am: hatch space (μm)": 170, "am: layer thickness (μm)": 50, "am: preheat temperature (°c)": 150, "am: direciton of specimen (°)": 90, "am: layer scan rotation (°)": 67, "am: types of feedstock": "powder", "am: size of feedstock (μm)": "20, 63", "processing: processing sequence and parameters": "HT 520 C, 1 hour; HT 160 C, 6 hour; SURF shot peen", "testing: types of fatigue tests": "rotating bending fatigue", "testing: fatigue temperature (°c)": 25, "testing: fatigue environment": "air", "testing: load ratio": -1, "testing: frequency (hz)": 41.67, "testing: load control": "force", "testing: specimens description": "circular cross-section; with drawing; notch", "testing: critical cross-section size of specimens (mm)": 8, "testing: stress concentration factor of specimens": 1, "static mechanical properties: yield strength (mpa)": 201, "static mechanical properties: ultimate tensile strength (mpa)": 265, "static mechanical properties: elongation (%)": 13, "rating score: rating score": 0.8571428571428571}}, {"id": "FatigueData-AM2022:643", "name": "AlSi10Mg", "material_family": "AlSi10Mg", "points": [[139.18338535075063, 902463.9084833481, 0], [139.1690645478566, 996963.5516865773, 0], [128.99368686374115, 1425048.280328575, 0], [128.8114722335643, 1740972.7352694971, 0], [118.59313214076677, 2262865.3489148375, 0], [98.56384362420746, 2390883.002905847, 0], [88.9494306335165, 2510264.7609770717, 0], [108.796504519899, 2614643.4961588676, 0], [98.71741664859627, 2983541.7174791526, 1], [88.89214742194048, 2985665.3248773287, 1], [118.6217737465548, 2994945.9480749965, 1], [79.64216369160326, 2997077.672707914, 1]], "conditions": {"material": "AlSi10Mg", "am_type": "L-PBF", "load_ratio": "-1", "test_type": "rotating bending fatigue", "temperature": "25", "surface_treatment": "", "heat_treatment": ""}, "metadata": {"dataset id": 643, "metadata: title": "On the efficiency of machine learning for fatigue assessment of post-processed additively manufactured AlSi10Mg", "metadata: authors": "Bagherifard, Sara; Bandini, M.; Berto, Filippo; Guagliano, Mario; Maleki, Erfan; Razavi, S. M. J.; du Plessis, Anton", "metadata: source of the publication": "INTERNATIONAL JOURNAL OF FATIGUE", "metadata: year of publication": 2022, "metadata: institution": "Nelson Mandela Univ; Norwegian Univ Sci & Technol; Object Res Syst; Peen Serv Ltd; Politecn Milan; Stellenbosch Univ", "metadata: country and region": "Canada; Italy; Norway; South Africa", "metadata: doi": "10.1016/j.ijfatigue.2022.106841", "fatigue: types of fatigue data": "sn", "fatigue: method of extraction": "color and shape", "materials: name of the material": "AlSi10Mg", "am: types of am": "L-PBF", "am: am machine": "SLM 500HL", "am: power (w)": 350, "am: scan speed (mm/s)": 1150, "am: hatch space (μm)": 170, "am: layer thickness (μm)": 50, "am: preheat temperature (°c)": 150, "am: direciton of specimen (°)": 90, "am: layer scan rotation (°)": 67, "am: types of feedstock": "powder", "am: size of feedstock (μm)": "20, 63", "processing: processing sequence and parameters": "HT 520 C, 1 hour; HT 160 C, 6 hour; SURF shot peen", "testing: types of fatigue tests": "rotating bending fatigue", "testing: fatigue temperature (°c)": 25, "testing: fatigue environment": "air", "testing: load ratio": -1, "testing: frequency (hz)": 41.67, "testing: load control": "force", "testing: specimens description": "circular cross-section; with drawing; notch", "testing: critical cross-section size of specimens (mm)": 8, "testing: stress concentration factor of specimens": 1, "static mechanical properties: yield strength (mpa)": 201, "static mechanical properties: ultimate tensile strength (mpa)": 265, "static mechanical properties: elongation (%)": 13, "rating score: rating score": 0.8571428571428571}}, {"id": "FatigueData-AM2022:644", "name": "316L", "material_family": "316L", "points": [[160.00792080153812, 280606.24910146056, 0], [149.90291262135923, 389976.246041271, 0], [130.072964807318, 564106.0311254294, 0], [120.05230537742271, 710561.5283064388, 0], [110.03164594752745, 971317.0938351305, 0], [100.0, 1090639.3413323325, 0], [100.09483800857429, 1226168.1856753158, 0], [100.01098651763218, 1400779.189519979, 0], [99.96394544608445, 1432586.7569285384, 0], [90.07943512797881, 1595022.4436530736, 0], [80.104299898013, 2006220.4909430486, 1], [90.04211034668324, 2012540.090593716, 1]], "conditions": {"material": "316L", "am_type": "L-PBF", "load_ratio": "-1", "test_type": "uniaxial", "temperature": "25", "surface_treatment": "", "heat_treatment": ""}, "metadata": {"dataset id": 644, "metadata: title": "High cycle fatigue behavior of 316L steel fabricated by laser powder bed fusion: Effects of surface defect and loading mode", "metadata: authors": "Hor, Anis; Liang, Xiaoyu; Lin, Feng; Morel, Franck; Robert, Camille; Salem, Mehdi", "metadata: source of the publication": "INTERNATIONAL JOURNAL OF FATIGUE", "metadata: year of publication": 2022, "metadata: institution": "Arts & Metiers; Tsinghua Univ; Univ Toulouse", "metadata: country and region": "France; Peoples R China", "metadata: doi": "10.1016/j.ijfatigue.2022.106843", "fatigue: types of fatigue data": "sn", "fatigue: method of extraction": "color and shape", "materials: name of the material": "316L", "am: types of am": "L-PBF", "am: am machine": "3D Systems ProX DMP 320", "am: power (w)": 275, "am: scan speed (mm/s)": 700, "am: hatch space (μm)": 100, "am: layer thickness (μm)": 50, "am: direciton of specimen (°)": 90, "am: scan pattern": "island", "am: layer scan rotation (°)": 66, "am: types of feedstock": "powder", "processing: processing sequence and parameters": "HT 620 C, 1.5 hour; SURF as-built", "testing: types of fatigue tests": "uniaxial", "testing: fatigue temperature (°c)": 25, "testing: fatigue environment": "air", "testing: load ratio": -1, "testing: frequency (hz)": 15, "testing: fatigue machine": "MTS 809", "testing: load control": "force", "testing: specimens description": "circular cross-section; with drawing", "testing: critical cross-section size of specimens (mm)": 8, "testing: stress concentration factor of specimens": 1, "rating score: rating score": 0.7714285714285715}}, {"id": "FatigueData-AM2022:645", "name": "316L", "material_family": "316L", "points": [[200.01486382962054, 249532.17003113843, 0], [180.07645969672933, 330183.1292723712, 0], [169.9662304769945, 448567.02765890805, 0], [150.00746825989546, 727193.4262536415, 0], [130.02072651903566, 868081.4882490142, 0], [119.95380771901097, 951720.913102911, 0], [139.91648397536278, 1065075.5027651866, 0], [120.01142204454595, 1165502.5122457228, 0], [119.97295263169418, 1285950.3283227931, 0], [119.97295263169418, 1360032.9904695156, 0], [119.9825250880358, 1441469.9277744684, 0], [109.87916875936148, 2010280.7102201192, 1]], "conditions": {"material": "316L", "am_type": "L-PBF", "load_ratio": "-1", "test_type": "uniaxial", "temperature": "25", "surface_treatment": "", "heat_treatment": ""}, "metadata": {"dataset id": 645, "metadata: title": "High cycle fatigue behavior of 316L steel fabricated by laser powder bed fusion: Effects of surface defect and loading mode", "metadata: authors": "Hor, Anis; Liang, Xiaoyu; Lin, Feng; Morel, Franck; Robert, Camille; Salem, Mehdi", "metadata: source of the publication": "INTERNATIONAL JOURNAL OF FATIGUE", "metadata: year of publication": 2022, "metadata: institution": "Arts & Metiers; Tsinghua Univ; Univ Toulouse", "metadata: country and region": "France; Peoples R China", "metadata: doi": "10.1016/j.ijfatigue.2022.106843", "fatigue: types of fatigue data": "sn", "fatigue: method of extraction": "color and shape", "materials: name of the material": "316L", "am: types of am": "L-PBF", "am: am machine": "3D Systems ProX DMP 320", "am: power (w)": 275, "am: scan speed (mm/s)": 700, "am: hatch space (μm)": 100, "am: layer thickness (μm)": 50, "am: direciton of specimen (°)": 90, "am: scan pattern": "island", "am: layer scan rotation (°)": 66, "am: types of feedstock": "powder", "processing: processing sequence and parameters": "HT 620 C, 1.5 hour; SURF polish simple", "testing: types of fatigue tests": "uniaxial", "testing: fatigue temperature (°c)": 25, "testing: fatigue environment": "air", "testing: load ratio": -1, "testing: frequency (hz)": 15, "testing: fatigue machine": "MTS 809", "testing: load control": "force", "testing: specimens description": "circular cross-section; with drawing", "testing: critical cross-section size of specimens (mm)": 8, "testing: stress concentration factor of specimens": 1, "rating score: rating score": 0.7714285714285715}}, {"id": "FatigueData-AM2022:646", "name": "316L", "material_family": "316L", "points": [[170.02668482553943, 100406.9877395907, 0], [159.67947498452205, 110053.68705675635, 0], [139.71622292254747, 189377.5505127439, 0], [119.87481790377944, 374869.90326080815, 0], [109.80003186289058, 730922.830267181, 0], [99.87531778351297, 1049592.6782278954, 0], [99.87785620340124, 1507197.127481863, 0], [89.63990110980416, 1732377.3943758854, 0], [89.32970619945067, 1835608.343492363, 0], [79.81337253399361, 1991381.4172233527, 1], [89.73960966530422, 1994827.76388259, 0], [89.73960966530422, 2033874.5832267867, 1], [99.97604170696832, 2067278.5269989588, 0], [99.66584679661489, 2186482.7877103942, 0], [89.32970619945067, 2578248.9802857405, 0]], "conditions": {"material": "316L", "am_type": "L-PBF", "load_ratio": "-1", "test_type": "bending fatigue; resonance", "temperature": "25", "surface_treatment": "", "heat_treatment": ""}, "metadata": {"dataset id": 646, "metadata: title": "High cycle fatigue behavior of 316L steel fabricated by laser powder bed fusion: Effects of surface defect and loading mode", "metadata: authors": "Hor, Anis; Liang, Xiaoyu; Lin, Feng; Morel, Franck; Robert, Camille; Salem, Mehdi", "metadata: source of the publication": "INTERNATIONAL JOURNAL OF FATIGUE", "metadata: year of publication": 2022, "metadata: institution": "Arts & Metiers; Tsinghua Univ; Univ Toulouse", "metadata: country and region": "France; Peoples R China", "metadata: doi": "10.1016/j.ijfatigue.2022.106843", "fatigue: types of fatigue data": "sn", "fatigue: method of extraction": "color and shape", "materials: name of the material": "316L", "am: types of am": "L-PBF", "am: am machine": "3D Systems ProX DMP 320", "am: power (w)": 275, "am: scan speed (mm/s)": 700, "am: hatch space (μm)": 100, "am: layer thickness (μm)": 50, "am: direciton of specimen (°)": 90, "am: scan pattern": "island", "am: layer scan rotation (°)": 66, "am: types of feedstock": "powder", "processing: processing sequence and parameters": "HT 620 C, 1.5 hour; SURF as-built", "testing: types of fatigue tests": "bending fatigue; resonance", "testing: fatigue temperature (°c)": 25, "testing: fatigue environment": "air", "testing: load ratio": -1, "testing: frequency (hz)": "94, 96", "testing: fatigue machine": "Rumul Cracktronic", "testing: load control": "force", "testing: specimens description": "rectangular cross-section; with drawing", "testing: critical cross-section size of specimens (mm)": "10, 6", "testing: stress concentration factor of specimens": 1, "rating score: rating score": 0.7714285714285715}}, {"id": "FatigueData-AM2022:647", "name": "316L", "material_family": "316L", "points": [[229.90390844277036, 100290.75231955669, 0], [210.16221197950236, 140507.3476727913, 0], [190.02689204763738, 204060.4179991132, 0], [169.99750426637286, 319453.26120140427, 0], [149.96754310744643, 547859.0094595535, 0], [139.89209774674705, 579758.710841335, 0], [129.5088941754929, 887540.1278629596, 0], [129.5088941754929, 907304.2380983748, 0], [119.68236559968233, 1138380.3572039302, 0], [119.89285195453574, 1354870.2357429797, 0], [109.34622500251817, 1523369.3402417318, 0], [119.69343484353554, 1592115.557399534, 0], [109.54564211351835, 1992337.2879554082, 1], [119.79314339903566, 1995785.2888742844, 1], [100.04037769191447, 2002517.0989101506, 1]], "conditions": {"material": "316L", "am_type": "L-PBF", "load_ratio": "-1", "test_type": "bending fatigue; resonance", "temperature": "25", "surface_treatment": "", "heat_treatment": ""}, "metadata": {"dataset id": 647, "metadata: title": "High cycle fatigue behavior of 316L steel fabricated by laser powder bed fusion: Effects of surface defect and loading mode", "metadata: authors": "Hor, Anis; Liang, Xiaoyu; Lin, Feng; Morel, Franck; Robert, Camille; Salem, Mehdi", "metadata: source of the publication": "INTERNATIONAL JOURNAL OF FATIGUE", "metadata: year of publication": 2022, "metadata: institution": "Arts & Metiers; Tsinghua Univ; Univ Toulouse", "metadata: country and region": "France; Peoples R China", "metadata: doi": "10.1016/j.ijfatigue.2022.106843", "fatigue: types of fatigue data": "sn", "fatigue: method of extraction": "color and shape", "materials: name of the material": "316L", "am: types of am": "L-PBF", "am: am machine": "3D Systems ProX DMP 320", "am: power (w)": 275, "am: scan speed (mm/s)": 700, "am: hatch space (μm)": 100, "am: layer thickness (μm)": 50, "am: direciton of specimen (°)": 90, "am: scan pattern": "island", "am: layer scan rotation (°)": 66, "am: types of feedstock": "powder", "processing: processing sequence and parameters": "HT 620 C, 1.5 hour; SURF polish simple", "testing: types of fatigue tests": "bending fatigue; resonance", "testing: fatigue temperature (°c)": 25, "testing: fatigue environment": "air", "testing: load ratio": -1, "testing: frequency (hz)": "96, 98", "testing: fatigue machine": "Rumul Cracktronic", "testing: load control": "force", "testing: specimens description": "rectangular cross-section; with drawing", "testing: critical cross-section size of specimens (mm)": "10, 6", "testing: stress concentration factor of specimens": 1, "rating score: rating score": 0.7714285714285715}}, {"id": "FatigueData-AM2022:648", "name": "316L", "material_family": "316L", "points": [[200.0792168845131, 314761.2534864477, 0], [179.894963722256, 371810.7973740095, 0], [169.89694595053305, 508894.94932789565, 0], [159.64256874876583, 567753.4058734985, 0], [150.15726983713122, 723336.7837602268, 0], [150.15726983713122, 783602.7409403224, 0], [140.13406926182188, 1140425.0295893596, 0], [140.13406926182188, 1202020.5759125224, 0], [140.13406926182188, 1616897.840084268, 0], [129.6871508653044, 1992648.736510608, 0], [140.34455561667525, 1994462.9405915355, 0]], "conditions": {"material": "316L", "am_type": "L-PBF", "load_ratio": "-1", "test_type": "bending fatigue; resonance", "temperature": "25", "surface_treatment": "", "heat_treatment": ""}, "metadata": {"dataset id": 648, "metadata: title": "High cycle fatigue behavior of 316L steel fabricated by laser powder bed fusion: Effects of surface defect and loading mode", "metadata: authors": "Hor, Anis; Liang, Xiaoyu; Lin, Feng; Morel, Franck; Robert, Camille; Salem, Mehdi", "metadata: source of the publication": "INTERNATIONAL JOURNAL OF FATIGUE", "metadata: year of publication": 2022, "metadata: institution": "Arts & Metiers; Tsinghua Univ; Univ Toulouse", "metadata: country and region": "France; Peoples R China", "metadata: doi": "10.1016/j.ijfatigue.2022.106843", "fatigue: types of fatigue data": "sn", "fatigue: method of extraction": "color and shape", "materials: name of the material": "316L", "am: types of am": "L-PBF", "am: am machine": "3D Systems ProX DMP 320", "am: power (w)": 275, "am: scan speed (mm/s)": 700, "am: hatch space (μm)": 100, "am: layer thickness (μm)": 50, "am: direciton of specimen (°)": 90, "am: scan pattern": "island", "am: layer scan rotation (°)": 66, "am: types of feedstock": "powder", "processing: processing sequence and parameters": "HT 620 C, 1.5 hour; SURF polish total", "testing: types of fatigue tests": "bending fatigue; resonance", "testing: fatigue temperature (°c)": 25, "testing: fatigue environment": "air", "testing: load ratio": -1, "testing: frequency (hz)": "96, 98", "testing: fatigue machine": "Rumul Cracktronic", "testing: load control": "force", "testing: specimens description": "rectangular cross-section; with drawing", "testing: critical cross-section size of specimens (mm)": "10, 6", "testing: stress concentration factor of specimens": 1, "rating score: rating score": 0.7714285714285715}}, {"id": "FatigueData-AM2022:649", "name": "Ti-6Al-4V", "material_family": "Ti", "points": [[599.7620294346794, 2739728.78407904, 0], [574.6833948339483, 11038398.925243162, 0], [600.1207181445363, 11114977.485207777, 0], [550.3676372633796, 15201184.44873425, 0], [575.4462718641107, 17533820.701591957, 0], [500.3468668932629, 20022634.570837468, 0], [500.3468668932629, 39669202.19120724, 0], [450.22801824145927, 88478516.51542518, 0], [475.4506514367303, 122306616.20838317, 0], [400.1736396976274, 348483596.1709595, 0]], "conditions": {"material": "Ti-6Al-4V", "am_type": "L-PBF", "load_ratio": "-1", "test_type": "uniaxial; VHCF", "temperature": "25", "surface_treatment": "", "heat_treatment": ""}, "metadata": {"dataset id": 649, "metadata: title": "Interior initiation and early growth of very high cycle fatigue crack in an additively manufactured Ti-alloy", "metadata: authors": "Chi, Weiqian; Li, Gen; Sun, Chengqi; Wang, Wenjing", "metadata: source of the publication": "INTERNATIONAL JOURNAL OF FATIGUE", "metadata: year of publication": 2022, "metadata: institution": "Beijing Jiaotong Univ; Chinese Acad Sci", "metadata: country and region": "Peoples R China", "metadata: funding agency": "China State Railway Group Co., Ltd.; National Natural Science Foundation of China (NSFC)", "metadata: doi": "10.1016/j.ijfatigue.2022.106862", "fatigue: types of fatigue data": "sn", "fatigue: method of extraction": "color and shape", "materials: name of the material": "Ti-6Al-4V", "am: types of am": "L-PBF", "am: am machine": "BLT S310", "am: direciton of specimen (°)": 90, "am: types of feedstock": "powder", "processing: processing sequence and parameters": "HT 710 C, 2 hour", "testing: types of fatigue tests": "uniaxial; VHCF", "testing: fatigue temperature (°c)": 25, "testing: fatigue environment": "air", "testing: load ratio": -1, "testing: frequency (hz)": 20000, "testing: fatigue machine": "USF-2000A", "testing: load control": "displacement", "testing: specimens description": "circular cross-section; with drawing", "testing: critical cross-section size of specimens (mm)": 3, "testing: stress concentration factor of specimens": 1, "static mechanical properties: yield strength (mpa)": 951, "static mechanical properties: ultimate tensile strength (mpa)": 1007, "rating score: rating score": 0.6285714285714286}}, {"id": "FatigueData-AM2022:650", "name": "Ti-6Al-4V", "material_family": "Ti", "points": [[315.29585089168756, 92337555.24841195, 0], [303.86953022662476, 106995627.10791259, 0], [292.6922342022656, 218003471.89794424, 0]], "conditions": {"material": "Ti-6Al-4V", "am_type": "L-PBF", "load_ratio": "0.1", "test_type": "uniaxial; VHCF", "temperature": "25", "surface_treatment": "", "heat_treatment": ""}, "metadata": {"dataset id": 650, "metadata: title": "Interior initiation and early growth of very high cycle fatigue crack in an additively manufactured Ti-alloy", "metadata: authors": "Chi, Weiqian; Li, Gen; Sun, Chengqi; Wang, Wenjing", "metadata: source of the publication": "INTERNATIONAL JOURNAL OF FATIGUE", "metadata: year of publication": 2022, "metadata: institution": "Beijing Jiaotong Univ; Chinese Acad Sci", "metadata: country and region": "Peoples R China", "metadata: funding agency": "China State Railway Group Co., Ltd.; National Natural Science Foundation of China (NSFC)", "metadata: doi": "10.1016/j.ijfatigue.2022.106862", "fatigue: types of fatigue data": "sn", "fatigue: method of extraction": "color and shape", "materials: name of the material": "Ti-6Al-4V", "am: types of am": "L-PBF", "am: am machine": "BLT S310", "am: direciton of specimen (°)": 90, "am: types of feedstock": "powder", "processing: processing sequence and parameters": "HT 710 C, 2 hour", "testing: types of fatigue tests": "uniaxial; VHCF", "testing: fatigue temperature (°c)": 25, "testing: fatigue environment": "air", "testing: load ratio": 0.1, "testing: frequency (hz)": 20000, "testing: fatigue machine": "USF-2000A", "testing: load control": "displacement", "testing: specimens description": "circular cross-section; with drawing", "testing: critical cross-section size of specimens (mm)": 1.9, "testing: stress concentration factor of specimens": 1, "static mechanical properties: yield strength (mpa)": 951, "static mechanical properties: ultimate tensile strength (mpa)": 1007, "rating score: rating score": 0.6285714285714286}}, {"id": "FatigueData-AM2022:651", "name": "Ti-6Al-4V", "material_family": "Ti", "points": [[342.37970903456284, 24105045.699414965, 0], [328.7969517095223, 31646571.719902426, 0]], "conditions": {"material": "Ti-6Al-4V", "am_type": "L-PBF", "load_ratio": "0.2", "test_type": "uniaxial; VHCF", "temperature": "25", "surface_treatment": "", "heat_treatment": ""}, "metadata": {"dataset id": 651, "metadata: title": "Interior initiation and early growth of very high cycle fatigue crack in an additively manufactured Ti-alloy", "metadata: authors": "Chi, Weiqian; Li, Gen; Sun, Chengqi; Wang, Wenjing", "metadata: source of the publication": "INTERNATIONAL JOURNAL OF FATIGUE", "metadata: year of publication": 2022, "metadata: institution": "Beijing Jiaotong Univ; Chinese Acad Sci", "metadata: country and region": "Peoples R China", "metadata: funding agency": "China State Railway Group Co., Ltd.; National Natural Science Foundation of China (NSFC)", "metadata: doi": "10.1016/j.ijfatigue.2022.106862", "fatigue: types of fatigue data": "sn", "fatigue: method of extraction": "color and shape", "materials: name of the material": "Ti-6Al-4V", "am: types of am": "L-PBF", "am: am machine": "BLT S310", "am: direciton of specimen (°)": 90, "am: types of feedstock": "powder", "processing: processing sequence and parameters": "HT 710 C, 2 hour", "testing: types of fatigue tests": "uniaxial; VHCF", "testing: fatigue temperature (°c)": 25, "testing: fatigue environment": "air", "testing: load ratio": 0.2, "testing: frequency (hz)": 20000, "testing: fatigue machine": "USF-2000A", "testing: load control": "displacement", "testing: specimens description": "circular cross-section; with drawing", "testing: critical cross-section size of specimens (mm)": 1.9, "testing: stress concentration factor of specimens": 1, "static mechanical properties: yield strength (mpa)": 951, "static mechanical properties: ultimate tensile strength (mpa)": 1007, "rating score: rating score": 0.6285714285714286}}, {"id": "FatigueData-AM2022:652", "name": "AlSi10Mg", "material_family": "AlSi10Mg", "points": [[176.8621340916452, 9238.721893378965, 0], [178.59326096190125, 9624.836002833814, 0], [149.83515347565412, 29292.839974608378, 0], [115.59884222147623, 77052.30887060467, 0], [152.6492455868453, 101006.15196419251, 0], [128.0927844910294, 120314.54140338345, 0], [146.23824053629073, 158837.2578905449, 0], [123.7848816570269, 228848.3743633303, 0], [102.37412749917637, 319483.0641887082, 0], [120.6059983680619, 1133842.9713312634, 0], [101.62898370489137, 4797884.563424624, 1], [97.53515714465819, 4846255.606279232, 1]], "conditions": {"material": "AlSi10Mg", "am_type": "L-PBF", "load_ratio": "-1", "test_type": "uniaxial", "temperature": "25", "surface_treatment": "", "heat_treatment": ""}, "metadata": {"dataset id": 652, "metadata: title": "Fatigue failure mechanisms for AlSi10Mg manufactured by L-PBF under axial and torsional loads: The role of defects and residual stresses", "metadata: authors": "Beretta, Stefano; Carrion, Patricio E.; Sausto, Francesco; Shamsaei, Nima", "metadata: source of the publication": "INTERNATIONAL JOURNAL OF FATIGUE", "metadata: year of publication": 2022, "metadata: institution": "Auburn Univ; Politecn Milan", "metadata: country and region": "Italy; USA", "metadata: funding agency": "Italian Ministry for Education, University and Research (MIUR); NIST", "metadata: doi": "10.1016/j.ijfatigue.2022.106903", "fatigue: types of fatigue data": "sn", "fatigue: method of extraction": "color and shape", "materials: name of the material": "AlSi10Mg", "am: types of am": "L-PBF", "am: am machine": "SLM 280HL", "am: power (w)": 350, "am: scan speed (mm/s)": 1650, "am: hatch space (μm)": 130, "am: layer thickness (μm)": 50, "am: preheat temperature (°c)": 150, "am: direciton of specimen (°)": 90, "am: am environment": "Ar", "am: layer scan rotation (°)": 67, "am: types of feedstock": "powder", "am: size of feedstock (μm)": "21, 65", "processing: processing sequence and parameters": "HT 200 C, 4 hour; SURF machine; SURF polish", "testing: types of fatigue tests": "uniaxial", "testing: fatigue temperature (°c)": 25, "testing: fatigue environment": "air", "testing: load ratio": -1, "testing: frequency (hz)": 25, "testing: fatigue machine": "MTS Landmark", "testing: load control": "force", "testing: specimens description": "circular cross-section; with drawing; ISO 1352", "testing: critical cross-section size of specimens (mm)": 5, "testing: stress concentration factor of specimens": 1, "static mechanical properties: young's modulus (gpa)": 72.5, "static mechanical properties: yield strength (mpa)": 212.2, "static mechanical properties: ultimate tensile strength (mpa)": 381.5, "static mechanical properties: elongation (%)": 5.7, "rating score: rating score": 0.9428571428571428}}, {"id": "FatigueData-AM2022:653", "name": "AlSi10Mg", "material_family": "AlSi10Mg", "points": [[88.89733669118418, 44663.92280212511, 0], [98.75672062445477, 56143.9845317584, 0], [84.46996933188616, 80721.88981448745, 0], [86.91617914509152, 88139.97643447957, 0], [66.83544382592085, 172726.89641625158, 0], [68.15255602148841, 179042.78985429113, 0], [69.09757117077571, 194183.5727076896, 0], [69.69778876083187, 195872.13515917858, 0], [63.59066091373368, 215273.92264613867, 0], [58.54264152632738, 245918.19096586446, 0], [55.97443584534547, 256866.0854885237, 0], [56.4401724644248, 351974.2200938818, 0], [51.10713832382062, 515223.09543163195, 0], [47.76855986822066, 4810605.7157903705, 1], [40.78128447738563, 4831846.306598558, 1]], "conditions": {"material": "AlSi10Mg", "am_type": "L-PBF", "load_ratio": "-1", "test_type": "uniaxial", "temperature": "25", "surface_treatment": "", "heat_treatment": ""}, "metadata": {"dataset id": 653, "metadata: title": "Fatigue failure mechanisms for AlSi10Mg manufactured by L-PBF under axial and torsional loads: The role of defects and residual stresses", "metadata: authors": "Beretta, Stefano; Carrion, Patricio E.; Sausto, Francesco; Shamsaei, Nima", "metadata: source of the publication": "INTERNATIONAL JOURNAL OF FATIGUE", "metadata: year of publication": 2022, "metadata: institution": "Auburn Univ; Politecn Milan", "metadata: country and region": "Italy; USA", "metadata: funding agency": "Italian Ministry for Education, University and Research (MIUR); NIST", "metadata: doi": "10.1016/j.ijfatigue.2022.106903", "fatigue: types of fatigue data": "sn", "fatigue: method of extraction": "color and shape", "materials: name of the material": "AlSi10Mg", "am: types of am": "L-PBF", "am: am machine": "SLM 280HL", "am: power (w)": 350, "am: scan speed (mm/s)": 1650, "am: hatch space (μm)": 130, "am: layer thickness (μm)": 50, "am: preheat temperature (°c)": 150, "am: direciton of specimen (°)": 90, "am: am environment": "Ar", "am: layer scan rotation (°)": 67, "am: types of feedstock": "powder", "am: size of feedstock (μm)": "21, 65", "processing: processing sequence and parameters": "HT 200 C, 4 hour; SURF as-built", "testing: types of fatigue tests": "uniaxial", "testing: fatigue temperature (°c)": 25, "testing: fatigue environment": "air", "testing: load ratio": -1, "testing: frequency (hz)": 25, "testing: fatigue machine": "MTS Landmark", "testing: load control": "force", "testing: specimens description": "circular cross-section; with drawing; ISO 1352", "testing: critical cross-section size of specimens (mm)": 5, "testing: stress concentration factor of specimens": 1, "static mechanical properties: young's modulus (gpa)": 72.5, "static mechanical properties: yield strength (mpa)": 212.2, "static mechanical properties: ultimate tensile strength (mpa)": 381.5, "static mechanical properties: elongation (%)": 5.7, "rating score: rating score": 0.9428571428571428}}, {"id": "FatigueData-AM2022:654", "name": "316L", "material_family": "316L", "points": [[248.71548552966092, 11567.734589049178, 0], [248.71548552966092, 38465.601752106755, 0], [248.59996097628164, 50217.26326859827, 0], [248.59996097628164, 61054.643282469646, 0], [226.64637624603307, 73718.58242908026, 0], [226.78036246147846, 83180.99093627538, 0], [201.86481724848358, 102599.39687444526, 0], [226.66483790809917, 109378.54205461223, 0], [201.74006186407127, 123880.5386294736, 0], [226.7711316304454, 157135.19671542072, 0], [201.7492926951043, 218000.63882646477, 0], [171.9772399901293, 311108.5020854824, 0], [201.86481724848358, 342257.1761879514, 0], [135.45413278394062, 374029.63728684955, 0], [171.9772399901293, 407564.2477159714, 0], [172.10199537454162, 547326.4178848917, 0], [135.6851818906992, 631067.9385121746, 0], [171.86171543675005, 658568.5664591659, 0], [135.4449019529076, 773017.7286035579, 0], [135.6851818906992, 1060479.3738388643, 0], [113.75005882251669, 1550966.1524924194, 0], [88.59423367173021, 9984398.346754165, 1]], "conditions": {"material": "316L", "am_type": "L-PBF", "load_ratio": "0", "test_type": "uniaxial", "temperature": "25", "surface_treatment": "", "heat_treatment": ""}, "metadata": {"dataset id": 654, "metadata: title": "Fatigue properties and S-N curve estimating of 316L stainless steel prepared by SLM", "metadata: authors": "Qian, Guian; Yang, Yongtai; Zeng, Fanyu", "metadata: source of the publication": "INTERNATIONAL JOURNAL OF FATIGUE", "metadata: year of publication": 2022, "metadata: institution": "Chinese Acad Sci", "metadata: country and region": "Peoples R China", "metadata: funding agency": "Fuxiaquan National Independent Innovation Demonstration Zone; Science and Technology Project of Quanzhou, China ", "metadata: doi": "10.1016/j.ijfatigue.2022.106946", "fatigue: types of fatigue data": "sn", "fatigue: method of extraction": "color and shape", "materials: name of the material": "316L", "am: types of am": "L-PBF", "am: am machine": "BLT S400", "am: power (w)": 245, "am: scan speed (mm/s)": 960, "am: hatch space (μm)": 100, "am: layer thickness (μm)": 30, "am: direciton of specimen (°)": 90, "am: am environment": "N2", "am: types of feedstock": "powder", "am: size of feedstock (μm)": "15, 53", "processing: processing sequence and parameters": "HT 900 C, 2 hour; SURF as-built", "testing: types of fatigue tests": "uniaxial", "testing: fatigue temperature (°c)": 25, "testing: fatigue environment": "air", "testing: load ratio": 0, "testing: frequency (hz)": 30, "testing: fatigue machine": "DST-1105", "testing: fatigue standard": "GB/T 3075", "testing: load control": "force", "testing: specimens description": "circular cross-section; with drawing; GB/T 3075", "testing: critical cross-section size of specimens (mm)": 7, "testing: stress concentration factor of specimens": 1, "static mechanical properties: young's modulus (gpa)": 154.3, "static mechanical properties: yield strength (mpa)": 392.2, "static mechanical properties: ultimate tensile strength (mpa)": 621.8, "static mechanical properties: elongation (%)": 47.97, "rating score: rating score": 0.9142857142857143}}, {"id": "FatigueData-AM2022:655", "name": "316L", "material_family": "316L", "points": [[246.81170768939418, 20001.58427392689, 0], [246.81170768939418, 22004.174450361275, 0], [246.82093852042723, 33611.70211975529, 0], [246.81170768939418, 49512.87338131104, 0], [225.3479136657619, 56467.2275802814, 0], [224.63630468342012, 76115.06744994014, 0], [225.10763372797027, 89938.6413522115, 0], [200.06804043545878, 97100.54330584515, 0], [225.10763372797027, 124344.5987725386, 0], [199.93670657166626, 145105.67535205893, 0], [170.1982175342749, 173059.22629386815, 0], [200.08579479262914, 205198.47738024272, 0], [170.29738648863938, 247332.01728047468, 0], [200.08579479262914, 266889.0793724135, 0], [170.1982175342749, 331572.9184913343, 0], [170.3137420876542, 463074.1885930036, 0], [133.55035494367388, 619722.4302384405, 0], [133.55035494367388, 1154600.7596337504, 0], [133.4348303902946, 1852291.042757846, 0], [111.84628098225, 3908542.196659278, 0], [86.70891749352947, 9952641.480335277, 1]], "conditions": {"material": "316L", "am_type": "L-PBF", "load_ratio": "0", "test_type": "uniaxial", "temperature": "25", "surface_treatment": "", "heat_treatment": ""}, "metadata": {"dataset id": 655, "metadata: title": "Fatigue properties and S-N curve estimating of 316L stainless steel prepared by SLM", "metadata: authors": "Qian, Guian; Yang, Yongtai; Zeng, Fanyu", "metadata: source of the
