Repository: yunyunfanfan/S-PA-CBB

# S-PA-CBB

Official research code, processed curve records, evaluation outputs, and manuscript source for:

> **From Physics to Selective Generation: Conditional Brownian Bridges for Sparse S–N Curve Reconstruction and Fatigue Decision-Making**

S-PA-CBB reconstructs a complete probabilistic stress–life (S–N) curve from only two to four observed fatigue tests. The method first fits an interpretable Basquin state, diagnoses whether that state is sufficient, and applies a ControlNet-style conditional Brownian-bridge residual only to curves that benefit from correction.

File: am2022_curves.json (part 41 of 98)
publication": "INTERNATIONAL JOURNAL OF FATIGUE", "metadata: year of publication": 2022, "metadata: institution": "Chinese Acad Sci", "metadata: country and region": "Peoples R China", "metadata: funding agency": "Fuxiaquan National Independent Innovation Demonstration Zone; Science and Technology Project of Quanzhou, China ", "metadata: doi": "10.1016/j.ijfatigue.2022.106946", "fatigue: types of fatigue data": "sn", "fatigue: method of extraction": "color and shape", "materials: name of the material": "316L", "am: types of am": "L-PBF", "am: am machine": "BLT S400", "am: power (w)": 245, "am: scan speed (mm/s)": 960, "am: hatch space (μm)": 100, "am: layer thickness (μm)": 30, "am: direciton of specimen (°)": 90, "am: am environment": "N2", "am: types of feedstock": "powder", "am: size of feedstock (μm)": "15, 53", "processing: processing sequence and parameters": "NHT; SURF as-built", "testing: types of fatigue tests": "uniaxial", "testing: fatigue temperature (°c)": 25, "testing: fatigue environment": "air", "testing: load ratio": 0, "testing: frequency (hz)": 30, "testing: fatigue machine": "DST-1105", "testing: fatigue standard": "GB/T 3075", "testing: load control": "force", "testing: specimens description": "circular cross-section; with drawing; GB/T 3075", "testing: critical cross-section size of specimens (mm)": 7, "testing: stress concentration factor of specimens": 1, "static mechanical properties: young's modulus (gpa)": 137.4, "static mechanical properties: yield strength (mpa)": 500.1, "static mechanical properties: ultimate tensile strength (mpa)": 614.8, "static mechanical properties: elongation (%)": 44, "rating score: rating score": 0.9142857142857143}}, {"id": "FatigueData-AM2022:656", "name": "Ti-6Al-4V", "material_family": "Ti", "points": [[698.6994992437596, 17274.26123418391, 0], [601.729050675638, 40064.47462511176, 0], [601.9853536167501, 58724.88403844164, 0], [520.9423685070116, 88295.15059696775, 0], [500.00734880689106, 100854.76776867133, 0], [499.79446430179934, 109706.51787435322, 0], [400.52150208950536, 314204.9493403082, 0], [333.7852295352058, 1992547.2890354914, 1], [327.92518275941563, 1993292.319749801, 1], [387.98593046208805, 2002960.9333601217, 1]], "conditions": {"material": "Ti-6Al-4V", "am_type": "L-PBF", "load_ratio": "-1", "test_type": "rotating bending fatigue", "temperature": "25", "surface_treatment": "", "heat_treatment": ""}, "metadata": {"dataset id": 656, "metadata: title": "Fatigue strength of LPBF Ti6Al4V machined under flood and cryogenic lubri-cooling conditions", "metadata: authors": "Bertolini, Rachele; Bruschi, Stefania; Campagnolo, Alberto; Ghiotti, Andrea; Meneghetti, Giovanni; Sorgato, Marco", "metadata: source of the publication": "INTERNATIONAL JOURNAL OF FATIGUE", "metadata: year of publication": 2022, "metadata: institution": "Univ Padua", "metadata: country and region": "Italy", "metadata: funding agency": "University of Padova", "metadata: doi": "10.1016/j.ijfatigue.2022.106973", "fatigue: types of fatigue data": "sn", "fatigue: method of extraction": "color and shape", "materials: name of the material": "Ti-6Al-4V", "am: types of am": "L-PBF", "am: am machine": "MYSINT 100", "am: power (w)": 125, "am: scan speed (mm/s)": 925, "am: hatch space (μm)": 80, "am: layer thickness (μm)": 20, "am: direciton of specimen (°)": 90, "am: am environment": "Ar", "am: scan pattern": "island", "am: types of feedstock": "powder", "am: size of feedstock (μm)": "15, 45", "processing: processing sequence and parameters": "HT 950 C, 0.5 hour; SURF machine flood", "testing: types of fatigue tests": "rotating bending fatigue", "testing: fatigue temperature (°c)": 25, "testing: fatigue environment": "air", "testing: load ratio": -1, "testing: frequency (hz)": 200, "testing: fatigue machine": "METRO COM", "testing: load control": "force", "testing: specimens description": "circular cross-section; with drawing", "testing: critical cross-section size of specimens (mm)": 5.5, "testing: stress concentration factor of specimens": 1, "rating score: rating score": 0.8}}, {"id": "FatigueData-AM2022:657", "name": "Ti-6Al-4V", "material_family": "Ti", "points": [[702.1868205573279, 19188.78777174705, 0], [601.5009492225166, 42195.48224352684, 0], [598.7675847288555, 54065.056338790644, 0], [498.3744855460464, 91917.879381142, 0], [513.1909292594223, 122819.36502103033, 0], [468.8223477729416, 250562.27824214284, 0], [429.8152383087402, 440694.5121442076, 0], [466.5085944441666, 1161274.9687531216, 0], [361.6982237877266, 1997812.405199112, 1], [375.6725522410286, 2006821.4349617278, 1]], "conditions": {"material": "Ti-6Al-4V", "am_type": "L-PBF", "load_ratio": "-1", "test_type": "rotating bending fatigue", "temperature": "25", "surface_treatment": "", "heat_treatment": ""}, "metadata": {"dataset id": 657, "metadata: title": "Fatigue strength of LPBF Ti6Al4V machined under flood and cryogenic lubri-cooling conditions", "metadata: authors": "Bertolini, Rachele; Bruschi, Stefania; Campagnolo, Alberto; Ghiotti, Andrea; Meneghetti, Giovanni; Sorgato, Marco", "metadata: source of the publication": "INTERNATIONAL JOURNAL OF FATIGUE", "metadata: year of publication": 2022, "metadata: institution": "Univ Padua", "metadata: country and region": "Italy", "metadata: funding agency": "University of Padova", "metadata: doi": "10.1016/j.ijfatigue.2022.106973", "fatigue: types of fatigue data": "sn", "fatigue: method of extraction": "color and shape", "materials: name of the material": "Ti-6Al-4V", "am: types of am": "L-PBF", "am: am machine": "MYSINT 100", "am: power (w)": 125, "am: scan speed (mm/s)": 925, "am: hatch space (μm)": 80, "am: layer thickness (μm)": 20, "am: direciton of specimen (°)": 90, "am: am environment": "Ar", "am: scan pattern": "island", "am: types of feedstock": "powder", "am: size of feedstock (μm)": "15, 45", "processing: processing sequence and parameters": "HT 950 C, 0.5 hour; SURF machine cryogenic", "testing: types of fatigue tests": "rotating bending fatigue", "testing: fatigue temperature (°c)": 25, "testing: fatigue environment": "air", "testing: load ratio": -1, "testing: frequency (hz)": 200, "testing: fatigue machine": "METRO COM", "testing: load control": "force", "testing: specimens description": "circular cross-section; with drawing", "testing: critical cross-section size of specimens (mm)": 5.5, "testing: stress concentration factor of specimens": 1, "rating score: rating score": 0.8}}, {"id": "FatigueData-AM2022:658", "name": "Ti-6Al-4V", "material_family": "Ti", "points": [[269.97361938849747, 55933.80503629145, 0], [269.99894875194184, 58384.02298147282, 0], [270.00739187308994, 63758.74940811954, 0], [270.00739187308994, 70767.00846834404, 0], [270.0242781153862, 74038.38850287691, 0], [270.0242781153862, 76302.89885315103, 0], [270.0242781153862, 78819.12071590852, 0], [269.9820625096456, 89741.59365188476, 0], [269.99050563079373, 95757.95737477634, 0]], "conditions": {"material": "Ti-6Al-4V", "am_type": "L-PBF", "load_ratio": "0.1", "test_type": "uniaxial", "temperature": "25", "surface_treatment": "", "heat_treatment": ""}, "metadata": {"dataset id": 658, "metadata: title": "X-ray imaging of defect population and the effect on high cycle fatigue life of laser additive manufactured Ti6Al4V alloys", "metadata: authors": "Chen, Bingqing; Gao, Xiangxi; Tao, Chunhu; Wu Shengchuan; Wu, Sujun", "metadata: source of the publication": "INTERNATIONAL JOURNAL OF FATIGUE", "metadata: year of publication": 2022, "metadata: institution": "AECC; Beihang Univ; Southwest Jiaotong Univ", "metadata: country and region": "Peoples R China", "metadata: funding agency": "Aero Engine Corporation of China (AECC); National Natural Science Foundation of China (NSFC)", "metadata: doi": "10.1016/j.ijfatigue.2022.106979", "fatigue: types of fatigue data": "sn", "fatigue: method of extraction": "color and shape", "materials: name of the material": "Ti-6Al-4V", "am: types of am": "L-PBF", "am: am machine": "BLT S310", "am: power (w)": 350, "am: scan speed (mm/s)": 1250, "am: hatch space (μm)": 100, "am: layer thickness (μm)": 60, "am: direciton of specimen (°)": 0, "am: layer scan rotation (°)": 67, "am: types of feedstock": "powder", "am: size of feedstock (μm)": "10, 53", "processing: processing sequence and parameters": "HT 800 C, 2 hour; SURF machine; SURF polish", "testing: types of fatigue tests": "uniaxial", "testing: fatigue temperature (°c)": 25, "testing: fatigue environment": "air", "testing: load ratio": 0.1, "testing: frequency (hz)": "113, 115", "testing: fatigue machine": "QBG-50", "testing: fatigue standard": "ASTM E466", "testing: load control": "force", "testing: specimens description": "circular cross-section; with drawing", "testing: critical cross-section size of specimens (mm)": 5, "testing: stress concentration factor of specimens": 1, "static mechanical properties: yield strength (mpa)": 943, "static mechanical properties: ultimate tensile strength (mpa)": 1032, "static mechanical properties: elongation (%)": 15.8, "rating score: rating score": 0.8857142857142857}}, {"id": "FatigueData-AM2022:659", "name": "Ti-6Al-4V", "material_family": "Ti", "points": [[270.01646357976523, 98066.46675009848, 0], [270.02490670091333, 110497.79596812848, 0], [270.0112212944715, 152133.9052898418, 0], [270.00645362247957, 187414.99367499107, 0], [270.0010569527742, 189170.81055825713, 0], [270.0043261758407, 250135.94098216412, 0], [270.0086590428532, 1320982.3549505905, 0], [270.0121317041986, 7171735.624351773, 0], [270.0030635158066, 9968938.327388719, 1], [269.98975749978854, 10019639.53587921, 1]], "conditions": {"material": "Ti-6Al-4V", "am_type": "L-PBF", "load_ratio": "0.1", "test_type": "uniaxial", "temperature": "25", "surface_treatment": "", "heat_treatment": ""}, "metadata": {"dataset id": 659, "metadata: title": "X-ray imaging of defect population and the effect on high cycle fatigue life of laser additive manufactured Ti6Al4V alloys", "metadata: authors": "Chen, Bingqing; Gao, Xiangxi; Tao, Chunhu; Wu Shengchuan; Wu, Sujun", "metadata: source of the publication": "INTERNATIONAL JOURNAL OF FATIGUE", "metadata: year of publication": 2022, "metadata: institution": "AECC; Beihang Univ; Southwest Jiaotong Univ", "metadata: country and region": "Peoples R China", "metadata: funding agency": "Aero Engine Corporation of China (AECC); National Natural Science Foundation of China (NSFC)", "metadata: doi": "10.1016/j.ijfatigue.2022.106979", "fatigue: types of fatigue data": "sn", "fatigue: method of extraction": "color and shape", "materials: name of the material": "Ti-6Al-4V", "am: types of am": "L-PBF", "am: am machine": "BLT S310", "am: power (w)": 350, "am: scan speed (mm/s)": 1250, "am: hatch space (μm)": 100, "am: layer thickness (μm)": 60, "am: direciton of specimen (°)": 90, "am: layer scan rotation (°)": 67, "am: types of feedstock": "powder", "am: size of feedstock (μm)": "10, 53", "processing: processing sequence and parameters": "HT 800 C, 2 hour; SURF machine; SURF polish", "testing: types of fatigue tests": "uniaxial", "testing: fatigue temperature (°c)": 25, "testing: fatigue environment": "air", "testing: load ratio": 0.1, "testing: frequency (hz)": "113, 115", "testing: fatigue machine": "QBG-50", "testing: fatigue standard": "ASTM E466", "testing: load control": "force", "testing: specimens description": "circular cross-section; with drawing", "testing: critical cross-section size of specimens (mm)": 5, "testing: stress concentration factor of specimens": 1, "static mechanical properties: yield strength (mpa)": 863, "static mechanical properties: ultimate tensile strength (mpa)": 984, "static mechanical properties: elongation (%)": 12.1, "rating score: rating score": 0.8857142857142857}}, {"id": "FatigueData-AM2022:660", "name": "Ti-6Al-4V", "material_family": "Ti", "points": [[270.0671639871212, 43179.30102217821, 0], [270.0476860882827, 45034.588132475204, 0], [270.08295346988376, 89130.25099262575, 0], [270.08295346988376, 95104.17288246381, 0], [270.1182208514848, 121094.00676552276, 0], [270.1005871606843, 127341.14171534781, 0], [270.13585454228536, 136997.15725362705, 0], [270.1182208514848, 139959.37278947324, 0], [270.08295346988376, 170091.722897932, 0], [270.1005871606843, 190151.39132581395, 0], [270.0828971921472, 305402.11665181804, 0], [270.0828971921472, 357542.89787131606, 0], [270.1179207035563, 396807.8967065591, 0], [270.1179207035563, 606814.8943866189, 0], [270.0650383904002, 1040653.9996162961, 0], [270.04228562764365, 3154148.4473356227, 0], [270.0645881685075, 8262059.499904117, 0], [270.02932078690645, 9960982.73100118, 1], [270.02932078690645, 9993193.464083921, 1]], "conditions": {"material": "Ti-6Al-4V", "am_type": "L-PBF", "load_ratio": "0.1", "test_type": "uniaxial", "temperature": "25", "surface_treatment": "", "heat_treatment": ""}, "metadata": {"dataset id": 660, "metadata: title": "X-ray imaging of defect population and the effect on high cycle fatigue life of laser additive manufactured Ti6Al4V alloys", "metadata: authors": "Chen, Bingqing; Gao, Xiangxi; Tao, Chunhu; Wu Shengchuan; Wu, Sujun", "metadata: source of the publication": "INTERNATIONAL JOURNAL OF FATIGUE", "metadata: year of publication": 2022, "metadata: institution": "AECC; Beihang Univ; Southwest Jiaotong Univ", "metadata: country and region": "Peoples R China", "metadata: funding agency": "Aero Engine Corporation of China (AECC); National Natural Science Foundation of China (NSFC)", "metadata: doi": "10.1016/j.ijfatigue.2022.106979", "fatigue: types of fatigue data": "sn", "fatigue: method of extraction": "color and shape", "materials: name of the material": "Ti-6Al-4V", "am: types of am": "L-PBF", "am: am machine": "EOS M290", "am: power (w)": 340, "am: scan speed (mm/s)": 1250, "am: hatch space (μm)": 120, "am: layer thickness (μm)": 60, "am: direciton of specimen (°)": 0, "am: scan pattern": "chessboard", "am: types of feedstock": "powder", "am: size of feedstock (μm)": "10, 53", "processing: processing sequence and parameters": "HT 800 C, 2 hour; SURF machine; SURF polish", "testing: types of fatigue tests": "uniaxial", "testing: fatigue temperature (°c)": 25, "testing: fatigue environment": "air", "testing: load ratio": 0.1, "testing: frequency (hz)": "113, 115", "testing: fatigue machine": "QBG-50", "testing: fatigue standard": "ASTM E466", "testing: load control": "force", "testing: specimens description": "circular cross-section; with drawing", "testing: critical cross-section size of specimens (mm)": 5, "testing: stress concentration factor of specimens": 1, "static mechanical properties: yield strength (mpa)": 945, "static mechanical properties: ultimate tensile strength (mpa)": 1030, "static mechanical properties: elongation (%)": 15.6, "rating score: rating score": 0.8857142857142857}}, {"id": "FatigueData-AM2022:661", "name": "Ti-6Al-4V", "material_family": "Ti", "points": [[270.009609802509, 46811.87336269409, 0], [269.94379982731874, 61230.64760162486, 0], [269.9108948397236, 68111.48599580063, 0], [269.89444234592605, 71188.49452318238, 0], [269.9108948397236, 74038.80709282192, 0], [269.88639112555705, 77942.22326811173, 0], [269.8752942687526, 81398.95750766517, 0], [269.8946961343942, 105116.43586525822, 0], [269.92751360872444, 152771.70434990746, 0], [269.8946086211293, 176213.67912583222, 0], [270.0092198299093, 250254.9236240899, 0], [269.9605323635639, 424002.57821422897, 0], [269.93585362286757, 464754.40597684134, 0], [269.9687673617892, 579000.2411822007, 0], [269.94421113966365, 909916.6509476969, 0], [270.01009391377966, 2281756.839674861, 0], [270.01641209482705, 4418246.8221029015, 0], [269.98562241660517, 8307270.443818853, 0], [270.00207491040277, 10003511.143576274, 1], [270.00207491040277, 10021708.627048627, 1]], "conditions": {"material": "Ti-6Al-4V", "am_type": "L-PBF", "load_ratio": "0.1", "test_type": "uniaxial", "temperature": "25", "surface_treatment": "", "heat_treatment": ""}, "metadata": {"dataset id": 661, "metadata: title": "X-ray imaging of defect population and the effect on high cycle fatigue life of laser additive manufactured Ti6Al4V alloys", "metadata: authors": "Chen, Bingqing; Gao, Xiangxi; Tao, Chunhu; Wu Shengchuan; Wu, Sujun", "metadata: source of the publication": "INTERNATIONAL JOURNAL OF FATIGUE", "metadata: year of publication": 2022, "metadata: institution": "AECC; Beihang Univ; Southwest Jiaotong Univ", "metadata: country and region": "Peoples R China", "metadata: funding agency": "Aero Engine Corporation of China (AECC); National Natural Science Foundation of China (NSFC)", "metadata: doi": "10.1016/j.ijfatigue.2022.106979", "fatigue: types of fatigue data": "sn", "fatigue: method of extraction": "color and shape", "materials: name of the material": "Ti-6Al-4V", "am: types of am": "L-PBF", "am: am machine": "EOS M290", "am: power (w)": 340, "am: scan speed (mm/s)": 1250, "am: hatch space (μm)": 120, "am: layer thickness (μm)": 60, "am: direciton of specimen (°)": 90, "am: scan pattern": "chessboard", "am: types of feedstock": "powder", "am: size of feedstock (μm)": "10, 53", "processing: processing sequence and parameters": "HT 800 C, 2 hour; SURF machine; SURF polish", "testing: types of fatigue tests": "uniaxial", "testing: fatigue temperature (°c)": 25, "testing: fatigue environment": "air", "testing: load ratio": 0.1, "testing: frequency (hz)": "113, 115", "testing: fatigue machine": "QBG-50", "testing: fatigue standard": "ASTM E466", "testing: load control": "force", "testing: specimens description": "circular cross-section; with drawing", "testing: critical cross-section size of specimens (mm)": 5, "testing: stress concentration factor of specimens": 1, "static mechanical properties: yield strength (mpa)": 971, "static mechanical properties: ultimate tensile strength (mpa)": 1039, "static mechanical properties: elongation (%)": 15.9, "rating score: rating score": 0.8857142857142857}}, {"id": "FatigueData-AM2022:662", "name": "IN718", "material_family": "IN718", "points": [[327.6348220447599, 64628.83220053819, 0], [245.61062520246196, 166565.1970059505, 0], [300.2267573696145, 170975.36251620692, 0], [236.63228732353156, 309331.496594919, 0], [191.0454962126695, 1191108.67042023, 0]], "conditions": {"material": "IN718", "am_type": "L-PBF", "load_ratio": "0", "test_type": "bending fatigue", "temperature": "25", "surface_treatment": "", "heat_treatment": ""}, "metadata": {"dataset id": 662, "metadata: title": "A comparison of Inconel 718 obtained with three L-PBF production systems in terms of process parameters, as-built surface quality, and fatigue performance", "metadata: authors": "Nicoletto, Gianni; Uriati, Federico", "metadata: source of the publication": "INTERNATIONAL JOURNAL OF FATIGUE", "metadata: year of publication": 2022, "metadata: institution": "Univ Parma", "metadata: country and region": "Italy", "metadata: doi": "10.1016/j.ijfatigue.2022.107004", "fatigue: types of fatigue data": "sn", "fatigue: method of extraction": "color and shape", "materials: name of the material": "IN718", "am: types of am": "L-PBF", "am: am machine": "Renishaw AM250", "am: layer thickness (μm)": 30, "am: direciton of specimen (°)": 0, "am: am environment": "Ar", "am: types of feedstock": "powder", "am: size of feedstock (μm)": "15, 45", "processing: processing sequence and parameters": "HT 954 C, 1 hour; HT 718 C, 8 hour; HT 621 C, 8 hour; SURF as-built", "testing: types of fatigue tests": "bending fatigue", "testing: fatigue temperature (°c)": 25, "testing: fatigue environment": "air", "testing: load ratio": 0, "testing: frequency (hz)": 25, "testing: fatigue machine": "in-house electromechanical system", "testing: load control": "force", "testing: specimens description": "rectangular cross-section; miniature", "testing: critical cross-section size of specimens (mm)": "5, 5", "testing: stress concentration factor of specimens": 1, "rating score: rating score": 0.6857142857142857}}, {"id": "FatigueData-AM2022:663", "name": "IN718", "material_family": "IN718", "points": [[341.0320225651236, 53534.73807243507, 0], [327.4643190609577, 80298.86560997687, 0], [286.559726771367, 133802.59782796353, 0], [259.4331065759637, 141717.76281517308, 0], [218.4778184778185, 200572.7555013289, 0], [200.25915127955943, 483707.7359858236, 0], [163.97086285369684, 1996445.1245910642, 1]], "conditions": {"material": "IN718", "am_type": "L-PBF", "load_ratio": "0", "test_type": "bending fatigue", "temperature": "25", "surface_treatment": "", "heat_treatment": ""}, "metadata": {"dataset id": 663, "metadata: title": "A comparison of Inconel 718 obtained with three L-PBF production systems in terms of process parameters, as-built surface quality, and fatigue performance", "metadata: authors": "Nicoletto, Gianni; Uriati, Federico", "metadata: source of the publication": "INTERNATIONAL JOURNAL OF FATIGUE", "metadata: year of publication": 2022, "metadata: institution": "Univ Parma", "metadata: country and region": "Italy", "metadata: doi": "10.1016/j.ijfatigue.2022.107004", "fatigue: types of fatigue data": "sn", "fatigue: method of extraction": "color and shape", "materials: name of the material": "IN718", "am: types of am": "L-PBF", "am: am machine": "Renishaw AM250", "am: layer thickness (μm)": 30, "am: direciton of specimen (°)": 0, "am: am environment": "Ar", "am: types of feedstock": "powder", "am: size of feedstock (μm)": "15, 45", "processing: processing sequence and parameters": "HT 954 C, 1 hour; HT 718 C, 8 hour; HT 621 C, 8 hour; SURF as-built", "testing: types of fatigue tests": "bending fatigue", "testing: fatigue temperature (°c)": 25, "testing: fatigue environment": "air", "testing: load ratio": 0, "testing: frequency (hz)": 25, "testing: fatigue machine": "in-house electromechanical system", "testing: load control": "force", "testing: specimens description": "rectangular cross-section; miniature", "testing: critical cross-section size of specimens (mm)": "5, 5", "testing: stress concentration factor of specimens": 1, "rating score: rating score": 0.6857142857142857}}, {"id": "FatigueData-AM2022:664", "name": "IN718", "material_family": "IN718", "points": [[327.3380897074277, 30062.367774299546, 0], [273.08066083576284, 47503.75742386508, 0], [222.99697656840513, 98119.2280927414, 0], [250.3052503052503, 114609.43981588277, 0], [204.8053263858735, 269953.9424207965, 0], [173.06261874669488, 567743.5533777284, 0], [163.32868112891322, 585685.8246792345, 0], [136.0108562015904, 1296502.100947423, 0], [122.10689244904648, 2007720.14664968, 1]], "conditions": {"material": "IN718", "am_type": "L-PBF", "load_ratio": "0", "test_type": "bending fatigue", "temperature": "25", "surface_treatment": "", "heat_treatment": ""}, "metadata": {"dataset id": 664, "metadata: title": "A comparison of Inconel 718 obtained with three L-PBF production systems in terms of process parameters, as-built surface quality, and fatigue performance", "metadata: authors": "Nicoletto, Gianni; Uriati, Federico", "metadata: source of the publication": "INTERNATIONAL JOURNAL OF FATIGUE", "metadata: year of publication": 2022, "metadata: institution": "Univ Parma", "metadata: country and region": "Italy", "metadata: doi": "10.1016/j.ijfatigue.2022.107004", "fatigue: types of fatigue data": "sn", "fatigue: method of extraction": "color and shape", "materials: name of the material": "IN718", "am: types of am": "L-PBF", "am: am machine": "Renishaw AM250", "am: layer thickness (μm)": 30, "am: direciton of specimen (°)": 90, "am: am environment": "Ar", "am: types of feedstock": "powder", "am: size of feedstock (μm)": "15, 45", "processing: processing sequence and parameters": "HT 954 C, 1 hour; HT 718 C, 8 hour; HT 621 C, 8 hour; SURF as-built", "testing: types of fatigue tests": "bending fatigue", "testing: fatigue temperature (°c)": 25, "testing: fatigue environment": "air", "testing: load ratio": 0, "testing: frequency (hz)": 25, "testing: fatigue machine": "in-house electromechanical system", "testing: load control": "force", "testing: specimens description": "rectangular cross-section; miniature", "testing: critical cross-section size of specimens (mm)": "5, 5", "testing: stress concentration factor of specimens": 1, "rating score: rating score": 0.6857142857142857}}, {"id": "FatigueData-AM2022:665", "name": "IN718", "material_family": "IN718", "points": [[343.70034052213396, 79887.01267006525, 0], [304.98543136296917, 186508.17864865586, 0], [277.59754921704325, 200783.337247192, 0], [259.59630854266396, 205497.03200763694, 0], [241.40212124540787, 382347.95405019855, 0], [218.4742218770536, 389683.9676679161, 0], [182.2010771125655, 1451574.3757710014, 0], [168.47424114825532, 1488097.6341432203, 0], [150.0377626677019, 2005248.7845823509, 1]], "conditions": {"material": "IN718", "am_type": "L-PBF", "load_ratio": "0", "test_type": "bending fatigue", "temperature": "25", "surface_treatment": "", "heat_treatment": ""}, "metadata": {"dataset id": 665, "metadata: title": "A comparison of Inconel 718 obtained with three L-PBF production systems in terms of process parameters, as-built surface quality, and fatigue performance", "metadata: authors": "Nicoletto, Gianni; Uriati, Federico", "metadata: source of the publication": "INTERNATIONAL JOURNAL OF FATIGUE", "metadata: year of publication": 2022, "metadata: institution": "Univ Parma", "metadata: country and region": "Italy", "metadata: doi": "10.1016/j.ijfatigue.2022.107004", "fatigue: types of fatigue data": "sn", "fatigue: method of extraction": "color and shape", "materials: name of the material": "IN718", "am: types of am": "L-PBF", "am: am machine": "SLM 280HL", "am: layer thickness (μm)": 50, "am: direciton of specimen (°)": 0, "am: am environment": "Ar", "am: types of feedstock": "powder", "am: size of feedstock (μm)": "15, 45", "processing: processing sequence and parameters": "HT 954 C, 1 hour; HT 718 C, 8 hour; HT 621 C, 8 hour; SURF as-built", "testing: types of fatigue tests": "bending fatigue", "testing: fatigue temperature (°c)": 25, "testing: fatigue environment": "air", "testing: load ratio": 0, "testing: frequency (hz)": 25, "testing: fatigue machine": "in-house electromechanical system", "testing: load control": "force", "testing: specimens description": "rectangular cross-section; miniature", "testing: critical cross-section size of specimens (mm)": "5, 5", "testing: stress concentration factor of specimens": 1, "rating score: rating score": 0.6857142857142857}}, {"id": "FatigueData-AM2022:666", "name": "IN718", "material_family": "IN718", "points": [[348.31522394922183, 111689.80936345464, 0], [298.35698943725174, 184433.47054813747, 0], [314.54064287070685, 227224.64479757793, 0], [280.0624246863895, 367763.4581988207, 0], [250.58028832674725, 398493.0623012164, 0], [230.04353288615945, 1149395.9852113118, 0], [200.7004271031835, 1932403.6479529398, 1], [180.12706875317517, 2003463.0368516925, 1]], "conditions": {"material": "IN718", "am_type": "L-PBF", "load_ratio": "0", "test_type": "bending fatigue", "temperature": "25", "surface_treatment": "", "heat_treatment": ""}, "metadata": {"dataset id": 666, "metadata: title": "A comparison of Inconel 718 obtained with three L-PBF production systems in terms of process parameters, as-built surface quality, and fatigue performance", "metadata: authors": "Nicoletto, Gianni; Uriati, Federico", "metadata: source of the publication": "INTERNATIONAL JOURNAL OF FATIGUE", "metadata: year of publication": 2022, "metadata: institution": "Univ Parma", "metadata: country and region": "Italy", "metadata: doi": "10.1016/j.ijfatigue.2022.107004", "fatigue: types of fatigue data": "sn", "fatigue: method of extraction": "color and shape", "materials: name of the material": "IN718", "am: types of am": "L-PBF", "am: am machine": "SLM 280HL", "am: layer thickness (μm)": 50, "am: direciton of specimen (°)": 0, "am: am environment": "Ar", "am: types of feedstock": "powder", "am: size of feedstock (μm)": "15, 45", "processing: processing sequence and parameters": "HT 954 C, 1 hour; HT 718 C, 8 hour; HT 621 C, 8 hour; SURF as-built", "testing: types of fatigue tests": "bending fatigue", "testing: fatigue temperature (°c)": 25, "testing: fatigue environment": "air", "testing: load ratio": 0, "testing: frequency (hz)": 25, "testing: fatigue machine": "in-house electromechanical system", "testing: load control": "force", "testing: specimens description": "rectangular cross-section; miniature", "testing: critical cross-section size of specimens (mm)": "5, 5", "testing: stress concentration factor of specimens": 1, "rating score: rating score": 0.6857142857142857}}, {"id": "FatigueData-AM2022:667", "name": "IN718", "material_family": "IN718", "points": [[323.2662338952181, 212311.00351195392, 0], [323.1305926130502, 227265.73657518852, 0], [341.54634004698676, 259867.4748416723, 0], [302.82022177595394, 315975.94337354624, 0], [291.4591489263129, 490926.79477327137, 0], [277.65796443435494, 556427.4487350328, 0], [265.677115166332, 734594.6233979187, 0], [251.0110564594106, 816978.3754785177, 0], [252.57950297788452, 1258587.9579322014, 0], [209.34059108738393, 2001156.896865277, 1]], "conditions": {"material": "IN718", "am_type": "L-PBF", "load_ratio": "0", "test_type": "bending fatigue", "temperature": "25", "surface_treatment": "", "heat_treatment": ""}, "metadata": {"dataset id": 667, "metadata: title": "A comparison of Inconel 718 obtained with three L-PBF production systems in terms of process parameters, as-built surface quality, and fatigue performance", "metadata: authors": "Nicoletto, Gianni; Uriati, Federico", "metadata: source of the publication": "INTERNATIONAL JOURNAL OF FATIGUE", "metadata: year of publication": 2022, "metadata: institution": "Univ Parma", "metadata: country and region": "Italy", "metadata: doi": "10.1016/j.ijfatigue.2022.107004", "fatigue: types of fatigue data": "sn", "fatigue: method of extraction": "color and shape", "materials: name of the material": "IN718", "am: types of am": "L-PBF", "am: am machine": "SLM 280HL", "am: layer thickness (μm)": 50, "am: direciton of specimen (°)": 90, "am: am environment": "Ar", "am: types of feedstock": "powder", "am: size of feedstock (μm)": "15, 45", "processing: processing sequence and parameters": "HT 954 C, 1 hour; HT 718 C, 8 hour; HT 621 C, 8 hour; SURF as-built", "testing: types of fatigue tests": "bending fatigue", "testing: fatigue temperature (°c)": 25, "testing: fatigue environment": "air", "testing: load ratio": 0, "testing: frequency (hz)": 25, "testing: fatigue machine": "in-house electromechanical system", "testing: load control": "force", "testing: specimens description": "rectangular cross-section; miniature", "testing: critical cross-section size of specimens (mm)": "5, 5", "testing: stress concentration factor of specimens": 1, "rating score: rating score": 0.6857142857142857}}, {"id": "FatigueData-AM2022:668", "name": "IN718", "material_family": "IN718", "points": [[328.5579092960618, 72460.51340869337, 0], [283.0099809352921, 167646.3106702022, 0], [269.4877664901989, 171899.04972898797, 0], [246.6225561661246, 205759.30886043073, 0], [231.64843455299885, 274963.280680757, 0], [220.26385450262876, 441697.3184694742, 0], [214.44274586882145, 510033.1117800573, 0], [199.76391472313634, 516586.1403818604, 0], [201.1875804836171, 1193220.2876895855, 0], [183.95692185231974, 1998087.6909651845, 1]], "conditions": {"material": "IN718", "am_type": "L-PBF", "load_ratio": "0", "test_type": "bending fatigue", "temperature": "25", "surface_treatment": "", "heat_treatment": ""}, "metadata": {"dataset id": 668, "metadata: title": "A comparison of Inconel 718 obtained with three L-PBF production systems in terms of process parameters, as-built surface quality, and fatigue performance", "metadata: authors": "Nicoletto, Gianni; Uriati, Federico", "metadata: source of the publication": "INTERNATIONAL JOURNAL OF FATIGUE", "metadata: year of publication": 2022, "metadata: institution": "Univ Parma", "metadata: country and region": "Italy", "metadata: doi": "10.1016/j.ijfatigue.2022.107004", "fatigue: types of fatigue data": "sn", "fatigue: method of extraction": "color and shape", "materials: name of the material": "IN718", "am: types of am": "L-PBF", "am: am machine": "EOS M290", "am: layer thickness (μm)": 40, "am: direciton of specimen (°)": 0, "am: am environment": "Ar", "am: types of feedstock": "powder", "am: size of feedstock (μm)": "15, 45", "processing: processing sequence and parameters": "HT 954 C, 1 hour; HT 718 C, 8 hour; HT 621 C, 8 hour; SURF as-built", "testing: types of fatigue tests": "bending fatigue", "testing: fatigue temperature (°c)": 25, "testing: fatigue environment": "air", "testing: load ratio": 0, "testing: frequency (hz)": 25, "testing: fatigue machine": "in-house electromechanical system", "testing: load control": "force", "testing: specimens description": "rectangular cross-section; miniature", "testing: critical cross-section size of specimens (mm)": "5, 5", "testing: stress concentration factor of specimens": 1, "rating score: rating score": 0.6857142857142857}}, {"id": "FatigueData-AM2022:669", "name": "IN718", "material_family": "IN718", "points": [[305.52186402808815, 123040.47857749315, 0], [269.90404564315355, 211766.13628066017, 0], [244.21467927351884, 264215.78533848876, 0], [228.10279829798813, 331772.31323563645, 0], [217.80189295630908, 403903.09116815485, 0], [222.55110835544173, 424279.6889040527, 0], [203.02311796087733, 605182.0308689598, 0], [223.90337877889746, 692237.1367329184, 0], [211.5154474744858, 2006925.0300580673, 1], [202.6326903457862, 2006925.0300580673, 1]], "conditions": {"material": "IN718", "am_type": "L-PBF", "load_ratio": "0", "test_type": "bending fatigue", "temperature": "25", "surface_treatment": "", "heat_treatment": ""}, "metadata": {"dataset id": 669, "metadata: title": "A comparison of Inconel 718 obtained with three L-PBF production systems in terms of process parameters, as-built surface quality, and fatigue performance", "metadata: authors": "Nicoletto, Gianni; Uriati, Federico", "metadata: source of the publication": "INTERNATIONAL JOURNAL OF FATIGUE", "metadata: year of publication": 2022, "metadata: institution": "Univ Parma", "metadata: country and region": "Italy", "metadata: doi": "10.1016/j.ijfatigue.2022.107004", "fatigue: types of fatigue data": "sn", "fatigue: method of extraction": "color and shape", "materials: name of the material": "IN718", "am: types of am": "L-PBF", "am: am machine": "EOS M290", "am: layer thickness (μm)": 40, "am: direciton of specimen (°)": 90, "am: am environment": "Ar", "am: types of feedstock": "powder", "am: size of feedstock (μm)": "15, 45", "processing: processing sequence and parameters": "HT 954 C, 1 hour; HT 718 C, 8 hour; HT 621 C, 8 hour; SURF as-built", "testing: types of fatigue tests": "bending fatigue", "testing: fatigue temperature (°c)": 25, "testing: fatigue environment": "air", "testing: load ratio": 0, "testing: frequency (hz)": 25, "testing: fatigue machine": "in-house electromechanical system", "testing: load control": "force", "testing: specimens description": "rectangular cross-section; miniature", "testing: critical cross-section size of specimens (mm)": "5, 5", "testing: stress concentration factor of specimens": 1, "rating score: rating score": 0.6857142857142857}}, {"id": "FatigueData-AM2022:670", "name": "Ti-6Al-4V", "material_family": "Ti", "points": [[599.8644938806099, 284049.5291539581, 0], [599.8644938806099, 366074.38028964284, 0], [449.896617179894, 987306.068275435, 0], [499.8776349574012, 2142299.03575426, 0], [500.112695106466, 2568023.586013407, 0], [500.112695106466, 3354768.673547007, 0], [450.3198312740923, 4952937.378044309, 0], [450.1081744861281, 9905817.361838065, 0], [399.96926976895855, 14363438.446455803, 0], [400.1587129063067, 19280886.03239232, 0], [399.97063256436434, 22088497.454005703, 0], [349.91785117727375, 30606380.548680637, 0], [350.0835877489348, 50150375.533402234, 1]], "conditions": {"material": "Ti-6Al-4V", "am_type": "L-PBF", "load_ratio": "-1", "test_type": "uniaxial; resonance", "temperature": "25", "surface_treatment": "", "heat_treatment": ""}, "metadata": {"dataset id": 670, "metadata: title": "Effect of heat treatment temperature and turning residual stresses on the plain and notch fatigue strength of Ti-6Al-4V additively manufactured via laser powder bed fusion", "metadata: authors": "Bandini, Michele; Benedetti, Matteo; Carmignato, Simone; Emanuelli, L.; Facchini, L.; Sbettega, E.", "metadata: source of the publication": "INTERNATIONAL JOURNAL OF FATIGUE", "metadata: year of publication": 2022, "metadata: institution": "Consorzio Interuniv Nazl Sci & Tecnol Materiali; Lincotek; Peen Serv Ltd; Univ Padua; Univ Trento", "metadata: country and region": "Italy", "metadata: doi": "10.1016/j.ijfatigue.2022.107009", "fatigue: types of fatigue data": "sn", "fatigue: method of extraction": "color and shape", "materials: name of the material": "Ti-6Al-4V", "am: types of am": "L-PBF", "am: am machine": "EOS M290", "am: layer thickness (μm)": 60, "am: direciton of specimen (°)": 90, "am: types of feedstock": "powder", "am: size of feedstock (μm)": "15, 45", "processing: processing sequence and parameters": "HT 800 C, 0.75 hour; SURF machine", "testing: types of fatigue tests": "uniaxial; resonance", "testing: fatigue temperature (°c)": 25, "testing: fatigue environment": "air", "testing: load ratio": -1, "testing: frequency (hz)": 150, "testing: fatigue machine": "Rumul Microtron", "testing: load control": "force", "testing: specimens description": "circular cross-section; with drawing", "testing: critical cross-section size of specimens (mm)": 4, "testing: stress concentration factor of specimens": 1, "static mechanical properties: young's modulus (gpa)": 118, "static mechanical properties: yield strength (mpa)": 1065, "static mechanical properties: ultimate tensile strength (mpa)": 1118, "static mechanical properties: elongation (%)": 11.5, "rating score: rating score": 0.7714285714285715}}, {"id": "FatigueData-AM2022:671", "name": "Ti-6Al-4V", "material_family": "Ti", "points": [[600.1486162377353, 207788.9229985246, 0], [600.1486162377353, 507258.49184403487, 0], [499.8759317549936, 935034.4604838156, 0], [499.8759317549936, 1532109.5957541089, 0], [500.1133278872583, 2391174.4475314845, 0], [449.7182375338741, 2470586.4500262234, 0], [449.9724251510557, 4451239.478090406, 0], [449.9724251510557, 8406925.570568701, 0], [349.843809086574, 13045459.69159643, 0], [399.8851822934299, 15194781.181643946, 0], [399.8851822934299, 16512535.553238062, 0], [349.8883778646606, 49491141.27374011, 1]], "conditions": {"material": "Ti-6Al-4V", "am_type": "L-PBF", "load_ratio": "-1", "test_type": "uniaxial; resonance", "temperature": "25", "surface_treatment": "", "heat_treatment": ""}, "metadata": {"dataset id": 671, "metadata: title": "Effect of heat treatment temperature and turning residual stresses on the plain and notch fatigue strength of Ti-6Al-4V additively manufactured via laser powder bed fusion", "metadata: authors": "Bandini, Michele; Benedetti, Matteo; Carmignato, Simone; Emanuelli, L.; Facchini, L.; Sbettega, E.", "metadata: source of the publication": "INTERNATIONAL JOURNAL OF FATIGUE", "metadata: year of publication": 2022, "metadata: institution": "Consorzio Interuniv Nazl Sci & Tecnol Materiali; Lincotek; Peen Serv Ltd; Univ Padua; Univ Trento", "metadata: country and region": "Italy", "metadata: doi": "10.1016/j.ijfatigue.2022.107009", "fatigue: types of fatigue data": "sn", "fatigue: method of extraction": "color and shape", "materials: name of the material": "Ti-6Al-4V", "am: types of am": "L-PBF", "am: am machine": "EOS M290", "am: layer thickness (μm)": 60, "am: direciton of specimen (°)": 90, "am: types of feedstock": "powder", "am: size of feedstock (μm)": "15, 45", "processing: processing sequence and
