Repository: yunyunfanfan/S-PA-CBB

# S-PA-CBB

Official research code, processed curve records, evaluation outputs, and manuscript source for:

> **From Physics to Selective Generation: Conditional Brownian Bridges for Sparse S–N Curve Reconstruction and Fatigue Decision-Making**

S-PA-CBB reconstructs a complete probabilistic stress–life (S–N) curve from only two to four observed fatigue tests. The method first fits an interpretable Basquin state, diagnoses whether that state is sufficient, and applies a ControlNet-style conditional Brownian-bridge residual only to curves that benefit from correction.

File: am2022_curves.json (part 42 of 98)
parameters": "HT 850 C, 0.75 hour; SURF machine", "testing: types of fatigue tests": "uniaxial; resonance", "testing: fatigue temperature (°c)": 25, "testing: fatigue environment": "air", "testing: load ratio": -1, "testing: frequency (hz)": 150, "testing: fatigue machine": "Rumul Microtron", "testing: load control": "force", "testing: specimens description": "circular cross-section; with drawing", "testing: critical cross-section size of specimens (mm)": 4, "testing: stress concentration factor of specimens": 1, "static mechanical properties: young's modulus (gpa)": 118, "static mechanical properties: yield strength (mpa)": 1025, "static mechanical properties: ultimate tensile strength (mpa)": 1076, "static mechanical properties: elongation (%)": 12.8, "rating score: rating score": 0.7714285714285715}}, {"id": "FatigueData-AM2022:672", "name": "Ti-6Al-4V", "material_family": "Ti", "points": [[600.0407942429739, 165831.17403251427, 0], [599.9042562955284, 485364.49627838336, 0], [399.85177371869077, 1993018.1174465332, 0], [499.7250730336643, 2271240.924579754, 0], [499.82983458081094, 2418556.6519061835, 0], [499.82983458081094, 2552313.54110417, 0], [449.8724044204073, 4649367.062594247, 0], [399.7933764434356, 6619227.4953921735, 0], [450.3642826487898, 10614902.819084428, 0], [399.7621948121382, 20995655.643894773, 0], [449.8433840452595, 29964299.96339088, 0], [350.0269881154893, 30337151.908427294, 0], [349.98460305879433, 38887900.20496989, 0], [350.06937830524726, 50314030.42776443, 1]], "conditions": {"material": "Ti-6Al-4V", "am_type": "L-PBF", "load_ratio": "-1", "test_type": "uniaxial; resonance", "temperature": "25", "surface_treatment": "", "heat_treatment": ""}, "metadata": {"dataset id": 672, "metadata: title": "Effect of heat treatment temperature and turning residual stresses on the plain and notch fatigue strength of Ti-6Al-4V additively manufactured via laser powder bed fusion", "metadata: authors": "Bandini, Michele; Benedetti, Matteo; Carmignato, Simone; Emanuelli, L.; Facchini, L.; Sbettega, E.", "metadata: source of the publication": "INTERNATIONAL JOURNAL OF FATIGUE", "metadata: year of publication": 2022, "metadata: institution": "Consorzio Interuniv Nazl Sci & Tecnol Materiali; Lincotek; Peen Serv Ltd; Univ Padua; Univ Trento", "metadata: country and region": "Italy", "metadata: doi": "10.1016/j.ijfatigue.2022.107009", "fatigue: types of fatigue data": "sn", "fatigue: method of extraction": "color and shape", "materials: name of the material": "Ti-6Al-4V", "am: types of am": "L-PBF", "am: am machine": "EOS M290", "am: layer thickness (μm)": 60, "am: direciton of specimen (°)": 90, "am: types of feedstock": "powder", "am: size of feedstock (μm)": "15, 45", "processing: processing sequence and parameters": "HT 950 C, 0.75 hour; SURF machine", "testing: types of fatigue tests": "uniaxial; resonance", "testing: fatigue temperature (°c)": 25, "testing: fatigue environment": "air", "testing: load ratio": -1, "testing: frequency (hz)": 150, "testing: fatigue machine": "Rumul Microtron", "testing: load control": "force", "testing: specimens description": "circular cross-section; with drawing", "testing: critical cross-section size of specimens (mm)": 4, "testing: stress concentration factor of specimens": 1, "static mechanical properties: young's modulus (gpa)": 117, "static mechanical properties: yield strength (mpa)": 895, "static mechanical properties: ultimate tensile strength (mpa)": 965, "static mechanical properties: elongation (%)": 14.9, "rating score: rating score": 0.7714285714285715}}, {"id": "FatigueData-AM2022:673", "name": "Ti-6Al-4V", "material_family": "Ti", "points": [[550.0626636509816, 32055.948482742537, 0], [550.2042252552848, 131294.60224923643, 0], [550.2042252552848, 173594.73472404413, 0], [499.92739273251993, 348682.01353812654, 0], [399.94371234220625, 517983.04223438166, 0], [499.92739273251993, 681833.4662435738, 0], [450.4291636245919, 1191040.342946662, 0], [399.75853916173844, 1595563.3970165248, 0], [450.211656678658, 1639859.6854420984, 0], [374.840238546219, 30012777.679300357, 1], [349.8233963089625, 30018500.194925953, 1], [339.7934129232947, 30157733.117260452, 1]], "conditions": {"material": "Ti-6Al-4V", "am_type": "L-PBF", "load_ratio": "-1", "test_type": "uniaxial; resonance", "temperature": "25", "surface_treatment": "", "heat_treatment": ""}, "metadata": {"dataset id": 673, "metadata: title": "Effect of heat treatment temperature and turning residual stresses on the plain and notch fatigue strength of Ti-6Al-4V additively manufactured via laser powder bed fusion", "metadata: authors": "Bandini, Michele; Benedetti, Matteo; Carmignato, Simone; Emanuelli, L.; Facchini, L.; Sbettega, E.", "metadata: source of the publication": "INTERNATIONAL JOURNAL OF FATIGUE", "metadata: year of publication": 2022, "metadata: institution": "Consorzio Interuniv Nazl Sci & Tecnol Materiali; Lincotek; Peen Serv Ltd; Univ Padua; Univ Trento", "metadata: country and region": "Italy", "metadata: doi": "10.1016/j.ijfatigue.2022.107009", "fatigue: types of fatigue data": "sn", "fatigue: method of extraction": "color and shape", "materials: name of the material": "Ti-6Al-4V", "am: types of am": "L-PBF", "am: am machine": "EOS M290", "am: layer thickness (μm)": 60, "am: direciton of specimen (°)": 90, "am: types of feedstock": "powder", "am: size of feedstock (μm)": "15, 45", "processing: processing sequence and parameters": "HT 850 C, 0.75 hour; HT 600 C, 4 hour; SURF machine", "testing: types of fatigue tests": "uniaxial; resonance", "testing: fatigue temperature (°c)": 25, "testing: fatigue environment": "air", "testing: load ratio": -1, "testing: frequency (hz)": 150, "testing: fatigue machine": "Rumul Microtron", "testing: load control": "force", "testing: specimens description": "circular cross-section; with drawing", "testing: critical cross-section size of specimens (mm)": 4, "testing: stress concentration factor of specimens": 1, "static mechanical properties: young's modulus (gpa)": 118, "static mechanical properties: yield strength (mpa)": 1025, "static mechanical properties: ultimate tensile strength (mpa)": 1076, "static mechanical properties: elongation (%)": 12.8, "rating score: rating score": 0.7714285714285715}}, {"id": "FatigueData-AM2022:674", "name": "Ti-6Al-4V", "material_family": "Ti", "points": [[500.4006029514311, 104852.03082985838, 0], [550.2042252552848, 292496.76786090835, 0], [525.2032949717477, 482118.57971890806, 0], [450.2026977596883, 703476.2614099544, 0], [450.4202003773755, 994887.3117830773, 0], [450.4202003773755, 1044846.8672543775, 0], [549.9494817422526, 1059453.1482683658, 0], [399.94371234220625, 1639547.0741319833, 0], [374.84769777145345, 3751822.799750667, 0], [350.16149239128305, 4453553.624241901, 0], [399.5655004644561, 11456971.427292038, 0], [350.16149239128305, 30007056.254574932, 1], [374.84769777145345, 30151984.05925044, 1], [340.27936396294547, 30291836.11140134, 1]], "conditions": {"material": "Ti-6Al-4V", "am_type": "L-PBF", "load_ratio": "-1", "test_type": "uniaxial; resonance", "temperature": "25", "surface_treatment": "", "heat_treatment": ""}, "metadata": {"dataset id": 674, "metadata: title": "Effect of heat treatment temperature and turning residual stresses on the plain and notch fatigue strength of Ti-6Al-4V additively manufactured via laser powder bed fusion", "metadata: authors": "Bandini, Michele; Benedetti, Matteo; Carmignato, Simone; Emanuelli, L.; Facchini, L.; Sbettega, E.", "metadata: source of the publication": "INTERNATIONAL JOURNAL OF FATIGUE", "metadata: year of publication": 2022, "metadata: institution": "Consorzio Interuniv Nazl Sci & Tecnol Materiali; Lincotek; Peen Serv Ltd; Univ Padua; Univ Trento", "metadata: country and region": "Italy", "metadata: doi": "10.1016/j.ijfatigue.2022.107009", "fatigue: types of fatigue data": "sn", "fatigue: method of extraction": "color and shape", "materials: name of the material": "Ti-6Al-4V", "am: types of am": "L-PBF", "am: am machine": "EOS M290", "am: layer thickness (μm)": 60, "am: direciton of specimen (°)": 90, "am: types of feedstock": "powder", "am: size of feedstock (μm)": "15, 45", "processing: processing sequence and parameters": "HT 900 C, 0.75 hour; HT 600 C, 4 hour; SURF machine", "testing: types of fatigue tests": "uniaxial; resonance", "testing: fatigue temperature (°c)": 25, "testing: fatigue environment": "air", "testing: load ratio": -1, "testing: frequency (hz)": 150, "testing: fatigue machine": "Rumul Microtron", "testing: load control": "force", "testing: specimens description": "circular cross-section; with drawing", "testing: critical cross-section size of specimens (mm)": 4, "testing: stress concentration factor of specimens": 1, "static mechanical properties: young's modulus (gpa)": 117, "static mechanical properties: yield strength (mpa)": 895, "static mechanical properties: ultimate tensile strength (mpa)": 965, "static mechanical properties: elongation (%)": 14.9, "rating score: rating score": 0.7714285714285715}}, {"id": "FatigueData-AM2022:675", "name": "Ti-6Al-4V", "material_family": "Ti", "points": [[200.04618621343414, 44682.29995430313, 0], [189.8196814737497, 80551.13140391017, 0], [180.21953971343692, 83077.78919418169, 0], [159.9550627091681, 157365.00164867874, 0], [169.8771031891514, 219951.23435059865, 0], [154.74193460118752, 230980.26319804823, 0], [149.9418254835281, 233073.26660739517, 0], [159.863132503759, 283690.1623046042, 0], [144.98152737207977, 319945.15185686457, 0], [139.9485137714342, 484612.0037015643, 0], [144.9031269167718, 29857119.35244802, 1], [134.93498565288382, 29857119.35244802, 1], [140.02423351215197, 30004449.94397506, 1]], "conditions": {"material": "Ti-6Al-4V", "am_type": "L-PBF", "load_ratio": "-1", "test_type": "uniaxial; resonance", "temperature": "25", "surface_treatment": "", "heat_treatment": ""}, "metadata": {"dataset id": 675, "metadata: title": "Effect of heat treatment temperature and turning residual stresses on the plain and notch fatigue strength of Ti-6Al-4V additively manufactured via laser powder bed fusion", "metadata: authors": "Bandini, Michele; Benedetti, Matteo; Carmignato, Simone; Emanuelli, L.; Facchini, L.; Sbettega, E.", "metadata: source of the publication": "INTERNATIONAL JOURNAL OF FATIGUE", "metadata: year of publication": 2022, "metadata: institution": "Consorzio Interuniv Nazl Sci & Tecnol Materiali; Lincotek; Peen Serv Ltd; Univ Padua; Univ Trento", "metadata: country and region": "Italy", "metadata: doi": "10.1016/j.ijfatigue.2022.107009", "fatigue: types of fatigue data": "sn", "fatigue: method of extraction": "color and shape", "materials: name of the material": "Ti-6Al-4V", "am: types of am": "L-PBF", "am: am machine": "EOS M290", "am: layer thickness (μm)": 60, "am: direciton of specimen (°)": 90, "am: types of feedstock": "powder", "am: size of feedstock (μm)": "15, 45", "processing: processing sequence and parameters": "HT 800 C, 0.75 hour; SURF machine", "testing: types of fatigue tests": "uniaxial; resonance", "testing: fatigue temperature (°c)": 25, "testing: fatigue environment": "air", "testing: load ratio": -1, "testing: frequency (hz)": 150, "testing: fatigue machine": "Rumul Microtron", "testing: load control": "force", "testing: specimens description": "circular cross-section; with drawing", "testing: critical cross-section size of specimens (mm)": 5.4, "testing: stress concentration factor of specimens": 8.12, "static mechanical properties: young's modulus (gpa)": 118, "static mechanical properties: yield strength (mpa)": 1065, "static mechanical properties: ultimate tensile strength (mpa)": 1118, "static mechanical properties: elongation (%)": 11.5, "rating score: rating score": 0.7714285714285715}}, {"id": "FatigueData-AM2022:676", "name": "Ti-6Al-4V", "material_family": "Ti", "points": [[149.94692096318846, 111059.02449596844, 0], [180.0124458195657, 129889.72281348983, 0], [159.863132503759, 171233.3515405311, 0], [169.8771031891514, 209391.29462889876, 0], [129.960393320046, 767471.2760772288, 0], [144.89820283476223, 850544.0918613654, 0], [144.89327892008214, 917442.3015149676, 0], [149.86074268904613, 1841484.382362188, 0], [134.93957115444516, 29857119.35244802, 1], [139.94375805653962, 29996207.993755795, 1], [129.89011571852697, 30127666.505407017, 1]], "conditions": {"material": "Ti-6Al-4V", "am_type": "L-PBF", "load_ratio": "-1", "test_type": "uniaxial; resonance", "temperature": "25", "surface_treatment": "", "heat_treatment": ""}, "metadata": {"dataset id": 676, "metadata: title": "Effect of heat treatment temperature and turning residual stresses on the plain and notch fatigue strength of Ti-6Al-4V additively manufactured via laser powder bed fusion", "metadata: authors": "Bandini, Michele; Benedetti, Matteo; Carmignato, Simone; Emanuelli, L.; Facchini, L.; Sbettega, E.", "metadata: source of the publication": "INTERNATIONAL JOURNAL OF FATIGUE", "metadata: year of publication": 2022, "metadata: institution": "Consorzio Interuniv Nazl Sci & Tecnol Materiali; Lincotek; Peen Serv Ltd; Univ Padua; Univ Trento", "metadata: country and region": "Italy", "metadata: doi": "10.1016/j.ijfatigue.2022.107009", "fatigue: types of fatigue data": "sn", "fatigue: method of extraction": "color and shape", "materials: name of the material": "Ti-6Al-4V", "am: types of am": "L-PBF", "am: am machine": "EOS M290", "am: layer thickness (μm)": 60, "am: direciton of specimen (°)": 90, "am: types of feedstock": "powder", "am: size of feedstock (μm)": "15, 45", "processing: processing sequence and parameters": "HT 850 C, 0.75 hour; SURF machine", "testing: types of fatigue tests": "uniaxial; resonance", "testing: fatigue temperature (°c)": 25, "testing: fatigue environment": "air", "testing: load ratio": -1, "testing: frequency (hz)": 150, "testing: fatigue machine": "Rumul Microtron", "testing: load control": "force", "testing: specimens description": "circular cross-section; with drawing", "testing: critical cross-section size of specimens (mm)": 5.4, "testing: stress concentration factor of specimens": 8.12, "static mechanical properties: young's modulus (gpa)": 118, "static mechanical properties: yield strength (mpa)": 1025, "static mechanical properties: ultimate tensile strength (mpa)": 1076, "static mechanical properties: elongation (%)": 12.8, "rating score: rating score": 0.7714285714285715}}, {"id": "FatigueData-AM2022:677", "name": "Ti-6Al-4V", "material_family": "Ti", "points": [[159.77668464655673, 51309.99352292658, 0], [179.92121604854123, 81258.70986226208, 0], [159.863132503759, 83100.6161796129, 0], [149.9418254835281, 249216.1104197115, 0], [124.96624689483343, 283612.2351904675, 0], [130.03070894556143, 493434.316255601, 0], [119.83132273221523, 714823.2238140344, 0], [130.03070894556143, 724461.6220780495, 0], [124.89866993635981, 29987968.307525367, 1], [120.03001258187203, 29987968.307525367, 1], [114.96565936667035, 30135944.57600887, 1]], "conditions": {"material": "Ti-6Al-4V", "am_type": "L-PBF", "load_ratio": "-1", "test_type": "uniaxial; resonance", "temperature": "25", "surface_treatment": "", "heat_treatment": ""}, "metadata": {"dataset id": 677, "metadata: title": "Effect of heat treatment temperature and turning residual stresses on the plain and notch fatigue strength of Ti-6Al-4V additively manufactured via laser powder bed fusion", "metadata: authors": "Bandini, Michele; Benedetti, Matteo; Carmignato, Simone; Emanuelli, L.; Facchini, L.; Sbettega, E.", "metadata: source of the publication": "INTERNATIONAL JOURNAL OF FATIGUE", "metadata: year of publication": 2022, "metadata: institution": "Consorzio Interuniv Nazl Sci & Tecnol Materiali; Lincotek; Peen Serv Ltd; Univ Padua; Univ Trento", "metadata: country and region": "Italy", "metadata: doi": "10.1016/j.ijfatigue.2022.107009", "fatigue: types of fatigue data": "sn", "fatigue: method of extraction": "color and shape", "materials: name of the material": "Ti-6Al-4V", "am: types of am": "L-PBF", "am: am machine": "EOS M290", "am: layer thickness (μm)": 60, "am: direciton of specimen (°)": 90, "am: types of feedstock": "powder", "am: size of feedstock (μm)": "15, 45", "processing: processing sequence and parameters": "HT 950 C, 0.75 hour; SURF machine", "testing: types of fatigue tests": "uniaxial; resonance", "testing: fatigue temperature (°c)": 25, "testing: fatigue environment": "air", "testing: load ratio": -1, "testing: frequency (hz)": 150, "testing: fatigue machine": "Rumul Microtron", "testing: load control": "force", "testing: specimens description": "circular cross-section; with drawing", "testing: critical cross-section size of specimens (mm)": 5.4, "testing: stress concentration factor of specimens": 8.12, "static mechanical properties: young's modulus (gpa)": 117, "static mechanical properties: yield strength (mpa)": 895, "static mechanical properties: ultimate tensile strength (mpa)": 965, "static mechanical properties: elongation (%)": 14.9, "rating score: rating score": 0.7714285714285715}}, {"id": "FatigueData-AM2022:678", "name": "Ti-6Al-4V", "material_family": "Ti", "points": [[129.95311834069594, 86352.94323964698, 0], [104.98281116038669, 107293.14153026919, 0], [89.99041410815494, 130339.57768402023, 0], [104.98373497424228, 149287.46146081307, 0], [120.01142166346442, 197621.21643840047, 0], [89.91530645520481, 320674.4354298863, 0], [79.93088019877617, 1872388.9431345412, 0], [89.91451523734665, 2106154.834925396, 0], [69.92203097616394, 29715133.004417203, 1], [79.93088019877617, 29848007.926999424, 1]], "conditions": {"material": "Ti-6Al-4V", "am_type": "L-PBF", "load_ratio": "-1", "test_type": "uniaxial; resonance", "temperature": "25", "surface_treatment": "", "heat_treatment": ""}, "metadata": {"dataset id": 678, "metadata: title": "Effect of heat treatment temperature and turning residual stresses on the plain and notch fatigue strength of Ti-6Al-4V additively manufactured via laser powder bed fusion", "metadata: authors": "Bandini, Michele; Benedetti, Matteo; Carmignato, Simone; Emanuelli, L.; Facchini, L.; Sbettega, E.", "metadata: source of the publication": "INTERNATIONAL JOURNAL OF FATIGUE", "metadata: year of publication": 2022, "metadata: institution": "Consorzio Interuniv Nazl Sci & Tecnol Materiali; Lincotek; Peen Serv Ltd; Univ Padua; Univ Trento", "metadata: country and region": "Italy", "metadata: doi": "10.1016/j.ijfatigue.2022.107009", "fatigue: types of fatigue data": "sn", "fatigue: method of extraction": "color and shape", "materials: name of the material": "Ti-6Al-4V", "am: types of am": "L-PBF", "am: am machine": "EOS M290", "am: layer thickness (μm)": 60, "am: direciton of specimen (°)": 90, "am: types of feedstock": "powder", "am: size of feedstock (μm)": "15, 45", "processing: processing sequence and parameters": "HT 850 C, 0.75 hour; HT 600 C, 4 hour; SURF machine", "testing: types of fatigue tests": "uniaxial; resonance", "testing: fatigue temperature (°c)": 25, "testing: fatigue environment": "air", "testing: load ratio": -1, "testing: frequency (hz)": 150, "testing: fatigue machine": "Rumul Microtron", "testing: load control": "force", "testing: specimens description": "circular cross-section; with drawing", "testing: critical cross-section size of specimens (mm)": 5.4, "testing: stress concentration factor of specimens": 8.12, "static mechanical properties: young's modulus (gpa)": 118, "static mechanical properties: yield strength (mpa)": 1025, "static mechanical properties: ultimate tensile strength (mpa)": 1076, "static mechanical properties: elongation (%)": 12.8, "rating score: rating score": 0.7714285714285715}}, {"id": "FatigueData-AM2022:679", "name": "Ti-6Al-4V", "material_family": "Ti", "points": [[150.0720690854565, 60672.85927372287, 0], [125.09375187570093, 80687.01195328019, 0], [134.9988748669766, 81051.62502226762, 0], [99.95209130085576, 94955.39402078731, 0], [89.83788983687184, 110749.0172311618, 0], [124.88283006283285, 185497.71793286293, 0], [109.98893645014391, 247790.93516096644, 0], [99.95297084604809, 1994761.9017177387, 0], [79.79470361080354, 3608277.044831727, 0], [89.91451523734665, 4820223.103294855, 0], [69.92264626680351, 29713735.803887337, 1], [79.86416841764415, 29849411.441278752, 1], [89.99041410815494, 29984296.66319489, 1]], "conditions": {"material": "Ti-6Al-4V", "am_type": "L-PBF", "load_ratio": "-1", "test_type": "uniaxial; resonance", "temperature": "25", "surface_treatment": "", "heat_treatment": ""}, "metadata": {"dataset id": 679, "metadata: title": "Effect of heat treatment temperature and turning residual stresses on the plain and notch fatigue strength of Ti-6Al-4V additively manufactured via laser powder bed fusion", "metadata: authors": "Bandini, Michele; Benedetti, Matteo; Carmignato, Simone; Emanuelli, L.; Facchini, L.; Sbettega, E.", "metadata: source of the publication": "INTERNATIONAL JOURNAL OF FATIGUE", "metadata: year of publication": 2022, "metadata: institution": "Consorzio Interuniv Nazl Sci & Tecnol Materiali; Lincotek; Peen Serv Ltd; Univ Padua; Univ Trento", "metadata: country and region": "Italy", "metadata: doi": "10.1016/j.ijfatigue.2022.107009", "fatigue: types of fatigue data": "sn", "fatigue: method of extraction": "color and shape", "materials: name of the material": "Ti-6Al-4V", "am: types of am": "L-PBF", "am: am machine": "EOS M290", "am: layer thickness (μm)": 60, "am: direciton of specimen (°)": 90, "am: types of feedstock": "powder", "am: size of feedstock (μm)": "15, 45", "processing: processing sequence and parameters": "HT 900 C, 0.75 hour; HT 600 C, 4 hour; SURF machine", "testing: types of fatigue tests": "uniaxial; resonance", "testing: fatigue temperature (°c)": 25, "testing: fatigue environment": "air", "testing: load ratio": -1, "testing: frequency (hz)": 150, "testing: fatigue machine": "Rumul Microtron", "testing: load control": "force", "testing: specimens description": "circular cross-section; with drawing", "testing: critical cross-section size of specimens (mm)": 5.4, "testing: stress concentration factor of specimens": 8.12, "static mechanical properties: young's modulus (gpa)": 117, "static mechanical properties: yield strength (mpa)": 895, "static mechanical properties: ultimate tensile strength (mpa)": 965, "static mechanical properties: elongation (%)": 14.9, "rating score: rating score": 0.7714285714285715}}, {"id": "FatigueData-AM2022:680", "name": "316L", "material_family": "316L", "points": [[261.06579761580593, 60278.57151601645, 0], [229.65180643129335, 144575.63650831656, 0], [193.82565673556326, 256551.5071446918, 0], [189.01898793434745, 276873.7621904034, 0], [169.97951637993958, 661579.2286316247, 0], [157.45538123404313, 864743.8710882496, 0], [139.48405830212766, 3327600.0370677495, 0]], "conditions": {"material": "316L", "am_type": "L-PBF", "load_ratio": "0.1", "test_type": "uniaxial", "temperature": "25", "surface_treatment": "", "heat_treatment": ""}, "metadata": {"dataset id": 680, "metadata: title": "Influence of internal and surface defects on the fatigue performance of additively manufactured stainless steel 316L", "metadata: authors": "Dastgerdi, Jairan Nafar; Jaberi, Omid; Remes, Heikki", "metadata: source of the publication": "INTERNATIONAL JOURNAL OF FATIGUE", "metadata: year of publication": 2022, "metadata: institution": "Aalto Univ; Amirkabir Univ Technol", "metadata: country and region": "Finland; Iran", "metadata: doi": "10.1016/j.ijfatigue.2022.107025", "fatigue: types of fatigue data": "sn", "fatigue: method of extraction": "color and shape", "materials: name of the material": "316L", "am: types of am": "L-PBF", "am: am machine": "EOS M290", "am: power (w)": 250, "am: scan speed (mm/s)": 1083, "am: hatch space (μm)": 90, "am: layer thickness (μm)": 20, "am: preheat temperature (°c)": 80, "am: direciton of specimen (°)": 0, "am: types of feedstock": "powder", "am: size of feedstock (μm)": 37, "processing: processing sequence and parameters": "NHT; SURF as-built", "testing: types of fatigue tests": "uniaxial", "testing: fatigue temperature (°c)": 25, "testing: fatigue environment": "air", "testing: load ratio": 0.1, "testing: frequency (hz)": 10, "testing: load control": "force", "testing: specimens description": "circular cross-section; with drawing", "testing: critical cross-section size of specimens (mm)": 3.5, "testing: stress concentration factor of specimens": 1, "rating score: rating score": 0.7428571428571429}}, {"id": "FatigueData-AM2022:681", "name": "316L", "material_family": "316L", "points": [[234.27738514442186, 76719.27377533655, 0], [225.15529660305742, 84785.76964758208, 0], [180.24138276852267, 169334.3284692692, 0], [170.1375138635854, 253614.6509465654, 0], [148.5299569961, 315437.964390152, 0], [130.7111369609937, 628832.2763907873, 0], [121.4125253855999, 769895.7415648686, 0], [112.59463319228139, 1105747.1834805384, 0]], "conditions": {"material": "316L", "am_type": "L-PBF", "load_ratio": "0.1", "test_type": "uniaxial", "temperature": "25", "surface_treatment": "", "heat_treatment": ""}, "metadata": {"dataset id": 681, "metadata: title": "Influence of internal and surface defects on the fatigue performance of additively manufactured stainless steel 316L", "metadata: authors": "Dastgerdi, Jairan Nafar; Jaberi, Omid; Remes, Heikki", "metadata: source of the publication": "INTERNATIONAL JOURNAL OF FATIGUE", "metadata: year of publication": 2022, "metadata: institution": "Aalto Univ; Amirkabir Univ Technol", "metadata: country and region": "Finland; Iran", "metadata: doi": "10.1016/j.ijfatigue.2022.107025", "fatigue: types of fatigue data": "sn", "fatigue: method of extraction": "color and shape", "materials: name of the material": "316L", "am: types of am": "L-PBF", "am: am machine": "EOS M290", "am: power (w)": 250, "am: scan speed (mm/s)": 1083, "am: hatch space (μm)": 90, "am: layer thickness (μm)": 20, "am: preheat temperature (°c)": 80, "am: direciton of specimen (°)": 90, "am: types of feedstock": "powder", "am: size of feedstock (μm)": 37, "processing: processing sequence and parameters": "NHT; SURF as-built", "testing: types of fatigue tests": "uniaxial", "testing: fatigue temperature (°c)": 25, "testing: fatigue environment": "air", "testing: load ratio": 0.1, "testing: frequency (hz)": 10, "testing: load control": "force", "testing: specimens description": "circular cross-section; with drawing", "testing: critical cross-section size of specimens (mm)": 3.5, "testing: stress concentration factor of specimens": 1, "rating score: rating score": 0.7428571428571429}}, {"id": "FatigueData-AM2022:682", "name": "316L", "material_family": "316L", "points": [[249.8479500410257, 58949.8185668881, 0], [190.03162718145126, 181556.62932287581, 0], [175.61162077780386, 259493.2356831551, 0], [143.91403276382272, 845681.8571743371, 0], [128.50663671458128, 939638.0605147342, 0]], "conditions": {"material": "316L", "am_type": "L-PBF", "load_ratio": "0.1", "test_type": "uniaxial", "temperature": "25", "surface_treatment": "", "heat_treatment": ""}, "metadata": {"dataset id": 682, "metadata: title": "Influence of internal and surface defects on the fatigue performance of additively manufactured stainless steel 316L", "metadata: authors": "Dastgerdi, Jairan Nafar; Jaberi, Omid; Remes, Heikki", "metadata: source of the publication": "INTERNATIONAL JOURNAL OF FATIGUE", "metadata: year of publication": 2022, "metadata: institution": "Aalto Univ; Amirkabir Univ Technol", "metadata: country and region": "Finland; Iran", "metadata: doi": "10.1016/j.ijfatigue.2022.107025", "fatigue: types of fatigue data": "sn", "fatigue: method of extraction": "color and shape", "materials: name of the material": "316L", "am: types of am": "L-PBF", "am: am machine": "EOS M290", "am: power (w)": 250, "am: scan speed (mm/s)": 1083, "am: hatch space (μm)": 90, "am: layer thickness (μm)": 40, "am: preheat temperature (°c)": 80, "am: direciton of specimen (°)": 0, "am: types of feedstock": "powder", "am: size of feedstock (μm)": 37, "processing: processing sequence and parameters": "NHT; SURF as-built", "testing: types of fatigue tests": "uniaxial", "testing: fatigue temperature (°c)": 25, "testing: fatigue environment": "air", "testing: load ratio": 0.1, "testing: frequency (hz)": 10, "testing: load control": "force", "testing: specimens description": "circular cross-section; with drawing", "testing: critical cross-section size of specimens (mm)": 3.5, "testing: stress concentration factor of specimens": 1, "rating score: rating score": 0.7428571428571429}}, {"id": "FatigueData-AM2022:683", "name": "316L", "material_family": "316L", "points": [[211.80947575438898, 58053.14551294352, 0], [190.19024018231585, 103677.11547127708, 0], [175.60175922677035, 130924.23728093808, 0], [135.2582570285765, 269122.4107567596, 0], [99.02225508875007, 830666.1663925848, 0], [85.81984238091621, 1393913.2384763649, 0]], "conditions": {"material": "316L", "am_type": "L-PBF", "load_ratio": "0.1", "test_type": "uniaxial", "temperature": "25", "surface_treatment": "", "heat_treatment": ""}, "metadata": {"dataset id": 683, "metadata: title": "Influence of internal and surface defects on the fatigue performance of additively manufactured stainless steel 316L", "metadata: authors": "Dastgerdi, Jairan Nafar; Jaberi, Omid; Remes, Heikki", "metadata: source of the publication": "INTERNATIONAL JOURNAL OF FATIGUE", "metadata: year of publication": 2022, "metadata: institution": "Aalto Univ; Amirkabir Univ Technol", "metadata: country and region": "Finland; Iran", "metadata: doi": "10.1016/j.ijfatigue.2022.107025", "fatigue: types of fatigue data": "sn", "fatigue: method of extraction": "color and shape", "materials: name of the material": "316L", "am: types of am": "L-PBF", "am: am machine": "EOS M290", "am: power (w)": 250, "am: scan speed (mm/s)": 1083, "am: hatch space (μm)": 90, "am: layer thickness (μm)": 40, "am: preheat temperature (°c)": 80, "am: direciton of specimen (°)": 90, "am: types of feedstock": "powder", "am: size of feedstock (μm)": 37, "processing: processing sequence and parameters": "NHT; SURF as-built", "testing: types of fatigue tests": "uniaxial", "testing: fatigue temperature (°c)": 25, "testing: fatigue environment": "air", "testing: load ratio": 0.1, "testing: frequency (hz)": 10, "testing: load control": "force", "testing: specimens description": "circular cross-section; with drawing", "testing: critical cross-section size of specimens (mm)": 3.5, "testing: stress concentration factor of specimens": 1, "rating score: rating score": 0.7428571428571429}}, {"id": "FatigueData-AM2022:684", "name": "Ti-6Al-4V", "material_family": "Ti", "points": [[400.2935882694611, 77821.55279189104, 0], [400.26790748515623, 85961.93220369746, 0], [340.0838170383645, 263691.2430289811, 0], [311.2173209752185, 319884.8012784524, 0], [340.0838170383645, 345750.67622033413, 0], [311.2211220040233, 393154.7706541093, 0], [340.121589222514, 613055.7921498202, 0], [311.0653349305533, 1716451.4736262024, 0], [300.187321843407, 2052917.9747355585, 0]], "conditions": {"material": "Ti-6Al-4V", "am_type": "L-PBF", "load_ratio": "0.1", "test_type": "uniaxial", "temperature": "20", "surface_treatment": "", "heat_treatment": ""}, "metadata": {"dataset id": 684, "metadata: title": "Effect of HIP post-processing at 850 degrees C/200 MPa in the fatigue behavior of Ti-6Al-4V alloy fabricated by Selective Laser Melting", "metadata: authors": "Alegre, J. M.; Cuesta, I. I.; Diaz, A.; Garcia, R.; Peral, L. B.", "metadata: source of the publication": "INTERNATIONAL JOURNAL OF FATIGUE", "metadata: year of publication": 2022, "metadata: institution": "Hiperbar SL; Univ Burgos; Univ Oviedo", "metadata: country and region": "Spain", "metadata: funding agency": "European Regional Development Fund (ERDF); Junta of Castile and León", "metadata: doi": "10.1016/j.ijfatigue.2022.107097", "fatigue: types of fatigue data": "sn", "fatigue: method of extraction": "color and shape", "materials: name of the material": "Ti-6Al-4V", "am: types of am": "L-PBF", "am: am machine": "EOS M280", "am: power (w)": 400, "am: scan speed (mm/s)": 150, "am: hatch space (μm)": 120, "am: layer thickness (μm)": 60, "am: preheat temperature (°c)": 200, "am: am environment": "Ar", "am: types of feedstock": "powder", "am: size of feedstock (μm)": "27.79, 54.45", "processing: processing sequence and parameters": "HIP 850 C, 2 hour, 2000 bar; SURF machine", "testing: types of fatigue tests": "uniaxial", "testing: fatigue temperature (°c)": 20, "testing: fatigue environment": "air", "testing: load ratio": 0.1, "testing: frequency (hz)": 15, "testing: fatigue machine": "MTS 810", "testing: load control": "force", "testing: specimens description": "circular cross-section; with drawing", "testing: critical cross-section size of specimens (mm)": 5, "testing: stress concentration factor of specimens": 1, "static mechanical properties: yield strength (mpa)": 945, "static mechanical properties: ultimate tensile strength (mpa)": 1055, "static mechanical properties: elongation (%)": 13.2, "rating score: rating score": 0.8571428571428571}}, {"id": "FatigueData-AM2022:685", "name": "Ti-6Al-4V", "material_family": "Ti", "points": [[450.1259535545199, 5004.277705778296, 0], [449.91932994637443, 6016.003366489771, 0], [424.7906937786809, 13460.79026477683, 0], [424.69169608874654, 15500.217649257702, 0], [399.9825565263887, 16960.651689576156, 0], [400.1805519062575, 27654.135846157245, 0], [370.12685047970854, 53734.7632567015, 0], [389.9394572361965, 61690.389673699334, 0], [370.12685047970854, 65041.826431953996, 0], [380.0708997801206, 90929.00120380864, 0], [370.004346944176, 281349.85112737387, 0], [379.8493985546538, 789338.6609789077, 0], [360.13578948810016, 1000565.4054166202, 0], [369.9053492542416, 1363558.972920718, 0], [364.68831753297053, 1568681.6172572486, 0], [360.35729071356707, 1799246.3223213733, 0], [370.30134001397926, 2025730.550695844, 0], [364.58931984303615, 2303076.117785093, 0], [359.4947916572975, 2736408.419342073, 0], [354.8548643263806, 7976630.557631482, 1]], "conditions": {"material": "Ti-6Al-4V", "am_type": "L-PBF", "load_ratio": "0.1", "test_type": "uniaxial", "temperature": "20", "surface_treatment": "", "heat_treatment": ""}, "metadata": {"dataset id": 685, "metadata: title": "Effect of HIP post-processing at 850 degrees C/200 MPa in the fatigue behavior of Ti-6Al-4V alloy fabricated by Selective Laser Melting", "metadata: authors": "Alegre, J. M.; Cuesta, I. I.; Diaz, A.; Garcia, R.; Peral, L. B.", "metadata: source of the publication": "INTERNATIONAL JOURNAL OF FATIGUE", "metadata: year of publication": 2022, "metadata: institution": "Hiperbar SL; Univ Burgos; Univ Oviedo", "metadata: country and region": "Spain", "metadata: funding agency": "European Regional Development Fund (ERDF); Junta of Castile and León", "metadata: doi": "10.1016/j.ijfatigue.2022.107097", "fatigue: types of fatigue data": "sn", "fatigue: method of extraction": "color and shape", "materials: name of the material": "Ti-6Al-4V", "am: types of am": "L-PBF", "am: am machine": "EOS M280", "am: power (w)": 400, "am: scan speed (mm/s)": 150, "am: hatch space (μm)": 120, "am: layer thickness (μm)": 60, "am: preheat temperature (°c)": 200, "am: am environment": "Ar", "am: types of feedstock": "powder", "am: size of feedstock (μm)": "27.79, 54.45", "processing: processing sequence and parameters": "NHT; SURF machine", "testing: types of fatigue tests": "uniaxial", "testing: fatigue temperature (°c)": 20, "testing: fatigue environment": "air", "testing: load ratio": 0.1, "testing: frequency (hz)": 15, "testing: fatigue machine": "MTS 810", "testing: load control": "force", "testing: specimens description": "circular cross-section; with drawing", "testing: critical cross-section size of specimens (mm)": 5, "testing: stress concentration factor of specimens": 1, "static mechanical properties: yield strength (mpa)": 1090, "static mechanical properties: ultimate tensile strength (mpa)": 1297, "static mechanical properties: elongation (%)": 11.2, "rating score: rating score": 0.8571428571428571}}, {"id": "FatigueData-AM2022:686", "name": "Ti-6Al-4V", "material_family": "Ti", "points": [[305.3217358772914, 344947.6755994671, 0], [261.84489053687366, 643627.566267479, 0], [261.7629284295951, 1026104.0148481888, 0], [261.8780396558175, 1304817.8493348837, 0], [290.71579997505927, 2334650.164628187, 0], [276.36471813178645, 3412142.311600631, 0], [261.79490377021244, 3927908.663893518, 0], [247.12201378868048, 5498938.644481647, 0], [261.84489053687366, 8254374.148929828, 0], [232.45973245973244, 13673564.326533537, 0], [217.78030698218495, 38049060.88387316, 0], [217.76321776321777, 52231608.81812627, 0], [232.32323232323233, 52675461.432640456, 0], [217.8542178542179, 70621564.62031999, 0], [217.81305114638448, 90247657.4766628, 0], [218.05463643277562, 95568150.69687428, 0], [203.4550853116254, 120674108.44665055, 0], [188.67032902120624, 296309559.25527954, 0], [174.40789663011887, 342592851.83136666, 0], [173.7800145434765, 485252835.7021863, 0], [174.43321319667515, 586771497.2099215, 0], [174.76399176949943, 705901327.8423799, 0], [159.88949322282656, 706296588.6553454, 0], [152.6018273902711, 1400172531.7641335, 1], [145.65547736096062, 1486738123.8535643, 1]], "conditions": {"material": "Ti-6Al-4V", "am_type": "L-PBF", "load_ratio": "-1", "test_type": "uniaxial; VHCF", "temperature": "25", "surface_treatment": "", "heat_treatment": ""}, "metadata": {"dataset id": 686, "metadata: title": "An experimental investigation of fatigue performance and crack initiation characteristics for an SLMed Ti-6Al-4V under different stress ratios up to very-high-cycle regime", "metadata: authors": "Fu, Rui; Hong, Youshi; Ling, Chao; Zheng, Liang; Zhong, Zheng", "metadata: source of the publication": "INTERNATIONAL JOURNAL OF FATIGUE", "metadata: year of publication": 2022, "metadata: institution": "Chinese Acad Sci; Harbin Inst Technol", "metadata: country and region": "Peoples R China", "metadata: funding agency": "National Natural Science Foundation of China (NSFC); Shenzhen Fundamental Research Program ", "metadata: doi": "10.1016/j.ijfatigue.2022.107119", "fatigue: types of fatigue data": "sn", "fatigue: method of extraction": "color and shape", "materials: name of the material": "Ti-6Al-4V", "am: types of am": "L-PBF", "am: power (w)": 325, "am: scan speed (mm/s)": 1300, "am: hatch space (μm)": 120, "am: layer thickness (μm)": 30, "am: direciton of specimen (°)": 90, "am: am environment": "Ar", "am: types of feedstock": "powder", "am: size of feedstock (μm)": 45, "processing: processing sequence and parameters": "HT 600 C, 2 hour; SURF machine; SURF polish", "testing: types of fatigue tests": "uniaxial; VHCF", "testing: fatigue temperature (°c)": 25, "testing: fatigue environment": "air", "testing: load ratio": -1, "testing: frequency (hz)": 20000, "testing: fatigue machine": "Lasur GF20", "testing: load control": "displacement", "testing: specimens description": "circular cross-section; with drawing", "testing: critical cross-section size of specimens (mm)": 3.5, "testing: stress concentration factor of specimens": 1, "static mechanical properties: yield strength (mpa)": 1191, "static mechanical properties: ultimate tensile strength (mpa)": 1246, "static mechanical properties: elongation (%)": 5.6, "rating score: rating score": 0.8285714285714286}}, {"id": "FatigueData-AM2022:687", "name": "Ti-6Al-4V", "material_family": "Ti", "points": [[179.85161347993207, 618875.818538214, 0], [124.66074890317313, 671099.9540922834, 0], [149.87634456661007, 743139.3506566768, 0], [134.92138414256794, 1917788.1918051038, 0], [124.66074890317313, 3209561.280948187, 0], [140.0800457404231, 3768333.017074614, 0], [129.91021324354656, 10873566.312584177, 0], [109.66101526573502, 12876942.054754056, 0], [89.35838799116922, 24292482.46713961,
