Repository: yunyunfanfan/S-PA-CBB

# S-PA-CBB

Official research code, processed curve records, evaluation outputs, and manuscript source for:

> **From Physics to Selective Generation: Conditional Brownian Bridges for Sparse S–N Curve Reconstruction and Fatigue Decision-Making**

S-PA-CBB reconstructs a complete probabilistic stress–life (S–N) curve from only two to four observed fatigue tests. The method first fits an interpretable Basquin state, diagnoses whether that state is sufficient, and applies a ControlNet-style conditional Brownian-bridge residual only to curves that benefit from correction.

File: am2022_curves.json (part 43 of 98)
0], [119.64703096201568, 114618013.30368474, 0], [99.51590948456911, 166200200.45007893, 0], [79.56821767713161, 574516010.2369916, 0], [69.88235950769032, 1608917291.43578, 1]], "conditions": {"material": "Ti-6Al-4V", "am_type": "L-PBF", "load_ratio": "-0.5", "test_type": "uniaxial; VHCF", "temperature": "25", "surface_treatment": "", "heat_treatment": ""}, "metadata": {"dataset id": 687, "metadata: title": "An experimental investigation of fatigue performance and crack initiation characteristics for an SLMed Ti-6Al-4V under different stress ratios up to very-high-cycle regime", "metadata: authors": "Fu, Rui; Hong, Youshi; Ling, Chao; Zheng, Liang; Zhong, Zheng", "metadata: source of the publication": "INTERNATIONAL JOURNAL OF FATIGUE", "metadata: year of publication": 2022, "metadata: institution": "Chinese Acad Sci; Harbin Inst Technol", "metadata: country and region": "Peoples R China", "metadata: funding agency": "National Natural Science Foundation of China (NSFC); Shenzhen Fundamental Research Program ", "metadata: doi": "10.1016/j.ijfatigue.2022.107119", "fatigue: types of fatigue data": "sn", "fatigue: method of extraction": "color and shape", "materials: name of the material": "Ti-6Al-4V", "am: types of am": "L-PBF", "am: power (w)": 325, "am: scan speed (mm/s)": 1300, "am: hatch space (μm)": 120, "am: layer thickness (μm)": 30, "am: direciton of specimen (°)": 90, "am: am environment": "Ar", "am: types of feedstock": "powder", "am: size of feedstock (μm)": 45, "processing: processing sequence and parameters": "HT 600 C, 2 hour; SURF machine; SURF polish", "testing: types of fatigue tests": "uniaxial; VHCF", "testing: fatigue temperature (°c)": 25, "testing: fatigue environment": "air", "testing: load ratio": -0.5, "testing: frequency (hz)": 20000, "testing: fatigue machine": "Lasur GF20", "testing: load control": "displacement", "testing: specimens description": "circular cross-section; with drawing", "testing: critical cross-section size of specimens (mm)": 3.5, "testing: stress concentration factor of specimens": 1, "static mechanical properties: yield strength (mpa)": 1191, "static mechanical properties: ultimate tensile strength (mpa)": 1246, "static mechanical properties: elongation (%)": 5.6, "rating score: rating score": 0.8285714285714286}}, {"id": "FatigueData-AM2022:688", "name": "Ti-6Al-4V", "material_family": "Ti", "points": [[119.672267117182, 229338.51636967683, 0], [139.4107219652391, 472286.2080307035, 0], [149.48671217784366, 567213.553560601, 0], [93.97256556552922, 1830457.9075315285, 0], [99.32504791691026, 3909431.16198024, 0], [90.74550362465347, 7407003.332771364, 0], [85.35408994815484, 43764196.0515391, 0], [89.0295947662021, 163741563.54275498, 0], [70.15459732323717, 228544653.7213454, 0], [89.4780376433737, 255249062.11984262, 0], [79.80483809867823, 492960570.0205234, 0]], "conditions": {"material": "Ti-6Al-4V", "am_type": "L-PBF", "load_ratio": "0.1", "test_type": "uniaxial; VHCF", "temperature": "25", "surface_treatment": "", "heat_treatment": ""}, "metadata": {"dataset id": 688, "metadata: title": "An experimental investigation of fatigue performance and crack initiation characteristics for an SLMed Ti-6Al-4V under different stress ratios up to very-high-cycle regime", "metadata: authors": "Fu, Rui; Hong, Youshi; Ling, Chao; Zheng, Liang; Zhong, Zheng", "metadata: source of the publication": "INTERNATIONAL JOURNAL OF FATIGUE", "metadata: year of publication": 2022, "metadata: institution": "Chinese Acad Sci; Harbin Inst Technol", "metadata: country and region": "Peoples R China", "metadata: funding agency": "National Natural Science Foundation of China (NSFC); Shenzhen Fundamental Research Program ", "metadata: doi": "10.1016/j.ijfatigue.2022.107119", "fatigue: types of fatigue data": "sn", "fatigue: method of extraction": "color and shape", "materials: name of the material": "Ti-6Al-4V", "am: types of am": "L-PBF", "am: power (w)": 325, "am: scan speed (mm/s)": 1300, "am: hatch space (μm)": 120, "am: layer thickness (μm)": 30, "am: direciton of specimen (°)": 90, "am: am environment": "Ar", "am: types of feedstock": "powder", "am: size of feedstock (μm)": 45, "processing: processing sequence and parameters": "HT 600 C, 2 hour; SURF machine; SURF polish", "testing: types of fatigue tests": "uniaxial; VHCF", "testing: fatigue temperature (°c)": 25, "testing: fatigue environment": "air", "testing: load ratio": 0.1, "testing: frequency (hz)": 20000, "testing: fatigue machine": "Lasur GF20", "testing: load control": "displacement", "testing: specimens description": "circular cross-section; with drawing", "testing: critical cross-section size of specimens (mm)": 3.5, "testing: stress concentration factor of specimens": 1, "static mechanical properties: yield strength (mpa)": 1191, "static mechanical properties: ultimate tensile strength (mpa)": 1246, "static mechanical properties: elongation (%)": 5.6, "rating score: rating score": 0.8285714285714286}}, {"id": "FatigueData-AM2022:689", "name": "Ti-6Al-4V", "material_family": "Ti", "points": [[110.08135297780434, 245457.88856056856, 0], [94.83726150392818, 691479.0163457938, 0], [94.87397337864624, 889699.9345723068, 0], [99.9906556031232, 1290542.9911691444, 0], [94.67710457685963, 1528388.618236446, 0], [85.44436163140425, 1618791.70506275, 0], [74.90522137955149, 1973597.7436820879, 0], [89.73413377753255, 2132015.7126984755, 0], [94.22866169968802, 3076549.180166773, 0], [94.58111372045231, 3313973.599989578, 0], [105.38206927962189, 3652696.386315942, 0], [84.97530396563448, 4012790.0117742936, 0], [69.58473625140292, 4312608.989929458, 0], [84.57506189251707, 8063405.819599259, 0], [84.57506189251707, 8843356.684716271, 0], [74.82196664466314, 10977303.759598494, 0], [84.82801847259832, 13082139.485261625, 0], [69.61881969413685, 13241365.753427258, 0], [89.6309233500072, 29423694.782306455, 0], [74.85390085262469, 54203150.74557608, 0], [75.07582714194284, 101110044.52374624, 0], [79.5095202369974, 163344994.9644931, 0], [79.80409122306975, 222728899.92346042, 0], [49.388887086942795, 967040757.6877961, 1]], "conditions": {"material": "Ti-6Al-4V", "am_type": "L-PBF", "load_ratio": "0.5", "test_type": "uniaxial; VHCF", "temperature": "25", "surface_treatment": "", "heat_treatment": ""}, "metadata": {"dataset id": 689, "metadata: title": "An experimental investigation of fatigue performance and crack initiation characteristics for an SLMed Ti-6Al-4V under different stress ratios up to very-high-cycle regime", "metadata: authors": "Fu, Rui; Hong, Youshi; Ling, Chao; Zheng, Liang; Zhong, Zheng", "metadata: source of the publication": "INTERNATIONAL JOURNAL OF FATIGUE", "metadata: year of publication": 2022, "metadata: institution": "Chinese Acad Sci; Harbin Inst Technol", "metadata: country and region": "Peoples R China", "metadata: funding agency": "National Natural Science Foundation of China (NSFC); Shenzhen Fundamental Research Program ", "metadata: doi": "10.1016/j.ijfatigue.2022.107119", "fatigue: types of fatigue data": "sn", "fatigue: method of extraction": "color and shape", "materials: name of the material": "Ti-6Al-4V", "am: types of am": "L-PBF", "am: power (w)": 325, "am: scan speed (mm/s)": 1300, "am: hatch space (μm)": 120, "am: layer thickness (μm)": 30, "am: direciton of specimen (°)": 90, "am: am environment": "Ar", "am: types of feedstock": "powder", "am: size of feedstock (μm)": 45, "processing: processing sequence and parameters": "HT 600 C, 2 hour; SURF machine; SURF polish", "testing: types of fatigue tests": "uniaxial; VHCF", "testing: fatigue temperature (°c)": 25, "testing: fatigue environment": "air", "testing: load ratio": 0.5, "testing: frequency (hz)": 20000, "testing: fatigue machine": "Lasur GF20", "testing: load control": "displacement", "testing: specimens description": "circular cross-section; with drawing", "testing: critical cross-section size of specimens (mm)": 3.5, "testing: stress concentration factor of specimens": 1, "static mechanical properties: yield strength (mpa)": 1191, "static mechanical properties: ultimate tensile strength (mpa)": 1246, "static mechanical properties: elongation (%)": 5.6, "rating score: rating score": 0.8285714285714286}}, {"id": "FatigueData-AM2022:690", "name": "Ti-6Al-4V + nYSZ", "material_family": "Ti", "points": [[539.1354037267081, 27950.423446305933, 0], [427.46147186147186, 95353.10355671318, 0], [494.7285714285715, 180951.0279103371, 0], [449.64012806830306, 357645.4226922102, 0], [404.8141023833028, 424225.43278542307, 0], [426.9061883981237, 467169.51985986903, 0], [382.13390374331556, 819865.5062232467, 0], [382.4234401093062, 5513238.1659845635, 0], [370.29491865695906, 10081906.284734253, 1], [382.23485754841334, 10108989.077603327, 1], [393.9220590633179, 10150046.275358476, 1]], "conditions": {"material": "Ti-6Al-4V + nYSZ", "am_type": "L-PBF", "load_ratio": "0.1", "test_type": "4-point bending", "temperature": "25", "surface_treatment": "", "heat_treatment": ""}, "metadata": {"dataset id": 690, "metadata: title": "Fatigue performance of zirconia-reinforced Ti-6Al-4V nanocomposite processed by laser powder bed fusion: An improvement by hot isostatic pressing", "metadata: authors": "Dirras, Guy; Djemai, Madjid; Gubicza, Jeno; Guennec, Benjamin; Hattal, Amine; Hocini, Azziz; Horikawa, Noriyo; Kinoshita, Takahiro; Mukhtarova, Kamilla", "metadata: source of the publication": "INTERNATIONAL JOURNAL OF FATIGUE", "metadata: year of publication": 2022, "metadata: institution": "Eotvos Lorand Univ; Toyama Prefectural Univ; Univ Sorbonne Paris Nord; Z3Dlab", "metadata: country and region": "France; Hungary; Japan", "metadata: funding agency": "CNRS; Universite Sorbonne Paris Nord", "metadata: doi": "10.1016/j.ijfatigue.2022.107129", "fatigue: types of fatigue data": "sn", "fatigue: method of extraction": "color and shape", "materials: name of the material": "Ti-6Al-4V + nYSZ", "am: types of am": "L-PBF", "am: am machine": "SLM 125HL", "am: power (w)": 200, "am: scan speed (mm/s)": 650, "am: hatch space (μm)": 80, "am: layer thickness (μm)": 30, "am: direciton of specimen (°)": 0, "am: scan pattern": "chessboard", "am: types of feedstock": "powder", "am: size of feedstock (μm)": 20, "processing: processing sequence and parameters": "HT 600 C, 2 hour; HIP 920 C, 2 hour, 1000 bar; SURF polish", "testing: types of fatigue tests": "4-point bending", "testing: fatigue temperature (°c)": 25, "testing: fatigue environment": "air", "testing: load ratio": 0.1, "testing: frequency (hz)": 5, "testing: fatigue machine": "Instron 5848", "testing: load control": "force", "testing: specimens description": "rectangular cross-section", "testing: critical cross-section size of specimens (mm)": "3, 2", "testing: stress concentration factor of specimens": 1, "rating score: rating score": 0.7714285714285715}}, {"id": "FatigueData-AM2022:691", "name": "Ti-6Al-4V + nYSZ", "material_family": "Ti", "points": [[310.8979659283157, 18751.43411571541, 0], [337.44304550411425, 22589.37310372264, 0], [310.37025212024935, 22939.30403537193, 0], [283.7016618386949, 27398.103128429117, 0], [269.8312303809935, 44435.10066004419, 0], [297.25375158965664, 44492.626662576076, 0], [324.00710584752034, 47033.37254212788, 0], [222.89827807433676, 51225.44691131789, 0], [228.98403493949, 58501.278315660216, 0], [243.29324263038552, 77704.49712633618, 0], [208.96368078002683, 131742.67179268925, 0], [202.6261916056809, 135891.49055422356, 0], [216.38571679238714, 3607355.3231853694, 0], [195.69023161636855, 10081112.474712418, 1], [188.66866964001957, 10129274.905330688, 1]], "conditions": {"material": "Ti-6Al-4V + nYSZ", "am_type": "L-PBF", "load_ratio": "0.1", "test_type": "4-point bending", "temperature": "25", "surface_treatment": "", "heat_treatment": ""}, "metadata": {"dataset id": 691, "metadata: title": "Fatigue performance of zirconia-reinforced Ti-6Al-4V nanocomposite processed by laser powder bed fusion: An improvement by hot isostatic pressing", "metadata: authors": "Dirras, Guy; Djemai, Madjid; Gubicza, Jeno; Guennec, Benjamin; Hattal, Amine; Hocini, Azziz; Horikawa, Noriyo; Kinoshita, Takahiro; Mukhtarova, Kamilla", "metadata: source of the publication": "INTERNATIONAL JOURNAL OF FATIGUE", "metadata: year of publication": 2022, "metadata: institution": "Eotvos Lorand Univ; Toyama Prefectural Univ; Univ Sorbonne Paris Nord; Z3Dlab", "metadata: country and region": "France; Hungary; Japan", "metadata: funding agency": "CNRS; Universite Sorbonne Paris Nord", "metadata: doi": "10.1016/j.ijfatigue.2022.107129", "fatigue: types of fatigue data": "sn", "fatigue: method of extraction": "color and shape", "materials: name of the material": "Ti-6Al-4V + nYSZ", "am: types of am": "L-PBF", "am: am machine": "SLM 125HL", "am: power (w)": 200, "am: scan speed (mm/s)": 650, "am: hatch space (μm)": 80, "am: layer thickness (μm)": 30, "am: direciton of specimen (°)": 0, "am: scan pattern": "chessboard", "am: types of feedstock": "powder", "am: size of feedstock (μm)": 20, "processing: processing sequence and parameters": "HT 600 C, 2 hour; SURF polish", "testing: types of fatigue tests": "4-point bending", "testing: fatigue temperature (°c)": 25, "testing: fatigue environment": "air", "testing: load ratio": 0.1, "testing: frequency (hz)": 5, "testing: fatigue machine": "Instron 5848", "testing: load control": "force", "testing: specimens description": "rectangular cross-section", "testing: critical cross-section size of specimens (mm)": "3, 2", "testing: stress concentration factor of specimens": 1, "rating score: rating score": 0.7714285714285715}}, {"id": "FatigueData-AM2022:692", "name": "HSLA steel, AWS A5.28 ER110S-G", "material_family": "HSLA", "points": [[123.20641946354154, 72984.4364908575, 0], [123.20641946354154, 92669.234529888, 0], [111.77074992133481, 97582.68338213662, 0], [111.14410054648029, 112033.0537207089, 0], [122.5901741085075, 155906.062760779, 0], [111.35779664081446, 159932.22093102933, 0], [105.46721332135319, 2004372.464868968, 0], [81.62252105906624, 2010796.7899825089, 1], [100.74663550586301, 2014515.4126655653, 1]], "conditions": {"material": "HSLA steel, AWS A5.28 ER110S-G", "am_type": "W-DED", "load_ratio": "0.1", "test_type": "uniaxial", "temperature": "25", "surface_treatment": "", "heat_treatment": ""}, "metadata": {"dataset id": 692, "metadata: title": "Mechanical characterization and fatigue assessment of wire and arc additively manufactured HSLA steel parts", "metadata: authors": "Braga, Daniel F. O.; Infante, Virginia; Machado, Carla M.; Rodideal, Nicolae; Santos, Telmo G.; Vidal, Catarina", "metadata: source of the publication": "INTERNATIONAL JOURNAL OF FATIGUE", "metadata: year of publication": 2022, "metadata: institution": "Univ Lisbon; Univ Nova Lisboa", "metadata: country and region": "Portugal", "metadata: funding agency": "Portuguese Foundation for Science and Technology ", "metadata: doi": "10.1016/j.ijfatigue.2022.107146", "fatigue: types of fatigue data": "sn", "fatigue: method of extraction": "color and shape", "materials: name of the material": "HSLA steel, AWS A5.28 ER110S-G", "am: types of am": "W-DED", "am: am machine": "custom", "am: scan speed (mm/s)": 9, "am: direciton of specimen (°)": 0, "am: am environment": "Ar", "am: scan pattern": "zigzag", "am: voltage (v)": 21, "am: current (a)": 95, "am: wire feed rate (mm/s)": 3, "am: types of feedstock": "wire", "am: size of feedstock (μm)": 1000, "processing: processing sequence and parameters": "SURF EDM", "testing: types of fatigue tests": "uniaxial", "testing: fatigue temperature (°c)": 25, "testing: fatigue environment": "air", "testing: load ratio": 0.1, "testing: frequency (hz)": "12, 15", "testing: fatigue machine": "Instron 8502", "testing: load control": "force", "testing: specimens description": "rectangular cross-section; with drawing", "testing: critical cross-section size of specimens (mm)": "12, 2.1", "testing: stress concentration factor of specimens": 1, "static mechanical properties: yield strength (mpa)": 575, "static mechanical properties: ultimate tensile strength (mpa)": 905, "rating score: rating score": 0.7631578947368421}}, {"id": "FatigueData-AM2022:693", "name": "AlSi10Mg", "material_family": "AlSi10Mg", "points": [[100.13210332813398, 565481.3051097228, 0], [79.79984666078472, 1040045.5859383846, 0], [109.71823541192273, 3157846.289642208, 0], [79.94543515980443, 3529969.9713734016, 0], [80.12486956793366, 102996184.7163615, 0], [60.11216009969155, 359849623.9063441, 0], [75.12220686083393, 578616854.844639, 0], [70.23048493854743, 1149407677.0176532, 0]], "conditions": {"material": "AlSi10Mg", "am_type": "L-PBF", "load_ratio": "-1", "test_type": "uniaxial; VHCF", "temperature": "25", "surface_treatment": "", "heat_treatment": ""}, "metadata": {"dataset id": 693, "metadata: title": "Very-high-cycle fatigue induced growth and amorphization of Si particles in additively manufactured AlSi10Mg alloy: Dependence of applied stress ratio", "metadata: authors": "Li, Jianghua; Li, Yajing; Qian, Guian; Sun, Jingyu; Wang, Zhiyang", "metadata: source of the publication": "INTERNATIONAL JOURNAL OF FATIGUE", "metadata: year of publication": 2022, "metadata: institution": "Australian Nucl Sci & Technol Org; Chinese Acad Sci; Tianjin Univ", "metadata: country and region": "Australia; Peoples R China", "metadata: funding agency": "National Natural Science Foundation of China (NSFC)", "metadata: doi": "10.1016/j.ijfatigue.2022.107167", "fatigue: types of fatigue data": "sn", "fatigue: method of extraction": "color and shape", "materials: name of the material": "AlSi10Mg", "am: types of am": "L-PBF", "am: am machine": "EOS M280", "am: power (w)": 370, "am: scan speed (mm/s)": 1300, "am: hatch space (μm)": 190, "am: layer thickness (μm)": 50, "am: direciton of specimen (°)": 90, "am: types of feedstock": "powder", "processing: processing sequence and parameters": "NHT; SURF machine", "testing: types of fatigue tests": "uniaxial; VHCF", "testing: fatigue temperature (°c)": 25, "testing: fatigue environment": "air", "testing: load ratio": -1, "testing: frequency (hz)": 20000, "testing: fatigue machine": "Lasur GF20-TC", "testing: load control": "displacement", "testing: specimens description": "circular cross-section", "testing: critical cross-section size of specimens (mm)": 3.5, "testing: stress concentration factor of specimens": 1, "rating score: rating score": 0.7142857142857143}}, {"id": "FatigueData-AM2022:694", "name": "AlSi10Mg", "material_family": "AlSi10Mg", "points": [[60.21161969039397, 129074.49616828116, 0], [39.99888267269179, 740507.1077225829, 0], [50.10779102228655, 909048.5719719746, 0], [40.056132682865005, 934354.1064056838, 0], [39.99888267269179, 76224574.03663288, 0]], "conditions": {"material": "AlSi10Mg", "am_type": "L-PBF", "load_ratio": "0.5", "test_type": "uniaxial; VHCF", "temperature": "25", "surface_treatment": "", "heat_treatment": ""}, "metadata": {"dataset id": 694, "metadata: title": "Very-high-cycle fatigue induced growth and amorphization of Si particles in additively manufactured AlSi10Mg alloy: Dependence of applied stress ratio", "metadata: authors": "Li, Jianghua; Li, Yajing; Qian, Guian; Sun, Jingyu; Wang, Zhiyang", "metadata: source of the publication": "INTERNATIONAL JOURNAL OF FATIGUE", "metadata: year of publication": 2022, "metadata: institution": "Australian Nucl Sci & Technol Org; Chinese Acad Sci; Tianjin Univ", "metadata: country and region": "Australia; Peoples R China", "metadata: funding agency": "National Natural Science Foundation of China (NSFC)", "metadata: doi": "10.1016/j.ijfatigue.2022.107167", "fatigue: types of fatigue data": "sn", "fatigue: method of extraction": "color and shape", "materials: name of the material": "AlSi10Mg", "am: types of am": "L-PBF", "am: am machine": "EOS M280", "am: power (w)": 370, "am: scan speed (mm/s)": 1300, "am: hatch space (μm)": 190, "am: layer thickness (μm)": 50, "am: direciton of specimen (°)": 90, "am: types of feedstock": "powder", "processing: processing sequence and parameters": "NHT; SURF machine", "testing: types of fatigue tests": "uniaxial; VHCF", "testing: fatigue temperature (°c)": 25, "testing: fatigue environment": "air", "testing: load ratio": 0.5, "testing: frequency (hz)": 20000, "testing: fatigue machine": "Lasur GF20-TC", "testing: load control": "displacement", "testing: specimens description": "circular cross-section", "testing: critical cross-section size of specimens (mm)": 3.5, "testing: stress concentration factor of specimens": 1, "rating score: rating score": 0.7142857142857143}}, {"id": "FatigueData-AM2022:695", "name": "AlSi7Mg0.6", "material_family": "AlSi7Mg0.6", "points": [[81.04058402735163, 74895.19782493345, 0], [81.01859016393442, 90059.42552107887, 0], [72.05039544551403, 163515.33888380526, 0], [72.0717277783212, 234773.0764138896, 0], [72.01654745045235, 324134.15540475317, 0], [63.049051187360476, 989770.5035646942, 0], [63.01859016393443, 2090340.795112324, 0], [62.94069391164893, 3061261.973640918, 1]], "conditions": {"material": "AlSi7Mg0.6", "am_type": "L-PBF", "load_ratio": "0.1", "test_type": "uniaxial", "temperature": "25", "surface_treatment": "", "heat_treatment": ""}, "metadata": {"dataset id": 695, "metadata: title": "Influence of production batch related parameters on static and fatigue resistance of LPBF produced AlSi7Mg0.6", "metadata: authors": "Cacace, Stefania; Demir, Ali Gokhan; Grande, Antonio Mattia; Sala, Giuseppe", "metadata: source of the publication": "INTERNATIONAL JOURNAL OF FATIGUE", "metadata: year of publication": 2022, "metadata: institution": "Politecn Milan", "metadata: country and region": "Italy", "metadata: funding agency": "European Commission", "metadata: doi": "10.1016/j.ijfatigue.2022.107227", "fatigue: types of fatigue data": "sn", "fatigue: method of extraction": "color and shape", "materials: name of the material": "AlSi7Mg0.6", "am: types of am": "L-PBF", "am: am machine": "Renishaw AM250", "am: power (w)": 200, "am: scan speed (mm/s)": 610.687, "am: hatch space (μm)": 139, "am: layer thickness (μm)": 25, "am: preheat temperature (°c)": 25, "am: direciton of specimen (°)": 90, "am: am environment": "Ar", "am: scan pattern": "meander", "am: types of feedstock": "powder", "am: size of feedstock (μm)": "26, 66", "processing: processing sequence and parameters": "HT 300 C, 2 hour; SURF sandblast", "testing: types of fatigue tests": "uniaxial", "testing: fatigue temperature (°c)": 25, "testing: fatigue environment": "air", "testing: load ratio": 0.1, "testing: frequency (hz)": 20, "testing: fatigue standard": "ASTM E466", "testing: load control": "force", "testing: specimens description": "circular cross-section; with drawing", "testing: critical cross-section size of specimens (mm)": 6, "testing: stress concentration factor of specimens": 1, "static mechanical properties: young's modulus (gpa)": 66.9, "static mechanical properties: yield strength (mpa)": 170, "static mechanical properties: ultimate tensile strength (mpa)": 254, "static mechanical properties: elongation (%)": 13.2, "rating score: rating score": 0.9428571428571428}}, {"id": "FatigueData-AM2022:696", "name": "AlSi7Mg0.6", "material_family": "AlSi7Mg0.6", "points": [[81.07377049180327, 34537.93477996207, 0], [81.07377049180327, 56898.97954543623, 0], [81.07377049180327, 61623.120289936494, 0], [72.07377049180327, 122423.365617643, 0], [72.07377049180327, 271671.36496801465, 0], [63.07377049180328, 329850.77088272176, 0], [72.07377049180327, 447241.46605143626, 0], [63.02426338434726, 2911068.567070279, 0], [63.00095805833511, 10093554.309286462, 1]], "conditions": {"material": "AlSi7Mg0.6", "am_type": "L-PBF", "load_ratio": "0.1", "test_type": "uniaxial", "temperature": "25", "surface_treatment": "", "heat_treatment": ""}, "metadata": {"dataset id": 696, "metadata: title": "Influence of production batch related parameters on static and fatigue resistance of LPBF produced AlSi7Mg0.6", "metadata: authors": "Cacace, Stefania; Demir, Ali Gokhan; Grande, Antonio Mattia; Sala, Giuseppe", "metadata: source of the publication": "INTERNATIONAL JOURNAL OF FATIGUE", "metadata: year of publication": 2022, "metadata: institution": "Politecn Milan", "metadata: country and region": "Italy", "metadata: funding agency": "European Commission", "metadata: doi": "10.1016/j.ijfatigue.2022.107227", "fatigue: types of fatigue data": "sn", "fatigue: method of extraction": "color and shape", "materials: name of the material": "AlSi7Mg0.6", "am: types of am": "L-PBF", "am: am machine": "Renishaw AM250", "am: power (w)": 200, "am: scan speed (mm/s)": 610.687, "am: hatch space (μm)": 139, "am: layer thickness (μm)": 25, "am: preheat temperature (°c)": 25, "am: direciton of specimen (°)": 90, "am: am environment": "Ar", "am: scan pattern": "meander", "am: types of feedstock": "powder", "am: size of feedstock (μm)": "26, 66", "processing: processing sequence and parameters": "HT 300 C, 2 hour; SURF sandblast", "testing: types of fatigue tests": "uniaxial", "testing: fatigue temperature (°c)": 25, "testing: fatigue environment": "air", "testing: load ratio": 0.1, "testing: frequency (hz)": 20, "testing: fatigue standard": "ASTM E466", "testing: load control": "force", "testing: specimens description": "circular cross-section; with drawing", "testing: critical cross-section size of specimens (mm)": 6, "testing: stress concentration factor of specimens": 1, "static mechanical properties: young's modulus (gpa)": 66.9, "static mechanical properties: yield strength (mpa)": 170, "static mechanical properties: ultimate tensile strength (mpa)": 254, "static mechanical properties: elongation (%)": 13.2, "rating score: rating score": 0.9428571428571428}}, {"id": "FatigueData-AM2022:697", "name": "AlSi7Mg0.6", "material_family": "AlSi7Mg0.6", "points": [[81.05960264900662, 66190.16041953131, 0], [81.10060909137809, 84212.33896636413, 0], [71.97019867549669, 170290.3940666896, 0], [63.02980132450331, 173539.39729833265, 0], [71.97598942236752, 273958.26080864365, 0], [63.02980132450331, 1348835.4152153214, 0], [62.93966535389938, 1522035.5608757283, 0]], "conditions": {"material": "AlSi7Mg0.6", "am_type": "L-PBF", "load_ratio": "0.1", "test_type": "uniaxial", "temperature": "25", "surface_treatment": "", "heat_treatment": ""}, "metadata": {"dataset id": 697, "metadata: title": "Influence of production batch related parameters on static and fatigue resistance of LPBF produced AlSi7Mg0.6", "metadata: authors": "Cacace, Stefania; Demir, Ali Gokhan; Grande, Antonio Mattia; Sala, Giuseppe", "metadata: source of the publication": "INTERNATIONAL JOURNAL OF FATIGUE", "metadata: year of publication": 2022, "metadata: institution": "Politecn Milan", "metadata: country and region": "Italy", "metadata: funding agency": "European Commission", "metadata: doi": "10.1016/j.ijfatigue.2022.107227", "fatigue: types of fatigue data": "sn", "fatigue: method of extraction": "color and shape", "materials: name of the material": "AlSi7Mg0.6", "am: types of am": "L-PBF", "am: am machine": "Renishaw AM250", "am: power (w)": 200, "am: scan speed (mm/s)": 610.687, "am: hatch space (μm)": 139, "am: layer thickness (μm)": 25, "am: preheat temperature (°c)": 25, "am: direciton of specimen (°)": 45, "am: am environment": "Ar", "am: scan pattern": "meander", "am: types of feedstock": "powder", "am: size of feedstock (μm)": "26, 66", "processing: processing sequence and parameters": "HT 300 C, 2 hour; SURF sandblast", "testing: types of fatigue tests": "uniaxial", "testing: fatigue temperature (°c)": 25, "testing: fatigue environment": "air", "testing: load ratio": 0.1, "testing: frequency (hz)": 20, "testing: fatigue standard": "ASTM E466", "testing: load control": "force", "testing: specimens description": "circular cross-section; with drawing", "testing: critical cross-section size of specimens (mm)": 6, "testing: stress concentration factor of specimens": 1, "static mechanical properties: young's modulus (gpa)": 66.9, "static mechanical properties: yield strength (mpa)": 170, "static mechanical properties: ultimate tensile strength (mpa)": 254, "static mechanical properties: elongation (%)": 13.2, "rating score: rating score": 0.9428571428571428}}, {"id": "FatigueData-AM2022:698", "name": "AlSi7Mg0.6", "material_family": "AlSi7Mg0.6", "points": [[81.11941912337082, 56619.503137824824, 0], [81.11941912337082, 76461.81829958469, 0], [71.96021332181743, 100497.97791212055, 0], [81.17329680455641, 101893.30775253668, 0], [71.99906880975237, 188258.4024451389, 0], [62.97633636319143, 195300.23457601154, 0], [72.03586799094602, 213542.8185089804, 0], [62.92245868200582, 526061.2464911846, 0], [62.92245868200582, 2286215.06883165, 0]], "conditions": {"material": "AlSi7Mg0.6", "am_type": "L-PBF", "load_ratio": "0.1", "test_type": "uniaxial", "temperature": "25", "surface_treatment": "", "heat_treatment": ""}, "metadata": {"dataset id": 698, "metadata: title": "Influence of production batch related parameters on static and fatigue resistance of LPBF produced AlSi7Mg0.6", "metadata: authors": "Cacace, Stefania; Demir, Ali Gokhan; Grande, Antonio Mattia; Sala, Giuseppe", "metadata: source of the publication": "INTERNATIONAL JOURNAL OF FATIGUE", "metadata: year of publication": 2022, "metadata: institution": "Politecn Milan", "metadata: country and region": "Italy", "metadata: funding agency": "European Commission", "metadata: doi": "10.1016/j.ijfatigue.2022.107227", "fatigue: types of fatigue data": "sn", "fatigue: method of extraction": "color and shape", "materials: name of the material": "AlSi7Mg0.6", "am: types of am": "L-PBF", "am: am machine": "Renishaw AM250", "am: power (w)": 200, "am: scan speed (mm/s)": 610.687, "am: hatch space (μm)": 139, "am: layer thickness (μm)": 25, "am: preheat temperature (°c)": 25, "am: direciton of specimen (°)": 45, "am: am environment": "Ar", "am: scan pattern": "meander", "am: types of feedstock": "powder", "am: size of feedstock (μm)": "26, 66", "processing: processing sequence and parameters": "HT 300 C, 2 hour; SURF sandblast", "testing: types of fatigue tests": "uniaxial", "testing: fatigue temperature (°c)": 25, "testing: fatigue environment": "air", "testing: load ratio": 0.1, "testing: frequency (hz)": 20, "testing: fatigue standard": "ASTM E466", "testing: load control": "force", "testing: specimens description": "circular cross-section; with drawing", "testing: critical cross-section size of specimens (mm)": 6, "testing: stress concentration factor of specimens": 1, "static mechanical properties: young's modulus (gpa)": 66.9, "static mechanical properties: yield strength (mpa)": 170, "static mechanical properties: ultimate tensile strength (mpa)": 254, "static mechanical properties: elongation (%)": 13.2, "rating score: rating score": 0.9428571428571428}}, {"id": "FatigueData-AM2022:699", "name": "AlSi7Mg0.6", "material_family": "AlSi7Mg0.6", "points": [[81.01524392584759, 37315.0325913609, 0], [81.0181673715536, 44798.6692127145, 0], [81.0181673715536, 51933.32239247442, 0], [72.01810094263372, 53793.18962386767, 0], [71.9628768435431, 68385.33255302325, 0], [72.01663921978071, 93827.87359222374, 0], [71.9643385663961, 120925.59307141133, 0], [62.97183855821127, 142118.26765417476, 0], [62.913691013414635, 260452.8073664443, 0], [62.913691013414635, 564826.6794984415, 0], [62.97102558762974, 891758.1328380158, 0]], "conditions": {"material": "AlSi7Mg0.6", "am_type": "L-PBF", "load_ratio": "0.1", "test_type": "uniaxial", "temperature": "25", "surface_treatment": "", "heat_treatment": ""}, "metadata": {"dataset id": 699, "metadata: title": "Influence of production batch related parameters on static and fatigue resistance of LPBF produced AlSi7Mg0.6", "metadata: authors": "Cacace, Stefania; Demir, Ali Gokhan; Grande, Antonio Mattia; Sala, Giuseppe", "metadata: source of the publication": "INTERNATIONAL JOURNAL OF FATIGUE", "metadata: year of publication": 2022, "metadata: institution": "Politecn Milan", "metadata: country and region": "Italy", "metadata: funding agency": "European Commission", "metadata: doi": "10.1016/j.ijfatigue.2022.107227", "fatigue: types of fatigue data": "sn", "fatigue: method of extraction": "color and shape", "materials: name of the material": "AlSi7Mg0.6", "am: types of am": "L-PBF", "am: am machine": "Renishaw AM250", "am: power (w)": 200, "am: scan speed (mm/s)": 610.687, "am: hatch space (μm)": 139, "am: layer thickness (μm)": 25, "am: preheat temperature (°c)": 25, "am: direciton of specimen (°)": 0, "am: am environment": "Ar", "am: scan pattern": "meander", "am: types of feedstock": "powder", "am: size of feedstock (μm)": "26, 66", "processing: processing sequence and parameters": "HT 300 C, 2 hour; SURF sandblast", "testing: types of fatigue tests": "uniaxial", "testing: fatigue temperature (°c)": 25, "testing: fatigue environment": "air", "testing: load ratio": 0.1, "testing: frequency (hz)": 20, "testing: fatigue standard": "ASTM E466", "testing: load control": "force", "testing: specimens description": "circular cross-section; with drawing", "testing: critical cross-section size of specimens (mm)": 6, "testing: stress concentration factor of specimens": 1, "static mechanical properties: young's modulus (gpa)": 66.9, "static mechanical properties: yield strength (mpa)": 170, "static mechanical properties: ultimate tensile strength (mpa)": 254, "static mechanical properties: elongation (%)": 13.2, "rating score: rating score": 0.9428571428571428}}, {"id": "FatigueData-AM2022:700", "name": "AlSi7Mg0.6", "material_family": "AlSi7Mg0.6", "points": [[80.95828548372079, 29612.968367445883, 0], [81.00953331407412, 33453.06276192592, 0], [71.95609692548203, 39452.148221110074, 0], [71.95544554455446, 51309.660565803264, 0], [71.95522649610095, 59128.77872495256, 0], [71.95576700527197, 84104.19301769359, 0], [62.97029702970297, 191510.14311463677, 0], [62.970297029702984, 364374.74131420185, 0], [62.93349688951197, 418212.04120412475, 0]], "conditions": {"material": "AlSi7Mg0.6", "am_type": "L-PBF", "load_ratio": "0.1", "test_type": "uniaxial", "temperature": "25", "surface_treatment": "", "heat_treatment": ""}, "metadata": {"dataset id": 700, "metadata: title": "Influence of production batch related parameters on static and fatigue resistance of LPBF produced AlSi7Mg0.6", "metadata: authors": "Cacace, Stefania; Demir, Ali Gokhan; Grande, Antonio Mattia; Sala, Giuseppe", "metadata: source of the publication": "INTERNATIONAL JOURNAL OF FATIGUE", "metadata: year of publication": 2022, "metadata: institution": "Politecn Milan", "metadata: country and region": "Italy", "metadata: funding agency": "European Commission", "metadata: doi": "10.1016/j.ijfatigue.2022.107227", "fatigue: types of fatigue data": "sn", "fatigue: method of extraction": "color and shape", "materials: name of the material": "AlSi7Mg0.6", "am: types of am": "L-PBF", "am: am machine": "Renishaw AM250", "am: power (w)": 200, "am: scan speed (mm/s)": 610.687, "am: hatch space (μm)": 139, "am: layer thickness (μm)": 25, "am: preheat temperature (°c)": 25, "am: direciton of specimen (°)": 0, "am: am environment": "Ar", "am: scan pattern": "meander", "am: types of feedstock": "powder", "am: size of feedstock (μm)": "26, 66", "processing: processing sequence and parameters": "HT 300 C, 2 hour; SURF sandblast", "testing: types of fatigue tests": "uniaxial", "testing: fatigue temperature (°c)": 25, "testing: fatigue environment": "air", "testing: load ratio": 0.1, "testing: frequency (hz)": 20, "testing: fatigue standard": "ASTM E466", "testing: load control": "force", "testing: specimens description": "circular cross-section; with drawing", "testing: critical cross-section size of specimens (mm)": 6, "testing: stress concentration factor of specimens": 1, "static mechanical properties: young's modulus (gpa)": 66.9, "static mechanical properties: yield strength (mpa)": 170, "static mechanical properties: ultimate tensile strength (mpa)": 254, "static mechanical properties: elongation (%)": 13.2, "rating score: rating score": 0.9428571428571428}}, {"id": "FatigueData-AM2022:701", "name": "Ti-6Al-4V", "material_family": "Ti", "points": [[624.7909618092397, 117325.0199058364, 0], [590.3296462390463, 343680.0425047638, 0], [599.8002112796249, 409600.7210569234, 0], [589.7682250745954, 451439.90128457115, 0], [590.3702984398267, 779669.9050690532, 0], [600.4429368456365, 795430.7980960024, 0], [574.7608979678315, 1152674.8882489107, 0], [574.608918128655, 1942560.196045647, 0], [530.2070478541067, 24380134.99352532, 0], [590.0318979266348, 55571992.32713742, 0], [550.1594896331738, 122016834.28846668, 0], [550.1594896331738, 236856657.74308065, 0], [509.1541752738102, 241082778.6233126, 0], [575.2283298871586, 336137531.53271323, 0], [530.2232854864434, 373264305.22842824, 0], [510.35832200427274, 1003986653.383071, 0], [490.2536973934334, 1257400197.8937984, 1]], "conditions": {"material": "Ti-6Al-4V", "am_type": "L-PBF", "load_ratio": "-1", "test_type": "uniaxial; VHCF", "temperature": "25", "surface_treatment": "", "heat_treatment": ""}, "metadata": {"dataset id": 701, "metadata: title": "Characteristic and mechanism of crack initiation and early growth of an additively manufactured Ti-6Al-4V in very high cycle fatigue regime", "metadata: authors": "Chi, Weiqian; Duan, Yan; Sun, Chengqi; Wang, Wenjing", "metadata: source of the publication": "INTERNATIONAL JOURNAL OF MECHANICAL SCIENCES", "metadata: year of publication": 2021, "metadata: institution": "Beijing Jiaotong Univ; Chinese Acad Sci; Xian Bright Laser Technol Co Ltd", "metadata: country and region": "Peoples R China", "metadata: funding agency": "Chinese Academy of Sciences (CAS); National Natural Science Foundation of China (NSFC)", "metadata: doi": "10.1016/j.ijmecsci.2021.106591", "fatigue: types of fatigue data": "sn", "fatigue: method of extraction": "color and shape", "materials: name of the material": "Ti-6Al-4V", "am: types of am": "L-PBF", "am: am machine": "BLT S310", "am: power (w)": 360, "am: scan speed (mm/s)": 1200, "am: hatch space (μm)": 100, "am: layer thickness (μm)": 60, "am: direciton of specimen (°)": 90, "am: types of feedstock": "powder", "am: size of feedstock (μm)": "20, 53", "processing: processing sequence and parameters": "HT 710 C, 2 hour; HIP 920 C, 2 hour, 1000 bar; SURF grind; SURF polish", "testing: types of fatigue tests": "uniaxial; VHCF", "testing: fatigue temperature (°c)": 25, "testing: fatigue environment": "air", "testing: load ratio": -1, "testing: frequency (hz)": 20000, "testing: load control": "displacement", "testing: specimens description": "circular cross-section; with drawing", "testing: critical cross-section size of specimens (mm)": 3, "testing: stress concentration factor of specimens": 1, "static mechanical properties: yield strength (mpa)": 878, "static mechanical properties: ultimate tensile strength (mpa)": 984, "rating score: rating score": 0.7714285714285715}}, {"id": "FatigueData-AM2022:702", "name": "Ti-6Al-4V", "material_family": "Ti", "points": [[611.9256569930994, 46024.14300472048, 0], [560.9350580654468, 85057.04287463479, 0], [510.4081927968568, 120757.72414637076, 0], [510.03695922126695, 126024.5352551621, 0], [485.3190086924794, 185973.8189436464, 0], [500.60704638146876, 217043.6109744779, 0], [509.94531784005466, 833936.7870006941, 0], [489.75228378603225, 7803923.590834508, 0], [485.3190086924794, 126653189.14646278, 0], [485.59971927470485, 165578403.19840416, 1], [490.01363901198835, 196956785.41766357, 1], [460.03963699924094, 396221311.55760115, 1], [490.6157123772196, 582446785.242068, 1], [489.7987976935346, 1001918837.2853801, 0]], "conditions": {"material": "Ti-6Al-4V", "am_type": "L-PBF", "load_ratio": "-1", "test_type": "rotating bending fatigue", "temperature": "25", "surface_treatment": "", "heat_treatment": ""}, "metadata": {"dataset id": 702, "metadata: title":
