Repository: yunyunfanfan/S-PA-CBB

# S-PA-CBB

Official research code, processed curve records, evaluation outputs, and manuscript source for:

> **From Physics to Selective Generation: Conditional Brownian Bridges for Sparse S–N Curve Reconstruction and Fatigue Decision-Making**

S-PA-CBB reconstructs a complete probabilistic stress–life (S–N) curve from only two to four observed fatigue tests. The method first fits an interpretable Basquin state, diagnoses whether that state is sufficient, and applies a ControlNet-style conditional Brownian-bridge residual only to curves that benefit from correction.

File: am2022_curves.json (part 44 of 98)
"Characteristic and mechanism of crack initiation and early growth of an additively manufactured Ti-6Al-4V in very high cycle fatigue regime", "metadata: authors": "Chi, Weiqian; Duan, Yan; Sun, Chengqi; Wang, Wenjing", "metadata: source of the publication": "INTERNATIONAL JOURNAL OF MECHANICAL SCIENCES", "metadata: year of publication": 2021, "metadata: institution": "Beijing Jiaotong Univ; Chinese Acad Sci; Xian Bright Laser Technol Co Ltd", "metadata: country and region": "Peoples R China", "metadata: funding agency": "Chinese Academy of Sciences (CAS); National Natural Science Foundation of China (NSFC)", "metadata: doi": "10.1016/j.ijmecsci.2021.106591", "fatigue: types of fatigue data": "sn", "fatigue: method of extraction": "color and shape", "materials: name of the material": "Ti-6Al-4V", "am: types of am": "L-PBF", "am: am machine": "BLT S310", "am: power (w)": 360, "am: scan speed (mm/s)": 1200, "am: hatch space (μm)": 100, "am: layer thickness (μm)": 60, "am: direciton of specimen (°)": 90, "am: types of feedstock": "powder", "am: size of feedstock (μm)": "20, 53", "processing: processing sequence and parameters": "HT 710 C, 2 hour; HIP 920 C, 2 hour, 1000 bar; SURF grind; SURF polish", "testing: types of fatigue tests": "rotating bending fatigue", "testing: fatigue temperature (°c)": 25, "testing: fatigue environment": "air", "testing: load ratio": -1, "testing: frequency (hz)": 50, "testing: load control": "force", "testing: specimens description": "circular cross-section; with drawing", "testing: critical cross-section size of specimens (mm)": 3.5, "testing: stress concentration factor of specimens": 1, "static mechanical properties: yield strength (mpa)": 878, "static mechanical properties: ultimate tensile strength (mpa)": 984, "rating score: rating score": 0.7714285714285715}}, {"id": "FatigueData-AM2022:703", "name": "AlSi10Mg", "material_family": "AlSi10Mg", "points": [[63.09553876980629, 46266.793780998254, 0], [63.09553876980629, 54896.21524093872, 0], [63.21269006785078, 67692.383460345, 0], [45.110484501879, 122783.78155442419, 0], [45.06718771800495, 177244.23941670833, 0], [45.02666733648396, 187862.69357260928, 0], [45.10058097994883, 312459.8106997575, 0], [45.110484501879, 381810.3086603106, 0], [36.25607852611826, 635584.4746832794, 0], [36.223480305356695, 673548.6527625314, 0], [36.18771368601139, 1350362.1333049964, 0], [27.118244034767194, 1700983.3805919816, 0], [27.118244034767194, 1915402.6362308303, 0], [27.093861736911293, 3306690.1542884326, 0], [22.552040421625755, 9936626.169269614, 1]], "conditions": {"material": "AlSi10Mg", "am_type": "L-PBF", "load_ratio": "0.1", "test_type": "uniaxial", "temperature": "25", "surface_treatment": "", "heat_treatment": ""}, "metadata": {"dataset id": 703, "metadata: title": "The potency of defects on fatigue of additively manufactured metals", "metadata: authors": "Bao, Jianguang; Guo, Guangping; Hu, Yanan; Peng, Xin; Qian, Weijian; Withers, Philip J.; Wu Shengchuan; Zhan, Zhixin", "metadata: source of the publication": "INTERNATIONAL JOURNAL OF MECHANICAL SCIENCES", "metadata: year of publication": 2022, "metadata: institution": "Beihang Univ; Beijing Inst Aeronaut Mat; Southwest Jiaotong Univ; Univ Manchester", "metadata: country and region": "Peoples R China; UK", "metadata: funding agency": "European Research Council (ERC); National Natural Science Foundation of China (NSFC); UK Research & Innovation (UKRI)Engineering & Physical Sciences Research Council (EPSRC)", "metadata: doi": "10.1016/j.ijmecsci.2022.107185", "fatigue: types of fatigue data": "sn", "fatigue: method of extraction": "color and shape", "materials: name of the material": "AlSi10Mg", "am: types of am": "L-PBF", "am: am machine": "BLT S310", "am: direciton of specimen (°)": 90, "am: types of feedstock": "powder", "am: size of feedstock (μm)": "15, 45", "processing: processing sequence and parameters": "SURF machine; SURF polish", "testing: types of fatigue tests": "uniaxial", "testing: fatigue temperature (°c)": 25, "testing: fatigue environment": "air", "testing: load ratio": 0.1, "testing: frequency (hz)": 85, "testing: fatigue machine": "QBG-50", "testing: load control": "force", "testing: specimens description": "circular cross-section; with drawing; ISO 1099", "testing: critical cross-section size of specimens (mm)": 5, "testing: stress concentration factor of specimens": 1, "static mechanical properties: yield strength (mpa)": 181, "static mechanical properties: ultimate tensile strength (mpa)": 273, "static mechanical properties: elongation (%)": 6.4, "rating score: rating score": 0.6857142857142857}}, {"id": "FatigueData-AM2022:704", "name": "AlSi10Mg", "material_family": "AlSi10Mg", "points": [[90.40045663101127, 34068.41329061512, 0], [81.60448181704785, 55044.132403816715, 0], [81.60448181704785, 96345.85547825282, 0], [71.89396341398165, 117936.60834281132, 0], [90.7313874923309, 122475.42671978215, 0], [90.31412095499492, 150213.549701811, 0], [81.60448181704785, 153559.36241311807, 0], [66.50052843908023, 242739.78168932642, 0], [66.5640995397844, 259410.75576819165, 0], [63.380277998298325, 340746.5356469679, 0], [71.98598194958808, 346419.88698014035, 0], [71.92125859762274, 362145.1276011339, 0], [66.62400187918682, 460283.96568733896, 0], [63.44764562234615, 688435.7878440326, 0], [63.39059917819452, 823459.6428972281, 0], [66.37106363492056, 9845541.178057794, 1], [59.8110677442213, 9909924.00343741, 1], [57.32893360168262, 9936626.169269614, 1]], "conditions": {"material": "AlSi10Mg", "am_type": "L-PBF", "load_ratio": "0.1", "test_type": "uniaxial", "temperature": "25", "surface_treatment": "", "heat_treatment": ""}, "metadata": {"dataset id": 704, "metadata: title": "The potency of defects on fatigue of additively manufactured metals", "metadata: authors": "Bao, Jianguang; Guo, Guangping; Hu, Yanan; Peng, Xin; Qian, Weijian; Withers, Philip J.; Wu Shengchuan; Zhan, Zhixin", "metadata: source of the publication": "INTERNATIONAL JOURNAL OF MECHANICAL SCIENCES", "metadata: year of publication": 2022, "metadata: institution": "Beihang Univ; Beijing Inst Aeronaut Mat; Southwest Jiaotong Univ; Univ Manchester", "metadata: country and region": "Peoples R China; UK", "metadata: funding agency": "European Research Council (ERC); National Natural Science Foundation of China (NSFC); UK Research & Innovation (UKRI)Engineering & Physical Sciences Research Council (EPSRC)", "metadata: doi": "10.1016/j.ijmecsci.2022.107185", "fatigue: types of fatigue data": "sn", "fatigue: method of extraction": "color and shape", "materials: name of the material": "AlSi10Mg", "am: types of am": "L-PBF", "am: am machine": "BLT S310", "am: direciton of specimen (°)": 0, "am: types of feedstock": "powder", "am: size of feedstock (μm)": "15, 45", "processing: processing sequence and parameters": "SURF machine; SURF polish", "testing: types of fatigue tests": "uniaxial", "testing: fatigue temperature (°c)": 25, "testing: fatigue environment": "air", "testing: load ratio": 0.1, "testing: frequency (hz)": 85, "testing: fatigue machine": "QBG-50", "testing: load control": "force", "testing: specimens description": "circular cross-section; with drawing; ISO 1099", "testing: critical cross-section size of specimens (mm)": 5, "testing: stress concentration factor of specimens": 1, "static mechanical properties: yield strength (mpa)": 185, "static mechanical properties: ultimate tensile strength (mpa)": 273, "static mechanical properties: elongation (%)": 12.1, "rating score: rating score": 0.6857142857142857}}, {"id": "FatigueData-AM2022:705", "name": "AlSi10Mg", "material_family": "AlSi10Mg", "points": [[93.81025565012523, 163657.92022332578, 0], [100.02824087437492, 176019.33223622918, 0], [87.47553716171412, 1025351.5761631014, 0], [77.4576720782007, 20899422.37740862, 0], [79.9535996192943, 98927696.51793538, 0], [75.04273749249121, 173389821.94816208, 1]], "conditions": {"material": "AlSi10Mg", "am_type": "L-PBF", "load_ratio": "0", "test_type": "uniaxial", "temperature": "25", "surface_treatment": "", "heat_treatment": ""}, "metadata": {"dataset id": 705, "metadata: title": "High-cycle-fatigue properties of selective-laser-melted AlSi10Mg with multiple building directions", "metadata: authors": "Hamid, Usama; Lashari, Muhammad Imran; Li, Wei; Li, Xiaolong; Sakai, Tatsuo; Sun, Rui; Yuan, Shihua; Zhang, Yucheng", "metadata: source of the publication": "INTERNATIONAL JOURNAL OF MECHANICAL SCIENCES", "metadata: year of publication": 2022, "metadata: institution": "Beijing Inst Technol; Ritsumeikan Univ", "metadata: country and region": "Japan; Peoples R China", "metadata: funding agency": "National Natural Science Foundation of China (NSFC)", "metadata: doi": "10.1016/j.ijmecsci.2022.107336", "fatigue: types of fatigue data": "sn", "fatigue: method of extraction": "color and shape", "materials: name of the material": "AlSi10Mg", "am: types of am": "L-PBF", "am: am machine": "EOS M290", "am: power (w)": 330, "am: scan speed (mm/s)": 1700, "am: hatch space (μm)": 150, "am: layer thickness (μm)": 30, "am: direciton of specimen (°)": 0, "am: scan pattern": "cross-direction", "am: layer scan rotation (°)": 67, "am: types of feedstock": "powder", "am: size of feedstock (μm)": "15, 50", "processing: processing sequence and parameters": "HT 270 C, 2 hour; SURF machine; SURF polish", "testing: types of fatigue tests": "uniaxial", "testing: fatigue temperature (°c)": 25, "testing: fatigue environment": "air", "testing: load ratio": 0, "testing: frequency (hz)": 85, "testing: fatigue machine": "QB-100", "testing: load control": "force", "testing: specimens description": "circular cross-section; with drawing", "testing: critical cross-section size of specimens (mm)": 4, "testing: stress concentration factor of specimens": 1, "static mechanical properties: yield strength (mpa)": 218, "static mechanical properties: ultimate tensile strength (mpa)": 329, "static mechanical properties: elongation (%)": 12.5, "rating score: rating score": 0.8857142857142857}}, {"id": "FatigueData-AM2022:706", "name": "AlSi10Mg", "material_family": "AlSi10Mg", "points": [[100.02824087437492, 99245.47207360706, 0], [81.29804841515647, 472460.61095613515, 0], [93.77292995170967, 1241337.3393566944, 0], [87.51444824976792, 1923236.2089919418, 0], [67.55812564848694, 151536803.2425765, 1], [64.94863562250846, 170534049.8343907, 1]], "conditions": {"material": "AlSi10Mg", "am_type": "L-PBF", "load_ratio": "0", "test_type": "uniaxial", "temperature": "25", "surface_treatment": "", "heat_treatment": ""}, "metadata": {"dataset id": 706, "metadata: title": "High-cycle-fatigue properties of selective-laser-melted AlSi10Mg with multiple building directions", "metadata: authors": "Hamid, Usama; Lashari, Muhammad Imran; Li, Wei; Li, Xiaolong; Sakai, Tatsuo; Sun, Rui; Yuan, Shihua; Zhang, Yucheng", "metadata: source of the publication": "INTERNATIONAL JOURNAL OF MECHANICAL SCIENCES", "metadata: year of publication": 2022, "metadata: institution": "Beijing Inst Technol; Ritsumeikan Univ", "metadata: country and region": "Japan; Peoples R China", "metadata: funding agency": "National Natural Science Foundation of China (NSFC)", "metadata: doi": "10.1016/j.ijmecsci.2022.107336", "fatigue: types of fatigue data": "sn", "fatigue: method of extraction": "color and shape", "materials: name of the material": "AlSi10Mg", "am: types of am": "L-PBF", "am: am machine": "EOS M290", "am: power (w)": 330, "am: scan speed (mm/s)": 1700, "am: hatch space (μm)": 150, "am: layer thickness (μm)": 30, "am: direciton of specimen (°)": 45, "am: scan pattern": "cross-direction", "am: layer scan rotation (°)": 67, "am: types of feedstock": "powder", "am: size of feedstock (μm)": "15, 50", "processing: processing sequence and parameters": "HT 270 C, 2 hour; SURF machine; SURF polish", "testing: types of fatigue tests": "uniaxial", "testing: fatigue temperature (°c)": 25, "testing: fatigue environment": "air", "testing: load ratio": 0, "testing: frequency (hz)": 85, "testing: fatigue machine": "QB-100", "testing: load control": "force", "testing: specimens description": "circular cross-section; with drawing", "testing: critical cross-section size of specimens (mm)": 4, "testing: stress concentration factor of specimens": 1, "static mechanical properties: yield strength (mpa)": 210, "static mechanical properties: ultimate tensile strength (mpa)": 331, "static mechanical properties: elongation (%)": 10.5, "rating score: rating score": 0.8857142857142857}}, {"id": "FatigueData-AM2022:707", "name": "AlSi10Mg", "material_family": "AlSi10Mg", "points": [[100.14338874889808, 77110.5175811415, 0], [87.51603363940617, 171121.50881213858, 0], [93.73243347401763, 203660.938929286, 0], [81.33378872393376, 219043.8594356951, 0], [75.03956671321471, 1436273.6459088246, 0], [65.0637834970316, 14923496.390127417, 0], [57.42194191117388, 100584344.89560533, 1], [55.007007325464386, 111278048.61071059, 1]], "conditions": {"material": "AlSi10Mg", "am_type": "L-PBF", "load_ratio": "0", "test_type": "uniaxial", "temperature": "25", "surface_treatment": "", "heat_treatment": ""}, "metadata": {"dataset id": 707, "metadata: title": "High-cycle-fatigue properties of selective-laser-melted AlSi10Mg with multiple building directions", "metadata: authors": "Hamid, Usama; Lashari, Muhammad Imran; Li, Wei; Li, Xiaolong; Sakai, Tatsuo; Sun, Rui; Yuan, Shihua; Zhang, Yucheng", "metadata: source of the publication": "INTERNATIONAL JOURNAL OF MECHANICAL SCIENCES", "metadata: year of publication": 2022, "metadata: institution": "Beijing Inst Technol; Ritsumeikan Univ", "metadata: country and region": "Japan; Peoples R China", "metadata: funding agency": "National Natural Science Foundation of China (NSFC)", "metadata: doi": "10.1016/j.ijmecsci.2022.107336", "fatigue: types of fatigue data": "sn", "fatigue: method of extraction": "color and shape", "materials: name of the material": "AlSi10Mg", "am: types of am": "L-PBF", "am: am machine": "EOS M290", "am: power (w)": 330, "am: scan speed (mm/s)": 1700, "am: hatch space (μm)": 150, "am: layer thickness (μm)": 30, "am: direciton of specimen (°)": 90, "am: scan pattern": "cross-direction", "am: layer scan rotation (°)": 67, "am: types of feedstock": "powder", "am: size of feedstock (μm)": "15, 50", "processing: processing sequence and parameters": "HT 270 C, 2 hour; SURF machine; SURF polish", "testing: types of fatigue tests": "uniaxial", "testing: fatigue temperature (°c)": 25, "testing: fatigue environment": "air", "testing: load ratio": 0, "testing: frequency (hz)": 85, "testing: fatigue machine": "QB-100", "testing: load control": "force", "testing: specimens description": "circular cross-section; with drawing", "testing: critical cross-section size of specimens (mm)": 4, "testing: stress concentration factor of specimens": 1, "static mechanical properties: yield strength (mpa)": 215, "static mechanical properties: ultimate tensile strength (mpa)": 336, "static mechanical properties: elongation (%)": 8.5, "rating score: rating score": 0.8857142857142857}}, {"id": "FatigueData-AM2022:708", "name": "316L", "material_family": "316L", "points": [[396.5333490536606, 29140.97081106547, 0], [384.4430410834882, 253748.4864005395, 0], [388.4744058628656, 284302.3195251651, 0], [373.9986185303622, 1165086.7505218382, 0]], "conditions": {"material": "316L", "am_type": "L-PBF", "load_ratio": "-1", "test_type": "uniaxial", "temperature": "25", "surface_treatment": "", "heat_treatment": ""}, "metadata": {"dataset id": 708, "metadata: title": "Dependence of microstructures on fatigue performance of polycrystals: A comparative study of conventional and additively manufactured 316L stainless steel", "metadata: authors": "Cui, Luqing; Jiang, Fuqing; Mousavian, Reza Taherzadeh; Moverare, Johan J.; Peng, Ru Lin; Yang, Zhiqing", "metadata: source of the publication": "INTERNATIONAL JOURNAL OF PLASTICITY", "metadata: year of publication": 2022, "metadata: institution": "Chinese Acad Sci; Dublin City Univ; Ji Hua Lab; Linkoping Univ", "metadata: country and region": "Ireland; Peoples R China; Sweden", "metadata: funding agency": "Center for Additive Manufacturing-metal (CAM2); European Regional Development Fund (ERDF); Ji Hua Laboratory ; Science Foundation Ireland (SFI) ; Swedish Governmental Agency for Innovation Systems (Vinnova)", "metadata: doi": "10.1016/j.ijplas.2021.103172", "fatigue: types of fatigue data": "sn", "fatigue: method of extraction": "color and shape", "materials: name of the material": "316L", "am: types of am": "L-PBF", "am: am machine": "EOS M280", "am: power (w)": 195, "am: scan speed (mm/s)": 1083, "am: hatch space (μm)": 90, "am: layer thickness (μm)": 20, "am: direciton of specimen (°)": 90, "am: am environment": "Ar", "am: scan pattern": "bidirection", "am: layer scan rotation (°)": 67, "am: types of feedstock": "powder", "processing: processing sequence and parameters": "SURF machine; SURF polish", "testing: types of fatigue tests": "uniaxial", "testing: fatigue temperature (°c)": 25, "testing: fatigue environment": "air", "testing: load ratio": -1, "testing: frequency (hz)": 5, "testing: fatigue machine": "servo-hydraulic", "testing: load control": "force", "testing: specimens description": "circular cross-section; with drawing", "testing: critical cross-section size of specimens (mm)": 5, "testing: stress concentration factor of specimens": 1, "rating score: rating score": 0.7714285714285715}}, {"id": "FatigueData-AM2022:709", "name": "Ti-10V-2Fe-3Al", "material_family": "Ti", "points": [[1177.4600013951151, 460.61421696444427, 0], [1136.9396764664218, 901.0104384114856, 0], [1068.3149633265766, 2102.206851734792, 0], [940.7423155420076, 3289.4638403328254, 0], [861.4854126266756, 7562.642279829979, 0], [826.310460000169, 8344.528497983763, 0], [812.5855173722001, 15119.360756665705, 0], [778.7911082572713, 18495.704570672162, 0], [819.392109985858, 22688.03320115877, 0], [688.8754032729148, 38962.59188402465, 0], [617.7420876658261, 83368.31945672078, 0], [470.25899154832354, 149571.13760890858, 0], [376.0151390825895, 598988.5054366768, 0], [312.82267193057146, 9992387.076264521, 1], [342.3962692373521, 10011985.175479272, 1], [234.53480981687892, 10011985.175479272, 1]], "conditions": {"material": "Ti-10V-2Fe-3Al", "am_type": "L-PBF", "load_ratio": "0.1", "test_type": "uniaxial", "temperature": "25", "surface_treatment": "", "heat_treatment": ""}, "metadata": {"dataset id": 709, "metadata: title": "Towards production of landing gear materials with laser powder bed fusion", "metadata: authors": "Ahlfors, Magnus; Charles, Matthew; LaTour, Andrew; Raghunathan, Narsimhan", "metadata: source of the publication": "INTERNATIONAL JOURNAL OF REFRACTORY METALS & HARD MATERIALS", "metadata: year of publication": 2020, "metadata: institution": "MolyWorks Mat Corp; Quintus Technol AB; Touchstone Testing Lab LLC", "metadata: country and region": "USA", "metadata: funding agency": "US Air Force", "metadata: doi": "10.1016/j.ijrmhm.2020.105272", "fatigue: types of fatigue data": "sn", "fatigue: method of extraction": "color and shape", "materials: name of the material": "Ti-10V-2Fe-3Al", "am: types of am": "L-PBF", "am: am machine": "EOS M100", "am: power (w)": 110, "am: scan speed (mm/s)": 1400, "am: direciton of specimen (°)": 0, "am: types of feedstock": "powder", "processing: processing sequence and parameters": "HIP 899 C, 2 hour, 1030 bar; HT 766 C, 1 hour; SURF machine; SURF polish", "testing: types of fatigue tests": "uniaxial", "testing: fatigue temperature (°c)": 25, "testing: fatigue environment": "air", "testing: load ratio": 0.1, "testing: frequency (hz)": "5, 25", "testing: fatigue machine": "MTS 810", "testing: fatigue standard": "ASTM E466", "testing: load control": "force", "testing: specimens description": "rectangular cross-section; ASTM E466", "testing: critical cross-section size of specimens (mm)": "6.35, 3.3", "testing: stress concentration factor of specimens": 1, "rating score: rating score": 0.6857142857142857}}, {"id": "FatigueData-AM2022:710", "name": "Ti-48Al-2Cr-2Nb", "material_family": "Ti", "points": [[548.8436909581645, 70.15914877101154, 0], [499.3680499325236, 148.44256594078263, 0], [473.872132253711, 7144.205413115951, 0], [448.40479082321184, 16046.176967678513, 0], [399.9333333333333, 994985.1556398976, 1]], "conditions": {"material": "Ti-48Al-2Cr-2Nb", "am_type": "E-PBF", "load_ratio": "-1", "test_type": "uniaxial", "temperature": "25", "surface_treatment": "", "heat_treatment": ""}, "metadata": {"dataset id": 710, "metadata: title": "Influence of unique layered microstructure on fatigue properties of Ti-48Al-2Cr-2Nb alloys fabricated by electron beam melting", "metadata: authors": "Cho, Ken; Ikeda, Ayako; Kobayashi, Ryota; Nakano, Takayoshi; Oh, Jong Yeong; Takeyama, Masao; Todai, Mitsuharu; Ueda, Minoru; Yasuda, Hiroyuki Y.", "metadata: source of the publication": "INTERMETALLICS", "metadata: year of publication": 2018, "metadata: institution": "Inst Niihama Natl Coll Technol; Metal Technol Co Ltd; Natl Inst Mat Sci; Osaka Univ; Tokyo Inst Technol", "metadata: country and region": "Japan", "metadata: funding agency": "Grants-in-Aid for Scientific Research ; Japan Science and Technology Agency (JST)", "metadata: doi": "10.1016/j.intermet.2018.01.009", "fatigue: types of fatigue data": "sn", "fatigue: method of extraction": "color and shape", "materials: name of the material": "Ti-48Al-2Cr-2Nb", "am: types of am": "E-PBF", "am: am machine": "Arcam A2X", "am: layer thickness (μm)": 90, "am: preheat temperature (°c)": 1060, "am: direciton of specimen (°)": 45, "am: voltage (v)": 60000, "am: types of feedstock": "powder", "am: size of feedstock (μm)": 100, "processing: processing sequence and parameters": "SURF EDM; SURF polish", "testing: types of fatigue tests": "uniaxial", "testing: fatigue temperature (°c)": 25, "testing: fatigue environment": "air", "testing: load ratio": -1, "testing: frequency (hz)": 10, "testing: fatigue machine": "electro-servo-hydraulic", "testing: load control": "force", "testing: specimens description": "rectangular cross-section", "testing: critical cross-section size of specimens (mm)": "2, 2", "testing: stress concentration factor of specimens": 1, "rating score: rating score": 0.6486486486486487}}, {"id": "FatigueData-AM2022:711", "name": "Ti-48Al-2Cr-2Nb", "material_family": "Ti", "points": [[550.1001528273051, 146.24597293650916, 0], [499.3968076074037, 1763.9773606954557, 0], [448.8441840719986, 6548.760245517908, 0], [399.6257089488878, 7224.556449585353, 0], [348.02920699609433, 12044.103405550328, 0], [348.7716420444898, 17973.219330835138, 0], [147.74457463066727, 757723.0339220767, 0]], "conditions": {"material": "Ti-48Al-2Cr-2Nb", "am_type": "E-PBF", "load_ratio": "-1", "test_type": "uniaxial", "temperature": "750", "surface_treatment": "", "heat_treatment": ""}, "metadata": {"dataset id": 711, "metadata: title": "Influence of unique layered microstructure on fatigue properties of Ti-48Al-2Cr-2Nb alloys fabricated by electron beam melting", "metadata: authors": "Cho, Ken; Ikeda, Ayako; Kobayashi, Ryota; Nakano, Takayoshi; Oh, Jong Yeong; Takeyama, Masao; Todai, Mitsuharu; Ueda, Minoru; Yasuda, Hiroyuki Y.", "metadata: source of the publication": "INTERMETALLICS", "metadata: year of publication": 2018, "metadata: institution": "Inst Niihama Natl Coll Technol; Metal Technol Co Ltd; Natl Inst Mat Sci; Osaka Univ; Tokyo Inst Technol", "metadata: country and region": "Japan", "metadata: funding agency": "Grants-in-Aid for Scientific Research ; Japan Science and Technology Agency (JST)", "metadata: doi": "10.1016/j.intermet.2018.01.009", "fatigue: types of fatigue data": "sn", "fatigue: method of extraction": "color and shape", "materials: name of the material": "Ti-48Al-2Cr-2Nb", "am: types of am": "E-PBF", "am: am machine": "Arcam A2X", "am: layer thickness (μm)": 90, "am: preheat temperature (°c)": 1060, "am: direciton of specimen (°)": 45, "am: voltage (v)": 60000, "am: types of feedstock": "powder", "am: size of feedstock (μm)": 100, "processing: processing sequence and parameters": "SURF EDM; SURF polish", "testing: types of fatigue tests": "uniaxial", "testing: fatigue temperature (°c)": 750, "testing: fatigue environment": "air", "testing: load ratio": -1, "testing: frequency (hz)": 10, "testing: fatigue machine": "electro-servo-hydraulic", "testing: load control": "force", "testing: specimens description": "rectangular cross-section", "testing: critical cross-section size of specimens (mm)": "2, 2", "testing: stress concentration factor of specimens": 1, "rating score: rating score": 0.6486486486486487}}, {"id": "FatigueData-AM2022:712", "name": "G3Si1 steel", "material_family": "G3Si1", "points": [[102.48204943843453, 245578.5627190248, 0], [118.17175901195611, 250240.38417662782, 0], [107.143278777281, 533402.3138108773, 0], [97.58283203685917, 1248344.4154647028, 0]], "conditions": {"material": "G3Si1 steel", "am_type": "W-DED", "load_ratio": "0.1", "test_type": "uniaxial", "temperature": "25", "surface_treatment": "", "heat_treatment": ""}, "metadata": {"dataset id": 712, "metadata: title": "Fatigue analysis of wire arc additive manufactured (3D printed) components with unmilled surface", "metadata: authors": "Bartsch, Helen; Citarelli, Sandro; Feldmann, Markus; Kuehne, Ronny; Schaffrath, Simon", "metadata: source of the publication": "STRUCTURES", "metadata: year of publication": 2021, "metadata: institution": "Rhein Westfal TH Aachen", "metadata: country and region": "Germany", "metadata: doi": "10.1016/j.istruc.2021.01.068", "fatigue: types of fatigue data": "sn", "fatigue: method of extraction": "color and shape", "materials: name of the material": "G3Si1 steel", "am: types of am": "W-DED", "am: am machine": "custom", "am: scan speed (mm/s)": 6.667, "am: direciton of specimen (°)": 90, "am: am environment": "80% Ar + 20% CO2", "am: voltage (v)": 27, "am: current (a)": 255, "am: wire feed rate (mm/s)": 66.667, "am: types of feedstock": "wire", "am: size of feedstock (μm)": 1000, "processing: processing sequence and parameters": "SURF as-built", "testing: types of fatigue tests": "uniaxial", "testing: fatigue temperature (°c)": 25, "testing: fatigue environment": "air", "testing: load ratio": 0.1, "testing: load control": "force", "testing: specimens description": "rectangular cross-section; short", "testing: stress concentration factor of specimens": 1, "rating score: rating score": 0.6052631578947368}}, {"id": "FatigueData-AM2022:713", "name": "G3Si1 steel", "material_family": "G3Si1", "points": [[124.90972804879749, 91598.89824621109, 0], [124.46993774103866, 183184.00957765555, 0], [108.98544022080422, 254990.701059329, 0], [113.65257650012065, 411849.55624868174, 0], [120.55733493060433, 429961.86860699113, 0]], "conditions": {"material": "G3Si1 steel", "am_type": "W-DED", "load_ratio": "0.1", "test_type": "uniaxial", "temperature": "25", "surface_treatment": "", "heat_treatment": ""}, "metadata": {"dataset id": 713, "metadata: title": "Fatigue analysis of wire arc additive manufactured (3D printed) components with unmilled surface", "metadata: authors": "Bartsch, Helen; Citarelli, Sandro; Feldmann, Markus; Kuehne, Ronny; Schaffrath, Simon", "metadata: source of the publication": "STRUCTURES", "metadata: year of publication": 2021, "metadata: institution": "Rhein Westfal TH Aachen", "metadata: country and region": "Germany", "metadata: doi": "10.1016/j.istruc.2021.01.068", "fatigue: types of fatigue data": "sn", "fatigue: method of extraction": "color and shape", "materials: name of the material": "G3Si1 steel", "am: types of am": "W-DED", "am: am machine": "custom", "am: scan speed (mm/s)": 6.667, "am: direciton of specimen (°)": 90, "am: am environment": "80% Ar + 20% CO2", "am: voltage (v)": 27, "am: current (a)": 255, "am: wire feed rate (mm/s)": 66.667, "am: types of feedstock": "wire", "am: size of feedstock (μm)": 1000, "processing: processing sequence and parameters": "SURF as-built", "testing: types of fatigue tests": "uniaxial", "testing: fatigue temperature (°c)": 25, "testing: fatigue environment": "air", "testing: load ratio": 0.1, "testing: load control": "force", "testing: specimens description": "rectangular cross-section; long", "testing: stress concentration factor of specimens": 1, "rating score: rating score": 0.6052631578947368}}, {"id": "FatigueData-AM2022:714", "name": "Ti-6Al-4V", "material_family": "Ti", "points": [[479.511549702653, 34402.39958183447, 0], [400.02035444666376, 41427.47903633453, 0], [440.1067395906846, 58122.8316611422, 0], [400.1280369455071, 84784.87172363038, 0], [320.30427288217834, 99894.58265616938, 0], [340.26497455341524, 144442.03328113115, 0], [340.26497455341524, 171616.6581605526, 0], [320.30427288217834, 339878.9854840789, 0], [300.01100240360205, 1579326.8591365076, 0], [280.50007334935736, 9993950.104333514, 1], [300.3435712109415, 10049201.876371345, 1]], "conditions": {"material": "Ti-6Al-4V", "am_type": "L-PBF", "load_ratio": "-1", "test_type": "uniaxial; resonance", "temperature": "25", "surface_treatment": "", "heat_treatment": ""}, "metadata": {"dataset id": 714, "metadata: title": "Effect of heat treatment on the phase transformation and mechanical properties of Ti6Al4V fabricated by selective laser melting", "metadata: authors": "Bolot, Rodolphe; Chen, Chaoyue; Coddet, Christian; Huang, Chunjie; Kuang, Min; Liao, Hanlin; Liu, Min; Lupoi, Rocco; Ma, Wenyou; Yan, Xingchen; Yin, Shuo", "metadata: source of the publication": "JOURNAL OF ALLOYS AND COMPOUNDS", "metadata: year of publication": 2018, "metadata: institution": "Guangdong Inst New Mat; Shanghai Univ; State Key Lab Adv Special Steel; Trinity Coll Dublin; Univ Bourgogne Franche Comte", "metadata: country and region": "France; Ireland; Peoples R China", "metadata: funding agency": "Guangdong Academy of Science; Guangdong Natural Science Foundation ; Guangdong province Science and Technology Plan Projects; Guangzhou Science and Technology Program ", "metadata: doi": "10.1016/j.jallcom.2018.06.076", "fatigue: types of fatigue data": "sn", "fatigue: method of extraction": "color and shape", "materials: name of the material": "Ti-6Al-4V", "am: types of am": "L-PBF", "am: am machine": "EOS M290", "am: power (w)": 280, "am: scan speed (mm/s)": 1200, "am: hatch space (μm)": 50, "am: layer thickness (μm)": 50, "am: direciton of specimen (°)": 90, "am: am environment": "Ar", "am: layer scan rotation (°)": 67, "am: types of feedstock": "powder", "am: size of feedstock (μm)": "21.97, 51.43", "processing: processing sequence and parameters": "NHT; SURF machine", "testing: types of fatigue tests": "uniaxial; resonance", "testing: fatigue temperature (°c)": 25, "testing: fatigue environment": "air", "testing: load ratio": -1, "testing: frequency (hz)": 130, "testing: fatigue machine": "QBG-100", "testing: load control": "force", "testing: specimens description": "circular cross-section; with drawing; ASTM E606", "testing: critical cross-section size of specimens (mm)": 5, "testing: stress concentration factor of specimens": 1, "static mechanical properties: young's modulus (gpa)": 120.1, "static mechanical properties: yield strength (mpa)": 1065, "static mechanical properties: ultimate tensile strength (mpa)": 1241, "static mechanical properties: elongation (%)": 6, "rating score: rating score": 0.9142857142857143}}, {"id": "FatigueData-AM2022:715", "name": "Ti-6Al-4V", "material_family": "Ti", "points": [[499.91250268007263, 71960.60368893779, 0], [439.9322364783281, 92294.97072620856, 0], [439.9322364783281, 99917.90314444582, 0], [400.01083313585434, 123953.5050008559, 0], [399.7954681381676, 166071.24903048004, 0], [359.99126860534665, 279952.041807787, 0], [359.77590360766, 340777.42964628985, 0], [340.26497455341524, 5343920.687475091, 0], [340.4708182402926, 9993950.104333514, 1], [360.09895110419, 9993950.104333514, 1], [320.07938657368226, 10020368.348803336, 1], [320.07938657368226, 11028898.585910331, 1]], "conditions": {"material": "Ti-6Al-4V", "am_type": "L-PBF", "load_ratio": "-1", "test_type": "uniaxial; resonance", "temperature": "25", "surface_treatment": "", "heat_treatment": ""}, "metadata": {"dataset id": 715, "metadata: title": "Effect of heat treatment on the phase transformation and mechanical properties of Ti6Al4V fabricated by selective laser melting", "metadata: authors": "Bolot, Rodolphe; Chen, Chaoyue; Coddet, Christian; Huang, Chunjie; Kuang, Min; Liao, Hanlin; Liu, Min; Lupoi, Rocco; Ma, Wenyou; Yan, Xingchen; Yin, Shuo", "metadata: source of the publication": "JOURNAL OF ALLOYS AND COMPOUNDS", "metadata: year of publication": 2018, "metadata: institution": "Guangdong Inst New Mat; Shanghai Univ; State Key Lab Adv Special Steel; Trinity Coll Dublin; Univ Bourgogne Franche Comte", "metadata: country and region": "France; Ireland; Peoples R China", "metadata: funding agency": "Guangdong Academy of Science; Guangdong Natural Science Foundation ; Guangdong province Science and Technology Plan Projects; Guangzhou Science and Technology Program ", "metadata: doi": "10.1016/j.jallcom.2018.06.076", "fatigue: types of fatigue data": "sn", "fatigue: method of extraction": "color and shape", "materials: name of the material": "Ti-6Al-4V", "am: types of am": "L-PBF", "am: am machine": "EOS M290", "am: power (w)": 280, "am: scan speed (mm/s)": 1200, "am: hatch space (μm)": 50, "am: layer thickness (μm)": 50, "am: direciton of specimen (°)": 90, "am: am environment": "Ar", "am: layer scan rotation (°)": 67, "am: types of feedstock": "powder", "am: size of feedstock (μm)": "21.97, 51.43", "processing: processing sequence and parameters": "HT 900 C, 2 hour; SURF machine", "testing: types of fatigue tests": "uniaxial; resonance", "testing: fatigue temperature (°c)": 25, "testing: fatigue environment": "air", "testing: load ratio": -1, "testing: frequency (hz)": 130, "testing: fatigue machine": "QBG-100", "testing: load control": "force", "testing: specimens description": "circular cross-section; with drawing; ASTM E606", "testing: critical cross-section size of specimens (mm)": 5, "testing: stress concentration factor of specimens": 1, "static mechanical properties: young's modulus (gpa)": 116.2, "static mechanical properties: yield strength (mpa)": 869, "static mechanical properties: ultimate tensile strength (mpa)": 945, "static mechanical properties: elongation (%)": 18, "rating score: rating score": 0.9142857142857143}}, {"id": "FatigueData-AM2022:716", "name": "Ti-6Al-4V", "material_family": "Ti", "points": [[499.91250268007263, 96944.86992805253, 0], [419.53128350090844, 99083.43022760322, 0], [440.04944028798093, 109318.74192291671, 0], [420.08873861674397, 120293.37427430606, 0], [439.9458764137663, 210063.58967885986, 0], [400.2357194443505, 261461.14100712267, 0], [400.1280369455071, 287709.52116824134, 0], [379.61940146924405, 2198192.236670042, 0], [399.7954681381676, 10020368.348803336, 1], [380.05965277542685, 10020368.348803336, 1], [359.7663822968505, 10022707.613620188, 1]], "conditions": {"material": "Ti-6Al-4V", "am_type": "L-PBF", "load_ratio": "-1", "test_type": "uniaxial; resonance", "temperature": "25", "surface_treatment": "", "heat_treatment": ""}, "metadata": {"dataset id": 716, "metadata: title": "Effect of heat treatment on the phase transformation and mechanical properties of Ti6Al4V fabricated by selective laser melting", "metadata: authors": "Bolot, Rodolphe; Chen, Chaoyue; Coddet, Christian; Huang, Chunjie; Kuang, Min; Liao, Hanlin; Liu, Min; Lupoi, Rocco; Ma, Wenyou; Yan, Xingchen; Yin, Shuo", "metadata: source of the publication": "JOURNAL OF ALLOYS AND COMPOUNDS", "metadata: year of publication": 2018, "metadata: institution": "Guangdong Inst New Mat; Shanghai Univ; State Key Lab Adv Special Steel; Trinity Coll Dublin; Univ Bourgogne Franche Comte", "metadata: country and region": "France; Ireland; Peoples R China", "metadata: funding agency": "Guangdong Academy of Science; Guangdong Natural Science Foundation ; Guangdong province Science and Technology Plan Projects; Guangzhou Science and Technology Program ", "metadata: doi": "10.1016/j.jallcom.2018.06.076", "fatigue: types of fatigue data": "sn", "fatigue: method of extraction": "color and shape", "materials: name of the material": "Ti-6Al-4V", "am: types of am": "L-PBF", "am: am machine": "EOS M290", "am: power (w)": 280, "am: scan speed (mm/s)": 1200, "am: hatch space (μm)": 50, "am: layer thickness (μm)": 50, "am: direciton of specimen (°)": 90, "am: am environment": "Ar", "am: layer scan rotation (°)": 67, "am: types of feedstock": "powder", "am: size of feedstock (μm)": "21.97, 51.43", "processing: processing sequence and parameters": "HIP 900 C, 2 hour, 1200 bar; SURF machine", "testing: types of fatigue tests": "uniaxial; resonance", "testing: fatigue temperature (°c)": 25, "testing: fatigue environment": "air", "testing: load ratio": -1, "testing: frequency (hz)": 130, "testing: fatigue machine": "QBG-100", "testing: load control": "force", "testing: specimens description": "circular cross-section; with drawing; ASTM E606", "testing: critical cross-section size of specimens (mm)": 5, "testing: stress concentration factor of specimens": 1, "static mechanical properties: young's modulus (gpa)": 115.3, "static mechanical properties: yield strength (mpa)": 839, "static mechanical properties: ultimate tensile strength (mpa)": 941, "static mechanical properties: elongation (%)": 19, "rating score: rating score": 0.9142857142857143}}, {"id": "FatigueData-AM2022:717", "name": "CrFeCoNi", "material_family": "CrFeCoNi", "points": [[280.1540383014155, 30372.32914082897, 0], [248.81758632873576, 67164.5373331104, 0], [217.86985024216906, 149089.632115393, 0], [186.52971595011527, 195142.49404702152, 0], [124.7585345545379, 305280.18429541896, 0], [93.38438337056135, 823929.8574255764, 0], [70.09611664326462, 8909444.085761553, 0], [62.8985727146197, 9954208.401269546, 1], [46.772231627395335, 9989839.4173859, 1]], "conditions": {"material": "CrFeCoNi", "am_type": "L-PBF", "load_ratio": "0.1", "test_type": "uniaxial", "temperature": "25", "surface_treatment": "", "heat_treatment": ""}, "metadata": {"dataset id": 717, "metadata: title": "Fatigue behavior of additive manufactured CrFeCoNi medium-entropy alloy", "metadata: authors": "Akhatov, I. S.; Dagesyan, Sarkis; Evlashin, Stanislav; Firsov, D. G.; Kawasaki, M.; Konev, S. D.; Kuzminova, Y. O.; Sergeev, S. N.; Zhilyaev, A. P.", "metadata: source of the publication": "JOURNAL OF ALLOYS AND COMPOUNDS", "metadata: year of publication": 2021, "metadata: institution": "Magnitogorsk State Tech Univ; Moscow MV Lomonosov State Univ; Oregon State Univ; Russian Acad Sci; Skolkovo Inst Sci & Technol", "metadata: country and region": "Russia; USA", "metadata: funding agency": "National Science Foundation (NSF); Russian Federation ; Russian Science Foundation (RSF)", "metadata: doi": "10.1016/j.jallcom.2021.158609", "fatigue: types of fatigue data": "sn", "fatigue: method of extraction": "color and shape", "materials: name of the material": "CrFeCoNi", "am: types of am": "L-PBF", "am: am machine": "Trumpf 1000", "am: power (w)": 150, "am: scan speed (mm/s)": 600, "am: hatch space (μm)": 80, "am: layer thickness (μm)": 20, "am: preheat temperature (°c)": 25, "am: direciton of specimen (°)": 90, "am: am environment": "Ar", "am: scan pattern": "chessboard X-Y", "am: types of feedstock": "powder", "am: size of feedstock (μm)": 32, "processing: processing sequence and parameters": "NHT; SURF as-built", "testing: types of fatigue tests": "uniaxial", "testing: fatigue temperature (°c)": 25, "testing: fatigue environment": "air", "testing: load ratio": 0.1, "testing: frequency (hz)": 25, "testing: fatigue machine": "Instron 8801", "testing: fatigue standard": "ISO 1099", "testing: load control": "force", "testing: specimens
