Repository: yunyunfanfan/S-PA-CBB

# S-PA-CBB

Official research code, processed curve records, evaluation outputs, and manuscript source for:

> **From Physics to Selective Generation: Conditional Brownian Bridges for Sparse S–N Curve Reconstruction and Fatigue Decision-Making**

S-PA-CBB reconstructs a complete probabilistic stress–life (S–N) curve from only two to four observed fatigue tests. The method first fits an interpretable Basquin state, diagnoses whether that state is sufficient, and applies a ControlNet-style conditional Brownian-bridge residual only to curves that benefit from correction.

File: am2022_curves.json (part 45 of 98)
description": "circular cross-section", "testing: critical cross-section size of specimens (mm)": 4, "testing: stress concentration factor of specimens": 1, "static mechanical properties: yield strength (mpa)": 551, "static mechanical properties: ultimate tensile strength (mpa)": 658.3, "static mechanical properties: elongation (%)": 51.4, "rating score: rating score": 0.9428571428571428}}, {"id": "FatigueData-AM2022:718", "name": "CrFeCoNi", "material_family": "CrFeCoNi", "points": [[241.92045736793744, 10563.2212985053, 0], [211.66382510269725, 68990.7892747479, 0], [181.74322609387613, 405637.7885803161, 0], [167.01210498016712, 1064037.9753654206, 0], [158.9845527251275, 2276940.4432002264, 0], [156.27308368487508, 5185747.973722451, 0], [121.38016904731906, 9910439.740772787, 1], [152.05180547575657, 9976165.166039094, 1], [91.04456587530066, 10011874.776234237, 1]], "conditions": {"material": "CrFeCoNi", "am_type": "L-PBF", "load_ratio": "0.1", "test_type": "uniaxial", "temperature": "25", "surface_treatment": "", "heat_treatment": ""}, "metadata": {"dataset id": 718, "metadata: title": "Fatigue behavior of additive manufactured CrFeCoNi medium-entropy alloy", "metadata: authors": "Akhatov, I. S.; Dagesyan, Sarkis; Evlashin, Stanislav; Firsov, D. G.; Kawasaki, M.; Konev, S. D.; Kuzminova, Y. O.; Sergeev, S. N.; Zhilyaev, A. P.", "metadata: source of the publication": "JOURNAL OF ALLOYS AND COMPOUNDS", "metadata: year of publication": 2021, "metadata: institution": "Magnitogorsk State Tech Univ; Moscow MV Lomonosov State Univ; Oregon State Univ; Russian Acad Sci; Skolkovo Inst Sci & Technol", "metadata: country and region": "Russia; USA", "metadata: funding agency": "National Science Foundation (NSF); Russian Federation ; Russian Science Foundation (RSF)", "metadata: doi": "10.1016/j.jallcom.2021.158609", "fatigue: types of fatigue data": "sn", "fatigue: method of extraction": "color and shape", "materials: name of the material": "CrFeCoNi", "am: types of am": "L-PBF", "am: am machine": "Trumpf 1000", "am: power (w)": 150, "am: scan speed (mm/s)": 600, "am: hatch space (μm)": 80, "am: layer thickness (μm)": 20, "am: preheat temperature (°c)": 25, "am: direciton of specimen (°)": 90, "am: am environment": "Ar", "am: scan pattern": "chessboard X-Y", "am: types of feedstock": "powder", "am: size of feedstock (μm)": 32, "processing: processing sequence and parameters": "HT 800 C, 12 hour; SURF as-built", "testing: types of fatigue tests": "uniaxial", "testing: fatigue temperature (°c)": 25, "testing: fatigue environment": "air", "testing: load ratio": 0.1, "testing: frequency (hz)": 25, "testing: fatigue machine": "Instron 8801", "testing: fatigue standard": "ISO 1099", "testing: load control": "force", "testing: specimens description": "circular cross-section", "testing: critical cross-section size of specimens (mm)": 4, "testing: stress concentration factor of specimens": 1, "static mechanical properties: yield strength (mpa)": 456.3, "static mechanical properties: ultimate tensile strength (mpa)": 637.5, "static mechanical properties: elongation (%)": 64.8, "rating score: rating score": 0.9428571428571428}}, {"id": "FatigueData-AM2022:719", "name": "CrFeCoNi", "material_family": "CrFeCoNi", "points": [[279.6357469636312, 475535.6481588953, 0], [248.6078397153664, 686753.8036271055, 0], [233.141326262555, 927393.6567272731, 0], [226.61772200902695, 1208969.882445896, 0], [223.67375465095205, 5760031.4095727075, 0], [217.6748128097435, 9852115.689465974, 1], [186.23325027421802, 9982804.210702438, 1], [123.73152692559411, 10062673.200093804, 1]], "conditions": {"material": "CrFeCoNi", "am_type": "L-PBF", "load_ratio": "0.1", "test_type": "uniaxial", "temperature": "25", "surface_treatment": "", "heat_treatment": ""}, "metadata": {"dataset id": 719, "metadata: title": "Fatigue behavior of additive manufactured CrFeCoNi medium-entropy alloy", "metadata: authors": "Akhatov, I. S.; Dagesyan, Sarkis; Evlashin, Stanislav; Firsov, D. G.; Kawasaki, M.; Konev, S. D.; Kuzminova, Y. O.; Sergeev, S. N.; Zhilyaev, A. P.", "metadata: source of the publication": "JOURNAL OF ALLOYS AND COMPOUNDS", "metadata: year of publication": 2021, "metadata: institution": "Magnitogorsk State Tech Univ; Moscow MV Lomonosov State Univ; Oregon State Univ; Russian Acad Sci; Skolkovo Inst Sci & Technol", "metadata: country and region": "Russia; USA", "metadata: funding agency": "National Science Foundation (NSF); Russian Federation ; Russian Science Foundation (RSF)", "metadata: doi": "10.1016/j.jallcom.2021.158609", "fatigue: types of fatigue data": "sn", "fatigue: method of extraction": "color and shape", "materials: name of the material": "CrFeCoNi", "am: types of am": "L-PBF", "am: am machine": "Trumpf 1000", "am: power (w)": 150, "am: scan speed (mm/s)": 600, "am: hatch space (μm)": 80, "am: layer thickness (μm)": 20, "am: preheat temperature (°c)": 25, "am: direciton of specimen (°)": 90, "am: am environment": "Ar", "am: scan pattern": "chessboard X-Y", "am: types of feedstock": "powder", "am: size of feedstock (μm)": 32, "processing: processing sequence and parameters": "NHT; SURF machine; SURF polish", "testing: types of fatigue tests": "uniaxial", "testing: fatigue temperature (°c)": 25, "testing: fatigue environment": "air", "testing: load ratio": 0.1, "testing: frequency (hz)": 25, "testing: fatigue machine": "Instron 8801", "testing: fatigue standard": "ISO 1099", "testing: load control": "force", "testing: specimens description": "circular cross-section", "testing: critical cross-section size of specimens (mm)": 4, "testing: stress concentration factor of specimens": 1, "static mechanical properties: yield strength (mpa)": 551, "static mechanical properties: ultimate tensile strength (mpa)": 658.3, "static mechanical properties: elongation (%)": 51.4, "rating score: rating score": 0.9428571428571428}}, {"id": "FatigueData-AM2022:720", "name": "CrFeCoNi", "material_family": "CrFeCoNi", "points": [[286.62138685167037, 53867.39627930666, 0], [291.4903699561559, 62425.05424163228, 0], [278.2676471943738, 84739.17109768106, 0], [248.73497362284203, 173406.3780782741, 0], [234.41454568917052, 243166.3396895469, 0], [225.48776327230388, 1637615.8479075122, 0], [228.97251982511506, 2283065.3366878806, 0], [222.57604947906268, 9982804.210702438, 1], [219.07516614383468, 10065799.884572921, 1]], "conditions": {"material": "CrFeCoNi", "am_type": "L-PBF", "load_ratio": "0.1", "test_type": "uniaxial", "temperature": "25", "surface_treatment": "", "heat_treatment": ""}, "metadata": {"dataset id": 720, "metadata: title": "Fatigue behavior of additive manufactured CrFeCoNi medium-entropy alloy", "metadata: authors": "Akhatov, I. S.; Dagesyan, Sarkis; Evlashin, Stanislav; Firsov, D. G.; Kawasaki, M.; Konev, S. D.; Kuzminova, Y. O.; Sergeev, S. N.; Zhilyaev, A. P.", "metadata: source of the publication": "JOURNAL OF ALLOYS AND COMPOUNDS", "metadata: year of publication": 2021, "metadata: institution": "Magnitogorsk State Tech Univ; Moscow MV Lomonosov State Univ; Oregon State Univ; Russian Acad Sci; Skolkovo Inst Sci & Technol", "metadata: country and region": "Russia; USA", "metadata: funding agency": "National Science Foundation (NSF); Russian Federation ; Russian Science Foundation (RSF)", "metadata: doi": "10.1016/j.jallcom.2021.158609", "fatigue: types of fatigue data": "sn", "fatigue: method of extraction": "color and shape", "materials: name of the material": "CrFeCoNi", "am: types of am": "L-PBF", "am: am machine": "Trumpf 1000", "am: power (w)": 150, "am: scan speed (mm/s)": 600, "am: hatch space (μm)": 80, "am: layer thickness (μm)": 20, "am: preheat temperature (°c)": 25, "am: direciton of specimen (°)": 90, "am: am environment": "Ar", "am: scan pattern": "chessboard X-Y", "am: types of feedstock": "powder", "am: size of feedstock (μm)": 32, "processing: processing sequence and parameters": "HT 800 C, 12 hour; SURF machine; SURF polish", "testing: types of fatigue tests": "uniaxial", "testing: fatigue temperature (°c)": 25, "testing: fatigue environment": "air", "testing: load ratio": 0.1, "testing: frequency (hz)": 25, "testing: fatigue machine": "Instron 8801", "testing: fatigue standard": "ISO 1099", "testing: load control": "force", "testing: specimens description": "circular cross-section", "testing: critical cross-section size of specimens (mm)": 4, "testing: stress concentration factor of specimens": 1, "static mechanical properties: yield strength (mpa)": 456.3, "static mechanical properties: ultimate tensile strength (mpa)": 637.5, "static mechanical properties: elongation (%)": 64.8, "rating score: rating score": 0.9428571428571428}}, {"id": "FatigueData-AM2022:721", "name": "Ti-6Al-4V", "material_family": "Ti", "points": [[699.6432672165203, 723.6319785461978, 0], [648.9835166665207, 817.26955469758, 0], [600.0280477864163, 872.0865012268318, 0], [550.335993198412, 1022.6367570616909, 0], [500.4128283563122, 1223.9165420477473, 0], [450.72077376830794, 2060.7887288923453, 0], [400.7976089262081, 2658.8412355106257, 0], [351.53162475567757, 3769.8053952080645, 0], [300.7563190786304, 4517.299102352701, 0], [251.80085019852572, 6412.610815163533, 0], [202.10879561052164, 13477.632417286663, 0], [152.30118589546956, 34137.6911661777, 0], [102.37802105336968, 674593.8033738369, 0]], "conditions": {"material": "Ti-6Al-4V", "am_type": "L-PBF", "load_ratio": "-1", "test_type": "uniaxial", "temperature": "25", "surface_treatment": "", "heat_treatment": ""}, "metadata": {"dataset id": 721, "metadata: title": "Role of laser remelting and heat treatment in mechanical and tribological properties of selective laser melted Ti6Al4V alloy", "metadata: authors": "Antonov, M.; Karimi, J.; Kollo, L.; Prashanth, Konda Gokuldoss", "metadata: source of the publication": "JOURNAL OF ALLOYS AND COMPOUNDS", "metadata: year of publication": 2022, "metadata: institution": "Austrian Acad Sci; Tallinn Univ Technol; Univ Innsbruck; Vellore Inst Technol", "metadata: country and region": "Austria; Estonia; India", "metadata: funding agency": "ASTRA TUT Institutional Development Programme", "metadata: doi": "10.1016/j.jallcom.2021.163207", "fatigue: types of fatigue data": "sn", "fatigue: method of extraction": "color and shape", "materials: name of the material": "Ti-6Al-4V", "am: types of am": "L-PBF", "am: am machine": "Realizer SLM 50", "am: power (w)": 60, "am: scan speed (mm/s)": 1000, "am: hatch space (μm)": 60, "am: layer thickness (μm)": 25, "am: direciton of specimen (°)": 90, "am: am environment": "Ar", "am: layer scan rotation (°)": 67, "am: types of feedstock": "powder", "am: size of feedstock (μm)": "30, 62", "processing: processing sequence and parameters": "NHT; SURF machine", "testing: types of fatigue tests": "uniaxial", "testing: fatigue temperature (°c)": 25, "testing: fatigue environment": "air", "testing: load ratio": -1, "testing: frequency (hz)": 5, "testing: fatigue machine": "Instron 8516", "testing: load control": "force", "testing: specimens description": "circular cross-section", "testing: stress concentration factor of specimens": 1, "static mechanical properties: young's modulus (gpa)": 123, "static mechanical properties: yield strength (mpa)": 1103, "static mechanical properties: ultimate tensile strength (mpa)": 1208, "static mechanical properties: elongation (%)": 3.3, "rating score: rating score": 0.8857142857142857}}, {"id": "FatigueData-AM2022:722", "name": "Ti-6Al-4V", "material_family": "Ti", "points": [[699.1016416719988, 827.6726909619192, 0], [649.7201023744205, 1377.7692772201378, 0], [599.6019773689425, 1853.9673603532515, 0], [550.1048829443164, 2244.3794593169373, 0], [500.95445390083364, 3100.076009790275, 0], [451.03128905873393, 4152.843280669931, 0], [401.5341946341079, 4451.35441091064, 0], [350.87444408410835, 5358.021811965779, 0], [300.7563190786304, 8406.399044782105, 0], [251.3747797810521, 13930.781615314614, 0], [202.41931090094758, 29147.53419124982, 0], [151.3334899334743, 45266.097988551555, 0], [101.95195063589597, 1064461.0380905957, 1]], "conditions": {"material": "Ti-6Al-4V", "am_type": "L-PBF", "load_ratio": "-1", "test_type": "uniaxial", "temperature": "25", "surface_treatment": "", "heat_treatment": ""}, "metadata": {"dataset id": 722, "metadata: title": "Role of laser remelting and heat treatment in mechanical and tribological properties of selective laser melted Ti6Al4V alloy", "metadata: authors": "Antonov, M.; Karimi, J.; Kollo, L.; Prashanth, Konda Gokuldoss", "metadata: source of the publication": "JOURNAL OF ALLOYS AND COMPOUNDS", "metadata: year of publication": 2022, "metadata: institution": "Austrian Acad Sci; Tallinn Univ Technol; Univ Innsbruck; Vellore Inst Technol", "metadata: country and region": "Austria; Estonia; India", "metadata: funding agency": "ASTRA TUT Institutional Development Programme", "metadata: doi": "10.1016/j.jallcom.2021.163207", "fatigue: types of fatigue data": "sn", "fatigue: method of extraction": "color and shape", "materials: name of the material": "Ti-6Al-4V", "am: types of am": "L-PBF", "am: am machine": "Realizer SLM 50", "am: power (w)": 60, "am: scan speed (mm/s)": 1000, "am: hatch space (μm)": 60, "am: layer thickness (μm)": 25, "am: direciton of specimen (°)": 90, "am: am environment": "Ar", "am: layer scan rotation (°)": 67, "am: types of feedstock": "powder", "am: size of feedstock (μm)": "30, 62", "processing: processing sequence and parameters": "NHT; SURF machine", "testing: types of fatigue tests": "uniaxial", "testing: fatigue temperature (°c)": 25, "testing: fatigue environment": "air", "testing: load ratio": -1, "testing: frequency (hz)": 5, "testing: fatigue machine": "Instron 8516", "testing: load control": "force", "testing: specimens description": "circular cross-section", "testing: stress concentration factor of specimens": 1, "rating score: rating score": 0.7714285714285715}}, {"id": "FatigueData-AM2022:723", "name": "Ti-6Al-4V", "material_family": "Ti", "points": [[699.6432672165203, 1332.9523344038425, 0], [649.4095870839946, 1903.0603161179088, 0], [600.0280477864163, 2051.5451648122917, 0], [550.2204380713642, 2567.0667434633224, 0], [500.5283834833599, 3380.373333171572, 0], [449.3270073888389, 4578.634867808527, 0], [401.8808600152511, 5137.334268002702, 0], [351.4160696286299, 7606.073417055585, 0], [300.7563190786304, 9658.357237943908, 0], [250.8331542365305, 16768.251831315705, 0], [201.56717006600002, 33790.907806298754, 0], [151.4490450605221, 50542.51324776374, 0], [102.49357618041748, 1640309.2818528786, 1]], "conditions": {"material": "Ti-6Al-4V", "am_type": "L-PBF", "load_ratio": "-1", "test_type": "uniaxial", "temperature": "25", "surface_treatment": "", "heat_treatment": ""}, "metadata": {"dataset id": 723, "metadata: title": "Role of laser remelting and heat treatment in mechanical and tribological properties of selective laser melted Ti6Al4V alloy", "metadata: authors": "Antonov, M.; Karimi, J.; Kollo, L.; Prashanth, Konda Gokuldoss", "metadata: source of the publication": "JOURNAL OF ALLOYS AND COMPOUNDS", "metadata: year of publication": 2022, "metadata: institution": "Austrian Acad Sci; Tallinn Univ Technol; Univ Innsbruck; Vellore Inst Technol", "metadata: country and region": "Austria; Estonia; India", "metadata: funding agency": "ASTRA TUT Institutional Development Programme", "metadata: doi": "10.1016/j.jallcom.2021.163207", "fatigue: types of fatigue data": "sn", "fatigue: method of extraction": "color and shape", "materials: name of the material": "Ti-6Al-4V", "am: types of am": "L-PBF", "am: am machine": "Realizer SLM 50", "am: power (w)": 60, "am: scan speed (mm/s)": 1000, "am: hatch space (μm)": 60, "am: layer thickness (μm)": 25, "am: direciton of specimen (°)": 90, "am: am environment": "Ar", "am: layer scan rotation (°)": 67, "am: types of feedstock": "powder", "am: size of feedstock (μm)": "30, 62", "processing: processing sequence and parameters": "NHT; SURF machine", "testing: types of fatigue tests": "uniaxial", "testing: fatigue temperature (°c)": 25, "testing: fatigue environment": "air", "testing: load ratio": -1, "testing: frequency (hz)": 5, "testing: fatigue machine": "Instron 8516", "testing: load control": "force", "testing: specimens description": "circular cross-section", "testing: stress concentration factor of specimens": 1, "rating score: rating score": 0.7714285714285715}}, {"id": "FatigueData-AM2022:724", "name": "Ti-6Al-4V", "material_family": "Ti", "points": [[699.2171967990464, 1218.4267260241809, 0], [649.8356575014682, 1757.404102617248, 0], [600.4541182038898, 2405.708024786345, 0], [550.025477907986, 3577.815929343299, 0], [499.8712028117907, 5078.951073047599, 0], [450.60521864126014, 5078.951073047599, 0], [350.98999921115615, 9603.31925896491, 0], [400.7976089262081, 10073.25707244284, 0], [251.3747797810521, 33901.79845289821, 0], [301.2979446231519, 34291.50398066109, 0], [201.56717006600002, 54419.6636350095, 0], [151.75956035094805, 123300.0085354061, 0], [103.46127214241272, 1284402.3543000724, 1]], "conditions": {"material": "Ti-6Al-4V", "am_type": "L-PBF", "load_ratio": "-1", "test_type": "uniaxial", "temperature": "25", "surface_treatment": "", "heat_treatment": ""}, "metadata": {"dataset id": 724, "metadata: title": "Role of laser remelting and heat treatment in mechanical and tribological properties of selective laser melted Ti6Al4V alloy", "metadata: authors": "Antonov, M.; Karimi, J.; Kollo, L.; Prashanth, Konda Gokuldoss", "metadata: source of the publication": "JOURNAL OF ALLOYS AND COMPOUNDS", "metadata: year of publication": 2022, "metadata: institution": "Austrian Acad Sci; Tallinn Univ Technol; Univ Innsbruck; Vellore Inst Technol", "metadata: country and region": "Austria; Estonia; India", "metadata: funding agency": "ASTRA TUT Institutional Development Programme", "metadata: doi": "10.1016/j.jallcom.2021.163207", "fatigue: types of fatigue data": "sn", "fatigue: method of extraction": "color and shape", "materials: name of the material": "Ti-6Al-4V", "am: types of am": "L-PBF", "am: am machine": "Realizer SLM 50", "am: power (w)": 60, "am: scan speed (mm/s)": 1000, "am: hatch space (μm)": 60, "am: layer thickness (μm)": 25, "am: direciton of specimen (°)": 90, "am: am environment": "Ar", "am: layer scan rotation (°)": 67, "am: types of feedstock": "powder", "am: size of feedstock (μm)": "30, 62", "processing: processing sequence and parameters": "HT 750 C, 3 hour; SURF machine", "testing: types of fatigue tests": "uniaxial", "testing: fatigue temperature (°c)": 25, "testing: fatigue environment": "air", "testing: load ratio": -1, "testing: frequency (hz)": 5, "testing: fatigue machine": "Instron 8516", "testing: load control": "force", "testing: specimens description": "circular cross-section", "testing: stress concentration factor of specimens": 1, "static mechanical properties: young's modulus (gpa)": 147, "static mechanical properties: yield strength (mpa)": 1012, "static mechanical properties: ultimate tensile strength (mpa)": 1043, "static mechanical properties: elongation (%)": 11.3, "rating score: rating score": 0.8857142857142857}}, {"id": "FatigueData-AM2022:725", "name": "Ti-34Nb-13Ta-5Zr-0.2O", "material_family": "Ti", "points": [[112.4362202445554, 84434.19932004673, 0], [103.49506519065191, 103811.99566186592, 0], [85.29925475725346, 203152.79023310237, 0], [76.2535995948195, 351420.50726750295, 0], [67.20794443238552, 848241.7006538261, 0], [58.354750018088424, 9945551.606634773, 1]], "conditions": {"material": "Ti-34Nb-13Ta-5Zr-0.2O", "am_type": "L-PBF", "load_ratio": "0.1", "test_type": "uniaxial; resonance", "temperature": "25", "surface_treatment": "", "heat_treatment": ""}, "metadata": {"dataset id": 725, "metadata: title": "The influence of advanced hot isostatic pressing on phase transformations, mechanical properties of Ti-34Nb-13Ta-5Zr-0.2O alloy manufactured by In-situ alloying via selective laser melting", "metadata: authors": "Attallah, Moataz M.; Cox, Sophie C.; Francis, Elisabeth M.; Kong, Weihuan; Kuang, Min; Shi, Qi; Wang, Feng", "metadata: source of the publication": "JOURNAL OF ALLOYS AND COMPOUNDS", "metadata: year of publication": 2022, "metadata: institution": "Guangdong Acad Sci; Univ Birmingham; Univ Manchester", "metadata: country and region": "Peoples R China; UK", "metadata: funding agency": "UK Research & Innovation (UKRI)Engineering & Physical Sciences Research Council (EPSRC)", "metadata: doi": "10.1016/j.jallcom.2022.163974", "fatigue: types of fatigue data": "sn", "fatigue: method of extraction": "color and shape", "materials: name of the material": "Ti-34Nb-13Ta-5Zr-0.2O", "am: types of am": "L-PBF", "am: am machine": "Concept Laser M2", "am: power (w)": 300, "am: scan speed (mm/s)": 500, "am: hatch space (μm)": 50, "am: layer thickness (μm)": 20, "am: direciton of specimen (°)": 0, "am: scan pattern": "chessboard", "am: layer scan rotation (°)": 90, "am: types of feedstock": "powder", "processing: processing sequence and parameters": "NHT; SURF EDM; SURF polish", "testing: types of fatigue tests": "uniaxial; resonance", "testing: fatigue temperature (°c)": 25, "testing: fatigue environment": "air", "testing: load ratio": 0.1, "testing: frequency (hz)": 53, "testing: load control": "force", "testing: specimens description": "rectangular cross-section; ASTM E466", "testing: critical cross-section size of specimens (mm)": "6, 1.5", "testing: stress concentration factor of specimens": 1, "static mechanical properties: young's modulus (gpa)": 60, "static mechanical properties: yield strength (mpa)": 938, "static mechanical properties: ultimate tensile strength (mpa)": 975, "static mechanical properties: elongation (%)": 4.9, "rating score: rating score": 0.8571428571428571}}, {"id": "FatigueData-AM2022:726", "name": "Ti-34Nb-13Ta-5Zr-0.2O", "material_family": "Ti", "points": [[103.46937877143478, 68063.39217758478, 0], [89.9183127125389, 188951.76447000587, 0], [76.33241328413285, 455779.4833359134, 0], [67.20794443238552, 9920406.25518929, 1], [58.16228926995155, 9945551.606634773, 1]], "conditions": {"material": "Ti-34Nb-13Ta-5Zr-0.2O", "am_type": "L-PBF", "load_ratio": "0.1", "test_type": "uniaxial; resonance", "temperature": "25", "surface_treatment": "", "heat_treatment": ""}, "metadata": {"dataset id": 726, "metadata: title": "The influence of advanced hot isostatic pressing on phase transformations, mechanical properties of Ti-34Nb-13Ta-5Zr-0.2O alloy manufactured by In-situ alloying via selective laser melting", "metadata: authors": "Attallah, Moataz M.; Cox, Sophie C.; Francis, Elisabeth M.; Kong, Weihuan; Kuang, Min; Shi, Qi; Wang, Feng", "metadata: source of the publication": "JOURNAL OF ALLOYS AND COMPOUNDS", "metadata: year of publication": 2022, "metadata: institution": "Guangdong Acad Sci; Univ Birmingham; Univ Manchester", "metadata: country and region": "Peoples R China; UK", "metadata: funding agency": "UK Research & Innovation (UKRI)Engineering & Physical Sciences Research Council (EPSRC)", "metadata: doi": "10.1016/j.jallcom.2022.163974", "fatigue: types of fatigue data": "sn", "fatigue: method of extraction": "color and shape", "materials: name of the material": "Ti-34Nb-13Ta-5Zr-0.2O", "am: types of am": "L-PBF", "am: am machine": "Concept Laser M2", "am: power (w)": 300, "am: scan speed (mm/s)": 500, "am: hatch space (μm)": 50, "am: layer thickness (μm)": 20, "am: direciton of specimen (°)": 0, "am: scan pattern": "chessboard", "am: layer scan rotation (°)": 90, "am: types of feedstock": "powder", "processing: processing sequence and parameters": "HIP 1000 C, 3 hour, 1200 bar; SURF EDM; SURF polish", "testing: types of fatigue tests": "uniaxial; resonance", "testing: fatigue temperature (°c)": 25, "testing: fatigue environment": "air", "testing: load ratio": 0.1, "testing: frequency (hz)": 53, "testing: load control": "force", "testing: specimens description": "rectangular cross-section; ASTM E466", "testing: critical cross-section size of specimens (mm)": "6, 1.5", "testing: stress concentration factor of specimens": 1, "static mechanical properties: young's modulus (gpa)": 69, "static mechanical properties: yield strength (mpa)": 982, "static mechanical properties: ultimate tensile strength (mpa)": 1036, "static mechanical properties: elongation (%)": 3, "rating score: rating score": 0.8571428571428571}}, {"id": "FatigueData-AM2022:727", "name": "IN718", "material_family": "IN718", "points": [[800.7372354058269, 108102.91780320145, 0], [700.9656273320056, 466932.4907258802, 0], [600.305107124293, 647056.9615875385, 0], [499.6022083609957, 891803.0996639146, 0], [398.85693104211384, 949150.2706798213, 0], [500.0678537057337, 966780.5812218928, 0], [400.0164728362929, 1997869.8883036936, 0], [349.20394967757215, 2266479.937838508, 0], [349.20394967757215, 4385284.245022948, 0], [299.97423510218374, 6494841.27569794, 0], [299.0853229682925, 36343566.6723758, 0]], "conditions": {"material": "IN718", "am_type": "L-PBF", "load_ratio": "-1", "test_type": "bending fatigue; VHCF", "temperature": "25", "surface_treatment": "", "heat_treatment": ""}, "metadata": {"dataset id": 727, "metadata: title": "Heat treatment for selective laser melting of Inconel 718 alloy with simultaneously enhanced tensile strength and fatigue properties", "metadata: authors": "Chen, Zhigang; Lu, Wenjie; Meng, Fangao; Wang, Weizhan; Zhao, Taiyong", "metadata: source of the publication": "JOURNAL OF ALLOYS AND COMPOUNDS", "metadata: year of publication": 2022, "metadata: institution": "Henan North Hongyang Mech & Elect Co; North Univ China; Shandong North Binhai Machinery Co ZiBo", "metadata: country and region": "Peoples R China", "metadata: funding agency": "Science and technology innovation team of North University of China ", "metadata: doi": "10.1016/j.jallcom.2022.165171", "fatigue: types of fatigue data": "sn", "fatigue: method of extraction": "color and shape", "materials: name of the material": "IN718", "am: types of am": "L-PBF", "am: am machine": "EOS M280", "am: power (w)": 285, "am: scan speed (mm/s)": 960, "am: layer thickness (μm)": 40, "am: direciton of specimen (°)": 90, "am: layer scan rotation (°)": 67, "am: types of feedstock": "powder", "am: size of feedstock (μm)": 35, "processing: processing sequence and parameters": "NHT", "testing: types of fatigue tests": "bending fatigue; VHCF", "testing: fatigue temperature (°c)": 25, "testing: fatigue environment": "air", "testing: load ratio": -1, "testing: frequency (hz)": 20000, "testing: load control": "displacement", "testing: stress concentration factor of specimens": 1, "static mechanical properties: ultimate tensile strength (mpa)": 1044, "rating score: rating score": 0.6571428571428571}}, {"id": "FatigueData-AM2022:728", "name": "IN718", "material_family": "IN718", "points": [[599.7970832239704, 812043.0426380761, 0], [700.4999819872678, 966375.8280409091, 0], [500.0254751501491, 1297264.9621216196, 0], [599.3738164348172, 1483054.6555540056, 0], [499.55982980541114, 3195123.5830747634, 0], [400.25386707632777, 6883640.244065679, 0], [399.83060028717443, 8718688.709945183, 0], [349.66959502231, 13617315.270161185, 0], [348.3150375436809, 40790879.6783518, 0], [300.01661365776835, 93571035.1589355, 0], [297.7307654896633, 306796418.4753022, 0]], "conditions": {"material": "IN718", "am_type": "L-PBF", "load_ratio": "-1", "test_type": "bending fatigue; VHCF", "temperature": "25", "surface_treatment": "", "heat_treatment": ""}, "metadata": {"dataset id": 728, "metadata: title": "Heat treatment for selective laser melting of Inconel 718 alloy with simultaneously enhanced tensile strength and fatigue properties", "metadata: authors": "Chen, Zhigang; Lu, Wenjie; Meng, Fangao; Wang, Weizhan; Zhao, Taiyong", "metadata: source of the publication": "JOURNAL OF ALLOYS AND COMPOUNDS", "metadata: year of publication": 2022, "metadata: institution": "Henan North Hongyang Mech & Elect Co; North Univ China; Shandong North Binhai Machinery Co ZiBo", "metadata: country and region": "Peoples R China", "metadata: funding agency": "Science and technology innovation team of North University of China ", "metadata: doi": "10.1016/j.jallcom.2022.165171", "fatigue: types of fatigue data": "sn", "fatigue: method of extraction": "color and shape", "materials: name of the material": "IN718", "am: types of am": "L-PBF", "am: am machine": "EOS M280", "am: power (w)": 285, "am: scan speed (mm/s)": 960, "am: layer thickness (μm)": 40, "am: direciton of specimen (°)": 90, "am: layer scan rotation (°)": 67, "am: types of feedstock": "powder", "am: size of feedstock (μm)": 35, "processing: processing sequence and parameters": "HT 960 C, 1 hour; HT 720 C, 8 hour; HT 650 C, 6 hour", "testing: types of fatigue tests": "bending fatigue; VHCF", "testing: fatigue temperature (°c)": 25, "testing: fatigue environment": "air", "testing: load ratio": -1, "testing: frequency (hz)": 20000, "testing: load control": "displacement", "testing: stress concentration factor of specimens": 1, "rating score: rating score": 0.6285714285714286}}, {"id": "FatigueData-AM2022:729", "name": "IN718", "material_family": "IN718", "points": [[799.3826779271977, 452701.5959129077, 0], [800.7372354058269, 486470.32753362437, 0], [700.4999819872678, 543492.6125466884, 0], [700.4999819872678, 610510.1534713998, 0], [598.9081710900791, 3280435.433075793, 0], [599.7970832239704, 3605663.074032743, 0], [500.0254751501491, 3802372.578990357, 0], [500.0254751501491, 4290937.125063113, 0], [399.7882217315897, 34448963.42430011, 0], [401.142779210219, 42126048.25091125, 0], [350.55850715620124, 159161832.67139962, 0], [350.0928618114634, 269374407.6717087, 0], [301.37117113639744, 503203620.81030226, 0]], "conditions": {"material": "IN718", "am_type": "L-PBF", "load_ratio": "-1", "test_type": "bending fatigue; VHCF", "temperature": "25", "surface_treatment": "", "heat_treatment": ""}, "metadata": {"dataset id": 729, "metadata: title": "Heat treatment for selective laser melting of Inconel 718 alloy with simultaneously enhanced tensile strength and fatigue properties", "metadata: authors": "Chen, Zhigang; Lu, Wenjie; Meng, Fangao; Wang, Weizhan; Zhao, Taiyong", "metadata: source of the publication": "JOURNAL OF ALLOYS AND COMPOUNDS", "metadata: year of publication": 2022, "metadata: institution": "Henan North Hongyang Mech & Elect Co; North Univ China; Shandong North Binhai Machinery Co ZiBo", "metadata: country and region": "Peoples R China", "metadata: funding agency": "Science and technology innovation team of North University of China ", "metadata: doi": "10.1016/j.jallcom.2022.165171", "fatigue: types of fatigue data": "sn", "fatigue: method of extraction": "color and shape", "materials: name of the material": "IN718", "am: types of am": "L-PBF", "am: am machine": "EOS M280", "am: power (w)": 285, "am: scan speed (mm/s)": 960, "am: layer thickness (μm)": 40, "am: direciton of specimen (°)": 90, "am: layer scan rotation (°)": 67, "am: types of feedstock": "powder", "am: size of feedstock (μm)": 35, "processing: processing sequence and parameters": "HT 1150 C, 2 hour; HT 960 C, 1 hour; HT 720 C, 8 hour; HT 650 C, 6 hour", "testing: types of fatigue tests": "bending fatigue; VHCF", "testing: fatigue temperature (°c)": 25, "testing: fatigue environment": "air", "testing: load ratio": -1, "testing: frequency (hz)": 20000, "testing: load control": "displacement", "testing: stress concentration factor of specimens": 1, "static mechanical properties: ultimate tensile strength (mpa)": 1294, "rating score: rating score": 0.6571428571428571}}, {"id": "FatigueData-AM2022:730", "name": "IN718", "material_family": "IN718", "points": [[799.8059447163511, 159304.52561166513, 0], [799.3826779271977, 189660.53986717862, 0], [699.5670677473672, 663349.9423090357, 0], [700.0343366425298, 732950.2729658703, 0], [599.1211024699751, 1303666.6320264596, 0], [600.0100146038665, 1591580.8636449995, 0], [500.58576585733334, 7681859.729070262, 0], [400.70968068922423, 43509913.10153525, 0], [350.12351532483507, 63706329.5787758, 0], [350.4477856156325, 108785576.89738293, 0], [299.6493941641711, 337885656.1995127, 0]], "conditions": {"material": "IN718", "am_type": "L-PBF", "load_ratio": "-1", "test_type": "bending fatigue; VHCF", "temperature": "25", "surface_treatment": "", "heat_treatment": ""}, "metadata": {"dataset id": 730, "metadata: title": "Heat treatment for selective laser melting of Inconel 718 alloy with simultaneously enhanced tensile strength and fatigue properties", "metadata: authors": "Chen, Zhigang; Lu, Wenjie; Meng, Fangao; Wang, Weizhan; Zhao, Taiyong", "metadata: source of the publication": "JOURNAL OF ALLOYS AND COMPOUNDS", "metadata: year of publication": 2022, "metadata: institution": "Henan North Hongyang Mech & Elect Co; North Univ China; Shandong North Binhai Machinery Co ZiBo", "metadata: country and region": "Peoples R China", "metadata: funding agency": "Science and technology innovation team of North University of China ", "metadata: doi": "10.1016/j.jallcom.2022.165171", "fatigue: types of fatigue data": "sn", "fatigue: method of extraction": "color and shape", "materials: name of the material": "IN718", "am: types of am": "L-PBF", "am: am machine": "EOS M280", "am: power (w)": 285, "am: scan speed (mm/s)": 960, "am: layer thickness (μm)": 40, "am: direciton of specimen (°)": 90, "am: layer scan rotation (°)": 67, "am: types of feedstock": "powder", "am: size of feedstock (μm)": 35, "processing: processing sequence and parameters": "HT 1150 C, 2 hour; HT 960 C, 1 hour; HT 650 C, 6 hour", "testing: types of fatigue tests": "bending fatigue; VHCF", "testing: fatigue temperature (°c)": 25, "testing: fatigue environment": "air", "testing: load ratio": -1, "testing: frequency (hz)": 20000, "testing: load control": "displacement", "testing: stress concentration factor of specimens": 1, "rating score: rating score": 0.6285714285714286}}, {"id": "FatigueData-AM2022:731", "name": "Ti-34Nb-13Ta-5Zr-0.2O", "material_family": "Ti", "points": [[112.63636363636364, 33804.463198938276, 0], [90.0, 205817.02155990293, 0], [76.36363636363636, 503241.73357523436, 0], [67.36363636363636, 10000542.812682359, 1]], "conditions": {"material": "Ti-34Nb-13Ta-5Zr-0.2O", "am_type": "L-PBF", "load_ratio": "0.1", "test_type": "uniaxial", "temperature": "25", "surface_treatment": "", "heat_treatment": ""}, "metadata": {"dataset id": 731, "metadata: title": "The influence of thermal oxidation on the microstructure, fatigue properties, tribological and in vitro behaviour of laser powder bed fusion manufactured Ti-34 Nb-13Ta-5Zr-0.2O alloy", "metadata: authors": "Attallah, Moataz M.; Carter, Luke N.; Cox, Sophie C.; Kong, Weihuan; Kuang, Min; Lu, Yu; Villapun, Victor M.", "metadata: source of the publication": "JOURNAL OF ALLOYS AND COMPOUNDS", "metadata: year of publication": 2022, "metadata: institution": "Guangdong Acad Sci; Univ Birmingham", "metadata: country and region": "Peoples R China; UK", "metadata: funding agency": "UK Research & Innovation (UKRI)Engineering & Physical Sciences Research Council (EPSRC); University of Birmingham", "metadata: doi": "10.1016/j.jallcom.2022.167264", "fatigue: types of fatigue data": "sn", "fatigue: method of extraction": "color and shape", "materials: name of the material": "Ti-34Nb-13Ta-5Zr-0.2O", "am: types of am": "L-PBF", "am: am machine": "Concept Laser M2", "am: power (w)": 300, "am: scan speed (mm/s)": 500, "am: hatch space (μm)": 50, "am: layer thickness (μm)": 20, "am: direciton of specimen (°)": 0, "am: scan pattern": "chessboard", "am: layer scan rotation (°)": 90, "am: types of feedstock": "powder", "processing: processing sequence and parameters": "SURF chemical etch", "testing: types of fatigue tests": "uniaxial", "testing: fatigue temperature (°c)": 25, "testing: fatigue environment": "air", "testing: load ratio": 0.1, "testing: frequency (hz)": "50, 100", "testing: fatigue machine": "Zwick/Roell Amsler Vibrophore", "testing: load control": "force", "testing: specimens description": "rectangular cross-section; ASTM E466", "testing: stress concentration factor of specimens": 1, "rating score: rating score": 0.7142857142857143}}, {"id": "FatigueData-AM2022:732", "name": "Ti-34Nb-13Ta-5Zr-0.2O", "material_family": "Ti", "points": [[112.5, 16483.142140226926, 0], [90.0, 87935.13538189272, 0], [67.36363636363636, 297428.2708729386, 0], [58.363981588032225, 10050281.896099381, 1]], "conditions": {"material": "Ti-34Nb-13Ta-5Zr-0.2O", "am_type": "L-PBF", "load_ratio": "0.1", "test_type": "uniaxial", "temperature": "25", "surface_treatment": "", "heat_treatment": ""}, "metadata": {"dataset id": 732, "metadata: title": "The influence of thermal oxidation on the microstructure, fatigue properties, tribological and in vitro behaviour of laser powder bed fusion manufactured Ti-34 Nb-13Ta-5Zr-0.2O alloy", "metadata: authors": "Attallah, Moataz M.; Carter, Luke N.; Cox, Sophie C.; Kong, Weihuan; Kuang, Min; Lu, Yu; Villapun, Victor M.", "metadata: source of the publication": "JOURNAL OF ALLOYS AND COMPOUNDS", "metadata: year of publication": 2022, "metadata: institution": "Guangdong Acad Sci; Univ Birmingham", "metadata: country and region": "Peoples R China; UK", "metadata: funding agency": "UK Research & Innovation (UKRI)Engineering & Physical Sciences Research Council (EPSRC); University of Birmingham", "metadata: doi": "10.1016/j.jallcom.2022.167264", "fatigue: types of fatigue data": "sn", "fatigue: method of extraction": "color and shape", "materials: name of the material": "Ti-34Nb-13Ta-5Zr-0.2O", "am: types of am": "L-PBF", "am: am machine": "Concept Laser M2", "am: power (w)": 300, "am: scan speed (mm/s)": 500, "am: hatch space (μm)": 50, "am: layer thickness (μm)": 20, "am: direciton of specimen (°)": 0, "am: scan pattern": "chessboard", "am: layer scan rotation (°)": 90, "am: types of feedstock": "powder", "processing: processing sequence and parameters": "SURF chemical etch; SURF HCl etch", "testing: types of fatigue tests": "uniaxial", "testing: fatigue temperature (°c)": 25, "testing: fatigue environment": "air", "testing: load ratio": 0.1, "testing: frequency (hz)": "50, 100", "testing: fatigue machine": "Zwick/Roell Amsler Vibrophore", "testing: load control": "force", "testing: specimens description": "rectangular cross-section; ASTM E466", "testing: stress concentration factor of specimens": 1, "rating score: rating score": 0.7142857142857143}}, {"id": "FatigueData-AM2022:733", "name": "Ti-34Nb-13Ta-5Zr-0.2O", "material_family": "Ti", "points": [[58.53739147936937, 441396.886618471, 0], [40.23116883116884, 2100559.681859024, 0], [27.0, 9998846.620874232, 1]], "conditions": {"material": "Ti-34Nb-13Ta-5Zr-0.2O", "am_type": "L-PBF", "load_ratio": "0.1", "test_type": "uniaxial", "temperature": "25", "surface_treatment": "", "heat_treatment": ""}, "metadata": {"dataset id": 733, "metadata: title": "The influence of thermal oxidation on the microstructure, fatigue properties, tribological and in vitro behaviour of laser powder bed fusion manufactured Ti-34 Nb-13Ta-5Zr-0.2O alloy", "metadata: authors": "Attallah, Moataz M.; Carter, Luke N.; Cox, Sophie C.; Kong, Weihuan; Kuang, Min; Lu, Yu; Villapun, Victor M.", "metadata: source of the publication": "JOURNAL OF ALLOYS AND COMPOUNDS", "metadata: year of publication": 2022, "metadata: institution": "Guangdong Acad Sci; Univ Birmingham", "metadata: country and region": "Peoples R China; UK", "metadata: funding agency": "UK Research & Innovation (UKRI)Engineering & Physical Sciences Research Council (EPSRC); University of Birmingham", "metadata: doi": "10.1016/j.jallcom.2022.167264", "fatigue: types of fatigue data": "sn", "fatigue: method of extraction": "color and shape", "materials: name of the material": "Ti-34Nb-13Ta-5Zr-0.2O", "am: types of am": "L-PBF", "am: am machine": "Concept Laser M2", "am: power (w)": 300, "am: scan speed (mm/s)": 500, "am:
