Repository: yunyunfanfan/S-PA-CBB

# S-PA-CBB

Official research code, processed curve records, evaluation outputs, and manuscript source for:

> **From Physics to Selective Generation: Conditional Brownian Bridges for Sparse S–N Curve Reconstruction and Fatigue Decision-Making**

S-PA-CBB reconstructs a complete probabilistic stress–life (S–N) curve from only two to four observed fatigue tests. The method first fits an interpretable Basquin state, diagnoses whether that state is sufficient, and applies a ControlNet-style conditional Brownian-bridge residual only to curves that benefit from correction.

File: am2022_curves.json (part 46 of 98)
hatch space (μm)": 50, "am: layer thickness (μm)": 20, "am: direciton of specimen (°)": 0, "am: scan pattern": "chessboard", "am: layer scan rotation (°)": 90, "am: types of feedstock": "powder", "processing: processing sequence and parameters": "SURF chemical etch; SURF thermal oxidation", "testing: types of fatigue tests": "uniaxial", "testing: fatigue temperature (°c)": 25, "testing: fatigue environment": "air", "testing: load ratio": 0.1, "testing: frequency (hz)": "50, 100", "testing: fatigue machine": "Zwick/Roell Amsler Vibrophore", "testing: load control": "force", "testing: specimens description": "rectangular cross-section; ASTM E466", "testing: stress concentration factor of specimens": 1, "rating score: rating score": 0.7142857142857143}}, {"id": "FatigueData-AM2022:734", "name": "Ti-34Nb-13Ta-5Zr-0.2O", "material_family": "Ti", "points": [[67.36363636363639, 166747.34528526026, 0], [58.460385101010125, 432012.1701058075, 0], [49.342935150516695, 1476591.9243331514, 0], [31.36363636363638, 9941729.190767147, 1]], "conditions": {"material": "Ti-34Nb-13Ta-5Zr-0.2O", "am_type": "L-PBF", "load_ratio": "0.1", "test_type": "uniaxial", "temperature": "25", "surface_treatment": "", "heat_treatment": ""}, "metadata": {"dataset id": 734, "metadata: title": "The influence of thermal oxidation on the microstructure, fatigue properties, tribological and in vitro behaviour of laser powder bed fusion manufactured Ti-34 Nb-13Ta-5Zr-0.2O alloy", "metadata: authors": "Attallah, Moataz M.; Carter, Luke N.; Cox, Sophie C.; Kong, Weihuan; Kuang, Min; Lu, Yu; Villapun, Victor M.", "metadata: source of the publication": "JOURNAL OF ALLOYS AND COMPOUNDS", "metadata: year of publication": 2022, "metadata: institution": "Guangdong Acad Sci; Univ Birmingham", "metadata: country and region": "Peoples R China; UK", "metadata: funding agency": "UK Research & Innovation (UKRI)Engineering & Physical Sciences Research Council (EPSRC); University of Birmingham", "metadata: doi": "10.1016/j.jallcom.2022.167264", "fatigue: types of fatigue data": "sn", "fatigue: method of extraction": "color and shape", "materials: name of the material": "Ti-34Nb-13Ta-5Zr-0.2O", "am: types of am": "L-PBF", "am: am machine": "Concept Laser M2", "am: power (w)": 300, "am: scan speed (mm/s)": 500, "am: hatch space (μm)": 50, "am: layer thickness (μm)": 20, "am: direciton of specimen (°)": 0, "am: scan pattern": "chessboard", "am: layer scan rotation (°)": 90, "am: types of feedstock": "powder", "processing: processing sequence and parameters": "SURF chemical etch; SURF thermal oxidation; SURF HCl etch", "testing: types of fatigue tests": "uniaxial", "testing: fatigue temperature (°c)": 25, "testing: fatigue environment": "air", "testing: load ratio": 0.1, "testing: frequency (hz)": "50, 100", "testing: fatigue machine": "Zwick/Roell Amsler Vibrophore", "testing: load control": "force", "testing: specimens description": "rectangular cross-section; ASTM E466", "testing: stress concentration factor of specimens": 1, "rating score: rating score": 0.7142857142857143}}, {"id": "FatigueData-AM2022:735", "name": "ER70S-6 steel", "material_family": "ER70S", "points": [[353.63887959866224, 6752.359429059263, 0], [345.6303511705685, 8555.34760239497, 0], [308.1238294314381, 32438.57643463435, 0], [308.7912207357859, 41185.58926775321, 0], [301.51680602006684, 57055.174927847445, 0], [281.6957357859531, 94685.8048630734, 0], [276.6903846153846, 122230.78944977732, 0], [270.41705685618723, 162105.52186721147, 0], [242.7209866220735, 492210.283985175, 0], [243.45510033444805, 604517.0607371939, 0], [241.45301003344468, 634081.4316872488, 0], [213.48988294314375, 1874034.5334719697, 0], [222.9666387959865, 2185225.2796008773, 0], [217.76112040133768, 2983562.3496482107, 0], [174.91555183946477, 10112835.070767425, 1], [179.38695652173908, 10133846.317027606, 1]], "conditions": {"material": "ER70S-6 steel", "am_type": "W-DED", "load_ratio": "-1", "test_type": "bending fatigue", "temperature": "25", "surface_treatment": "", "heat_treatment": ""}, "metadata": {"dataset id": 735, "metadata: title": "Bending fatigue properties of structural steel fabricated through wire arc additive manufacturing (WAAM)", "metadata: authors": "Ayan, Yusuf; Kahraman, Nizamettin", "metadata: source of the publication": "ENGINEERING SCIENCE AND TECHNOLOGY-AN INTERNATIONAL JOURNAL-JESTECH", "metadata: year of publication": 2022, "metadata: institution": "Karabuk Univ Technol Fac Mfg Engn", "metadata: country and region": "Turkey", "metadata: funding agency": "Karabuk University; Scientific and Technological Research Council of Turkey (TUBITAK)", "metadata: doi": "10.1016/j.jestch.2022.101247", "fatigue: types of fatigue data": "sn", "fatigue: method of extraction": "color and shape", "materials: name of the material": "ER70S-6 steel", "am: types of am": "W-DED", "am: scan speed (mm/s)": 2.5, "am: direciton of specimen (°)": 90, "am: am environment": "86% Ar + 12% CO2 + 2% O2", "am: voltage (v)": "17, 19", "am: current (a)": "105, 120", "am: wire feed rate (mm/s)": 33.333, "am: types of feedstock": "wire", "am: size of feedstock (μm)": 1200, "processing: processing sequence and parameters": "SURF EDM", "testing: types of fatigue tests": "bending fatigue", "testing: fatigue temperature (°c)": 25, "testing: fatigue environment": "air", "testing: load ratio": -1, "testing: frequency (hz)": 10, "testing: load control": "force", "testing: specimens description": "rectangular cross-section; with drawing", "testing: critical cross-section size of specimens (mm)": "6, 2.5", "testing: stress concentration factor of specimens": 1, "static mechanical properties: ultimate tensile strength (mpa)": 480, "static mechanical properties: elongation (%)": 22.5, "rating score: rating score": 0.6842105263157895}}, {"id": "FatigueData-AM2022:736", "name": "Ti-6Al-4V", "material_family": "Ti", "points": [[799.8661775759863, 30553.870637461525, 0], [774.3637495241417, 40468.39436002654, 0], [749.1384425277736, 57441.01151239746, 0], [722.1500623427345, 171922.0524623092, 0], [698.0877725352827, 1347766.256303208, 0]], "conditions": {"material": "Ti-6Al-4V", "am_type": "L-PBF", "load_ratio": "-1", "test_type": "uniaxial", "temperature": "25", "surface_treatment": "", "heat_treatment": ""}, "metadata": {"dataset id": 736, "metadata: title": "Selective laser melting of Ti6Al4V alloy: Process parameters, defects and post-treatments", "metadata: authors": "Banerjee, Mainak; Bansal, Anuj; Goyal, Deepak Kumar; Gupta, Munish Kumar; Khanna, Navneet; Shahi, A. S.; Sharma, Aman; Singh, Jagtar; Singla, Anil Kumar", "metadata: source of the publication": "JOURNAL OF MANUFACTURING PROCESSES", "metadata: year of publication": 2021, "metadata: institution": "IK Gujral Punjab Tech Univ; Inst Infrastruct Technol Res & Management; SLIET; Shandong Univ", "metadata: country and region": "India; Peoples R China", "metadata: doi": "10.1016/j.jmapro.2021.01.009", "fatigue: types of fatigue data": "sn", "fatigue: method of extraction": "color and shape", "materials: name of the material": "Ti-6Al-4V", "am: types of am": "L-PBF", "am: am machine": "SLM 250HL", "am: layer thickness (μm)": 30, "am: preheat temperature (°c)": 100, "am: direciton of specimen (°)": 90, "am: types of feedstock": "powder", "processing: processing sequence and parameters": "HIP 920 C, 2 hour, 1000 bar; SURF machine", "testing: types of fatigue tests": "uniaxial", "testing: fatigue temperature (°c)": 25, "testing: fatigue environment": "air", "testing: load ratio": -1, "testing: frequency (hz)": 10, "testing: load control": "force", "testing: specimens description": "circular cross-section; with drawing", "testing: critical cross-section size of specimens (mm)": 3, "testing: stress concentration factor of specimens": 1, "static mechanical properties: ultimate tensile strength (mpa)": 1088.5, "static mechanical properties: elongation (%)": 13.8, "rating score: rating score": 0.6857142857142857}}, {"id": "FatigueData-AM2022:737", "name": "Ti-6Al-4V", "material_family": "Ti", "points": [[650.1538252725875, 17852.559839736252, 0], [599.5624525041326, 24586.202710554462, 0], [551.2783663353509, 31346.442473056326, 0], [500.88460564867967, 303150.8821785759, 0], [452.5626306916684, 768341.217122745, 0]], "conditions": {"material": "Ti-6Al-4V", "am_type": "L-PBF", "load_ratio": "-1", "test_type": "uniaxial", "temperature": "25", "surface_treatment": "", "heat_treatment": ""}, "metadata": {"dataset id": 737, "metadata: title": "Selective laser melting of Ti6Al4V alloy: Process parameters, defects and post-treatments", "metadata: authors": "Banerjee, Mainak; Bansal, Anuj; Goyal, Deepak Kumar; Gupta, Munish Kumar; Khanna, Navneet; Shahi, A. S.; Sharma, Aman; Singh, Jagtar; Singla, Anil Kumar", "metadata: source of the publication": "JOURNAL OF MANUFACTURING PROCESSES", "metadata: year of publication": 2021, "metadata: institution": "IK Gujral Punjab Tech Univ; Inst Infrastruct Technol Res & Management; SLIET; Shandong Univ", "metadata: country and region": "India; Peoples R China", "metadata: doi": "10.1016/j.jmapro.2021.01.009", "fatigue: types of fatigue data": "sn", "fatigue: method of extraction": "color and shape", "materials: name of the material": "Ti-6Al-4V", "am: types of am": "L-PBF", "am: am machine": "SLM 250HL", "am: layer thickness (μm)": 30, "am: preheat temperature (°c)": 100, "am: direciton of specimen (°)": 90, "am: types of feedstock": "powder", "processing: processing sequence and parameters": "HIP 1050 C, 2 hour, 1000 bar; SURF machine", "testing: types of fatigue tests": "uniaxial", "testing: fatigue temperature (°c)": 25, "testing: fatigue environment": "air", "testing: load ratio": -1, "testing: frequency (hz)": 10, "testing: load control": "force", "testing: specimens description": "circular cross-section; with drawing", "testing: critical cross-section size of specimens (mm)": 3, "testing: stress concentration factor of specimens": 1, "static mechanical properties: ultimate tensile strength (mpa)": 1006.8, "static mechanical properties: elongation (%)": 13.5, "rating score: rating score": 0.6857142857142857}}, {"id": "FatigueData-AM2022:738", "name": "Ti-6Al-4V", "material_family": "Ti", "points": [[702.6470280353165, 11548.86537093823, 0], [650.5074335361052, 14344.574646121726, 0], [600.6905192349813, 17124.265116530532, 0], [550.1071908676861, 33095.054085472824, 0], [501.05669063273336, 61506.406402420056, 0], [452.00619039778053, 67951.98143758537, 0], [403.6911453922978, 851245.1848724307, 0]], "conditions": {"material": "Ti-6Al-4V", "am_type": "L-PBF", "load_ratio": "-1", "test_type": "uniaxial", "temperature": "25", "surface_treatment": "", "heat_treatment": ""}, "metadata": {"dataset id": 738, "metadata: title": "Selective laser melting of Ti6Al4V alloy: Process parameters, defects and post-treatments", "metadata: authors": "Banerjee, Mainak; Bansal, Anuj; Goyal, Deepak Kumar; Gupta, Munish Kumar; Khanna, Navneet; Shahi, A. S.; Sharma, Aman; Singh, Jagtar; Singla, Anil Kumar", "metadata: source of the publication": "JOURNAL OF MANUFACTURING PROCESSES", "metadata: year of publication": 2021, "metadata: institution": "IK Gujral Punjab Tech Univ; Inst Infrastruct Technol Res & Management; SLIET; Shandong Univ", "metadata: country and region": "India; Peoples R China", "metadata: doi": "10.1016/j.jmapro.2021.01.009", "fatigue: types of fatigue data": "sn", "fatigue: method of extraction": "color and shape", "materials: name of the material": "Ti-6Al-4V", "am: types of am": "L-PBF", "am: am machine": "SLM 250HL", "am: layer thickness (μm)": 30, "am: preheat temperature (°c)": 100, "am: direciton of specimen (°)": 90, "am: types of feedstock": "powder", "processing: processing sequence and parameters": "HT 800 C, 2 hour; SURF machine", "testing: types of fatigue tests": "uniaxial", "testing: fatigue temperature (°c)": 25, "testing: fatigue environment": "air", "testing: load ratio": -1, "testing: frequency (hz)": 10, "testing: load control": "force", "testing: specimens description": "circular cross-section; with drawing", "testing: critical cross-section size of specimens (mm)": 3, "testing: stress concentration factor of specimens": 1, "static mechanical properties: ultimate tensile strength (mpa)": 1228.1, "static mechanical properties: elongation (%)": 8, "rating score: rating score": 0.6857142857142857}}, {"id": "FatigueData-AM2022:739", "name": "Ti-6Al-4V", "material_family": "Ti", "points": [[700.078846758669, 12736.090915615507, 0], [601.3334453419266, 18055.08860512211, 0], [501.10209179198955, 43559.57419354546, 0], [403.35130105733003, 68463.6764637159, 0], [305.8061607216433, 2007013.7122391209, 1]], "conditions": {"material": "Ti-6Al-4V", "am_type": "L-PBF", "load_ratio": "-1", "test_type": "uniaxial", "temperature": "25", "surface_treatment": "", "heat_treatment": ""}, "metadata": {"dataset id": 739, "metadata: title": "Selective laser melting of Ti6Al4V alloy: Process parameters, defects and post-treatments", "metadata: authors": "Banerjee, Mainak; Bansal, Anuj; Goyal, Deepak Kumar; Gupta, Munish Kumar; Khanna, Navneet; Shahi, A. S.; Sharma, Aman; Singh, Jagtar; Singla, Anil Kumar", "metadata: source of the publication": "JOURNAL OF MANUFACTURING PROCESSES", "metadata: year of publication": 2021, "metadata: institution": "IK Gujral Punjab Tech Univ; Inst Infrastruct Technol Res & Management; SLIET; Shandong Univ", "metadata: country and region": "India; Peoples R China", "metadata: doi": "10.1016/j.jmapro.2021.01.009", "fatigue: types of fatigue data": "sn", "fatigue: method of extraction": "color and shape", "materials: name of the material": "Ti-6Al-4V", "am: types of am": "L-PBF", "am: am machine": "SLM 250HL", "am: layer thickness (μm)": 30, "am: preheat temperature (°c)": 100, "am: direciton of specimen (°)": 90, "am: types of feedstock": "powder", "processing: processing sequence and parameters": "NHT; SURF machine", "testing: types of fatigue tests": "uniaxial", "testing: fatigue temperature (°c)": 25, "testing: fatigue environment": "air", "testing: load ratio": -1, "testing: frequency (hz)": 10, "testing: load control": "force", "testing: specimens description": "circular cross-section; with drawing", "testing: critical cross-section size of specimens (mm)": 3, "testing: stress concentration factor of specimens": 1, "static mechanical properties: ultimate tensile strength (mpa)": 1314.9, "static mechanical properties: elongation (%)": 4, "rating score: rating score": 0.6857142857142857}}, {"id": "FatigueData-AM2022:740", "name": "Ti-6Al-4V", "material_family": "Ti", "points": [[599.6423326025899, 15534.182020026343, 0], [501.26961199713196, 18341.558469238902, 0], [550.7633589013022, 19679.095741485093, 0], [452.518841159559, 28827.88797013479, 0], [404.12643779743985, 61380.44270054127, 0]], "conditions": {"material": "Ti-6Al-4V", "am_type": "L-PBF", "load_ratio": "-1", "test_type": "uniaxial", "temperature": "25", "surface_treatment": "", "heat_treatment": ""}, "metadata": {"dataset id": 740, "metadata: title": "Selective laser melting of Ti6Al4V alloy: Process parameters, defects and post-treatments", "metadata: authors": "Banerjee, Mainak; Bansal, Anuj; Goyal, Deepak Kumar; Gupta, Munish Kumar; Khanna, Navneet; Shahi, A. S.; Sharma, Aman; Singh, Jagtar; Singla, Anil Kumar", "metadata: source of the publication": "JOURNAL OF MANUFACTURING PROCESSES", "metadata: year of publication": 2021, "metadata: institution": "IK Gujral Punjab Tech Univ; Inst Infrastruct Technol Res & Management; SLIET; Shandong Univ", "metadata: country and region": "India; Peoples R China", "metadata: doi": "10.1016/j.jmapro.2021.01.009", "fatigue: types of fatigue data": "sn", "fatigue: method of extraction": "color and shape", "materials: name of the material": "Ti-6Al-4V", "am: types of am": "L-PBF", "am: am machine": "SLM 250HL", "am: layer thickness (μm)": 30, "am: preheat temperature (°c)": 100, "am: direciton of specimen (°)": 90, "am: types of feedstock": "powder", "processing: processing sequence and parameters": "HT 1050 C, 2 hour; SURF machine", "testing: types of fatigue tests": "uniaxial", "testing: fatigue temperature (°c)": 25, "testing: fatigue environment": "air", "testing: load ratio": -1, "testing: frequency (hz)": 10, "testing: load control": "force", "testing: specimens description": "circular cross-section; with drawing", "testing: critical cross-section size of specimens (mm)": 3, "testing: stress concentration factor of specimens": 1, "static mechanical properties: ultimate tensile strength (mpa)": 986.4, "static mechanical properties: elongation (%)": 13.8, "rating score: rating score": 0.6857142857142857}}, {"id": "FatigueData-AM2022:741", "name": "Ti-6Al-4V", "material_family": "Ti", "points": [[386.96262850428064, 151718.46462941935, 0], [382.5125595818528, 278835.66012730973, 0], [377.99397243018586, 374247.59943112085, 0], [371.24820253316034, 572371.3539276276, 0], [359.95243088886696, 1817177.6863140424, 0], [355.4566831469464, 1876847.7823711033, 0], [351.0455423971325, 39905322.59803538, 1]], "conditions": {"material": "Ti-6Al-4V", "am_type": "W-DED", "load_ratio": "0.1", "test_type": "uniaxial; resonance", "temperature": "25", "surface_treatment": "", "heat_treatment": ""}, "metadata": {"dataset id": 741, "metadata: title": "Wire based additive layer manufacturing: Comparison of microstructure and mechanical properties of Ti-6Al-4V components fabricated by laser-beam deposition and shaped metal deposition", "metadata: authors": "Baufeld, Bernd; Brandl, Erhard; van der Biest, Omer", "metadata: source of the publication": "JOURNAL OF MATERIALS PROCESSING TECHNOLOGY", "metadata: year of publication": 2011, "metadata: institution": "EADS Innovat Works; Katholieke Univ Leuven", "metadata: country and region": "Belgium; Germany", "metadata: funding agency": "European Commission", "metadata: doi": "10.1016/j.jmatprotec.2011.01.018", "fatigue: types of fatigue data": "sn", "fatigue: method of extraction": "color and shape", "materials: name of the material": "Ti-6Al-4V", "am: types of am": "W-DED", "am: power (w)": 2200, "am: scan speed (mm/s)": 5, "am: direciton of specimen (°)": 0, "am: am environment": "Ar", "am: wire feed rate (mm/s)": 33, "am: types of feedstock": "wire", "am: size of feedstock (μm)": 1200, "processing: processing sequence and parameters": "HT NaN C, NaN hour; SURF electropolish", "testing: types of fatigue tests": "uniaxial; resonance", "testing: fatigue temperature (°c)": 25, "testing: fatigue environment": "air", "testing: load ratio": 0.1, "testing: frequency (hz)": 100, "testing: fatigue standard": "DIN 50100", "testing: load control": "force", "testing: specimens description": "circular cross-section; with drawing; DIN 50100", "testing: critical cross-section size of specimens (mm)": 1.5, "testing: stress concentration factor of specimens": 1, "rating score: rating score": 0.6578947368421053}}, {"id": "FatigueData-AM2022:742", "name": "Ti-6Al-4V", "material_family": "Ti", "points": [[362.3163057805027, 217275.4506459698, 0], [373.3927760203149, 327231.0404645581, 0], [377.95849875037607, 646431.3297851826, 0], [369.0463962585731, 727303.3603505294, 0], [355.4412552868261, 795867.0637964795, 0], [351.0116704395095, 1017634.3500401606, 0], [353.2857096716785, 1202975.437316462, 0], [364.5727007469484, 1779383.022665797, 0], [359.98933375116405, 2182319.2290531616, 0]], "conditions": {"material": "Ti-6Al-4V", "am_type": "W-DED", "load_ratio": "0.1", "test_type": "uniaxial; resonance", "temperature": "25", "surface_treatment": "", "heat_treatment": ""}, "metadata": {"dataset id": 742, "metadata: title": "Wire based additive layer manufacturing: Comparison of microstructure and mechanical properties of Ti-6Al-4V components fabricated by laser-beam deposition and shaped metal deposition", "metadata: authors": "Baufeld, Bernd; Brandl, Erhard; van der Biest, Omer", "metadata: source of the publication": "JOURNAL OF MATERIALS PROCESSING TECHNOLOGY", "metadata: year of publication": 2011, "metadata: institution": "EADS Innovat Works; Katholieke Univ Leuven", "metadata: country and region": "Belgium; Germany", "metadata: funding agency": "European Commission", "metadata: doi": "10.1016/j.jmatprotec.2011.01.018", "fatigue: types of fatigue data": "sn", "fatigue: method of extraction": "color and shape", "materials: name of the material": "Ti-6Al-4V", "am: types of am": "W-DED", "am: power (w)": 2200, "am: scan speed (mm/s)": 5, "am: direciton of specimen (°)": 90, "am: am environment": "Ar", "am: wire feed rate (mm/s)": 33, "am: types of feedstock": "wire", "am: size of feedstock (μm)": 1200, "processing: processing sequence and parameters": "HT NaN C, NaN hour; SURF electropolish", "testing: types of fatigue tests": "uniaxial; resonance", "testing: fatigue temperature (°c)": 25, "testing: fatigue environment": "air", "testing: load ratio": 0.1, "testing: frequency (hz)": 100, "testing: fatigue standard": "DIN 50100", "testing: load control": "force", "testing: specimens description": "circular cross-section; with drawing; DIN 50100", "testing: critical cross-section size of specimens (mm)": 1.5, "testing: stress concentration factor of specimens": 1, "rating score: rating score": 0.6578947368421053}}, {"id": "FatigueData-AM2022:743", "name": "Ti-6Al-4V", "material_family": "Ti", "points": [[373.4043901652354, 201335.2651475242, 0], [371.2223781515029, 399674.3787216077, 0], [361.1467896450306, 564576.3422900244, 0], [369.06683253635515, 685853.4210661266, 0], [362.30145352683826, 891076.8800113908, 0], [364.4834655405708, 907962.3899781138, 0], [366.78918062471706, 1296863.4375337302, 0], [359.7551385291803, 39743196.24476807, 1]], "conditions": {"material": "Ti-6Al-4V", "am_type": "W-DED", "load_ratio": "0.1", "test_type": "uniaxial; resonance", "temperature": "25", "surface_treatment": "", "heat_treatment": ""}, "metadata": {"dataset id": 743, "metadata: title": "Wire based additive layer manufacturing: Comparison of microstructure and mechanical properties of Ti-6Al-4V components fabricated by laser-beam deposition and shaped metal deposition", "metadata: authors": "Baufeld, Bernd; Brandl, Erhard; van der Biest, Omer", "metadata: source of the publication": "JOURNAL OF MATERIALS PROCESSING TECHNOLOGY", "metadata: year of publication": 2011, "metadata: institution": "EADS Innovat Works; Katholieke Univ Leuven", "metadata: country and region": "Belgium; Germany", "metadata: funding agency": "European Commission", "metadata: doi": "10.1016/j.jmatprotec.2011.01.018", "fatigue: types of fatigue data": "sn", "fatigue: method of extraction": "color and shape", "materials: name of the material": "Ti-6Al-4V", "am: types of am": "W-DED", "am: power (w)": 2200, "am: scan speed (mm/s)": 5, "am: direciton of specimen (°)": 90, "am: am environment": "Ar", "am: wire feed rate (mm/s)": 33, "am: types of feedstock": "wire", "am: size of feedstock (μm)": 1200, "processing: processing sequence and parameters": "HT NaN C, NaN hour; SURF electropolish", "testing: types of fatigue tests": "uniaxial; resonance", "testing: fatigue temperature (°c)": 25, "testing: fatigue environment": "air", "testing: load ratio": 0.1, "testing: frequency (hz)": 100, "testing: fatigue standard": "DIN 50100", "testing: load control": "force", "testing: specimens description": "circular cross-section; with drawing; DIN 50100", "testing: critical cross-section size of specimens (mm)": 1.5, "testing: stress concentration factor of specimens": 1, "rating score: rating score": 0.6578947368421053}}, {"id": "FatigueData-AM2022:744", "name": "Ti-6Al-4V", "material_family": "Ti", "points": [[393.7586264807027, 31030.122031103605, 0], [359.90727883538636, 34456.66314548495, 0], [382.37059253219803, 833340.7246213686, 0], [387.9117185682317, 1037929.0221003206, 0], [354.34261415071666, 1402510.3225674883, 0], [365.52679351492986, 2088890.071943758, 0], [371.08575054728533, 2436741.299075648, 0], [349.14040264087123, 2972372.8050809437, 0], [348.7115744680851, 11881131.234104443, 0], [337.5017880678887, 40056865.60906138, 1]], "conditions": {"material": "Ti-6Al-4V", "am_type": "W-DED", "load_ratio": "0.1", "test_type": "uniaxial; resonance", "temperature": "25", "surface_treatment": "", "heat_treatment": ""}, "metadata": {"dataset id": 744, "metadata: title": "Wire based additive layer manufacturing: Comparison of microstructure and mechanical properties of Ti-6Al-4V components fabricated by laser-beam deposition and shaped metal deposition", "metadata: authors": "Baufeld, Bernd; Brandl, Erhard; van der Biest, Omer", "metadata: source of the publication": "JOURNAL OF MATERIALS PROCESSING TECHNOLOGY", "metadata: year of publication": 2011, "metadata: institution": "EADS Innovat Works; Katholieke Univ Leuven", "metadata: country and region": "Belgium; Germany", "metadata: funding agency": "European Commission", "metadata: doi": "10.1016/j.jmatprotec.2011.01.018", "fatigue: types of fatigue data": "sn", "fatigue: method of extraction": "color and shape", "materials: name of the material": "Ti-6Al-4V", "am: types of am": "W-DED", "am: power (w)": 3500, "am: scan speed (mm/s)": 10, "am: direciton of specimen (°)": 90, "am: am environment": "Ar", "am: wire feed rate (mm/s)": 40, "am: types of feedstock": "wire", "am: size of feedstock (μm)": 1200, "processing: processing sequence and parameters": "HT NaN C, NaN hour; SURF electropolish", "testing: types of fatigue tests": "uniaxial; resonance", "testing: fatigue temperature (°c)": 25, "testing: fatigue environment": "air", "testing: load ratio": 0.1, "testing: frequency (hz)": 100, "testing: fatigue standard": "DIN 50100", "testing: load control": "force", "testing: specimens description": "circular cross-section; with drawing; DIN 50100", "testing: critical cross-section size of specimens (mm)": 1.5, "testing: stress concentration factor of specimens": 1, "rating score: rating score": 0.6578947368421053}}, {"id": "FatigueData-AM2022:745", "name": "Ti-6Al-4V", "material_family": "Ti", "points": [[362.339549436796, 173423.76591062575, 0], [359.97306506660755, 449195.9541005095, 0], [363.46413762063605, 788997.623915147, 0], [373.427718821993, 1709141.8662303754, 0], [368.9943436988543, 2355840.9690386155, 0], [364.5649774950249, 4592762.012283752, 0], [357.7866869712593, 4889446.812257056, 0], [355.47416773733494, 39898588.004710525, 1]], "conditions": {"material": "Ti-6Al-4V", "am_type": "W-DED", "load_ratio": "0.1", "test_type": "uniaxial; resonance", "temperature": "25", "surface_treatment": "", "heat_treatment": ""}, "metadata": {"dataset id": 745, "metadata: title": "Wire based additive layer manufacturing: Comparison of microstructure and mechanical properties of Ti-6Al-4V components fabricated by laser-beam deposition and shaped metal deposition", "metadata: authors": "Baufeld, Bernd; Brandl, Erhard; van der Biest, Omer", "metadata: source of the publication": "JOURNAL OF MATERIALS PROCESSING TECHNOLOGY", "metadata: year of publication": 2011, "metadata: institution": "EADS Innovat Works; Katholieke Univ Leuven", "metadata: country and region": "Belgium; Germany", "metadata: funding agency": "European Commission", "metadata: doi": "10.1016/j.jmatprotec.2011.01.018", "fatigue: types of fatigue data": "sn", "fatigue: method of extraction": "color and shape", "materials: name of the material": "Ti-6Al-4V", "am: types of am": "W-DED", "am: power (w)": 3500, "am: scan speed (mm/s)": 10, "am: direciton of specimen (°)": 0, "am: am environment": "Ar", "am: wire feed rate (mm/s)": 40, "am: types of feedstock": "wire", "am: size of feedstock (μm)": 1200, "processing: processing sequence and parameters": "HT NaN C, NaN hour; SURF electropolish", "testing: types of fatigue tests": "uniaxial; resonance", "testing: fatigue temperature (°c)": 25, "testing: fatigue environment": "air", "testing: load ratio": 0.1, "testing: frequency (hz)": 100, "testing: fatigue standard": "DIN 50100", "testing: load control": "force", "testing: specimens description": "circular cross-section; with drawing; DIN 50100", "testing: critical cross-section size of specimens (mm)": 1.5, "testing: stress concentration factor of specimens": 1, "rating score: rating score": 0.6578947368421053}}, {"id": "FatigueData-AM2022:746", "name": "Ti-6Al-4V", "material_family": "Ti", "points": [[404.440795559667, 13024.31553738775, 0], [407.1699900603328, 24278.04949331579, 0], [410.08389618268427, 87114.35421781795, 0], [405.9112640801002, 346458.0626663312, 0], [403.88150741914956, 477749.02716383286, 0], [393.25666349029166, 717963.2495366915, 0], [398.8156205226471, 1100611.3907191735, 0], [390.393721014013, 2578694.8483613776, 0], [382.1578450933486, 3145529.828209207, 0], [359.35483816000544, 39779552.98673308, 1], [387.5522738045809, 39898588.004710525, 1], [348.2891524128135, 39979130.579328, 1]], "conditions": {"material": "Ti-6Al-4V", "am_type": "W-DED", "load_ratio": "0.1", "test_type": "uniaxial; resonance", "temperature": "25", "surface_treatment": "", "heat_treatment": ""}, "metadata": {"dataset id": 746, "metadata: title": "Wire based additive layer manufacturing: Comparison of microstructure and mechanical properties of Ti-6Al-4V components fabricated by laser-beam deposition and shaped metal deposition", "metadata: authors": "Baufeld, Bernd; Brandl, Erhard; van der Biest, Omer", "metadata: source of the publication": "JOURNAL OF MATERIALS PROCESSING TECHNOLOGY", "metadata: year of publication": 2011, "metadata: institution": "EADS Innovat Works; Katholieke Univ Leuven", "metadata: country and region": "Belgium; Germany", "metadata: funding agency": "European Commission", "metadata: doi": "10.1016/j.jmatprotec.2011.01.018", "fatigue: types of fatigue data": "sn", "fatigue: method of extraction": "color and shape", "materials: name of the material": "Ti-6Al-4V", "am: types of am": "W-DED", "am: power (w)": 3500, "am: scan speed (mm/s)": 10, "am: direciton of specimen (°)": 0, "am: am environment": "Ar", "am: wire feed rate (mm/s)": 40, "am: types of feedstock": "wire", "am: size of feedstock (μm)": 1200, "processing: processing sequence and parameters": "HT NaN C, NaN hour; SURF electropolish", "testing: types of fatigue tests": "uniaxial; resonance", "testing: fatigue temperature (°c)": 25, "testing: fatigue environment": "air", "testing: load ratio": 0.1, "testing: frequency (hz)": 100, "testing: fatigue standard": "DIN 50100", "testing: load control": "force", "testing: specimens description": "circular cross-section; with drawing; DIN 50100", "testing: critical cross-section size of specimens (mm)": 1.5, "testing: stress concentration factor of specimens": 1, "rating score: rating score": 0.6578947368421053}}, {"id": "FatigueData-AM2022:747", "name": "Ti-5Al-2.5Sn", "material_family": "Ti", "points": [[800.3400048227634, 3603.505142738688, 0], [750.2177986518384, 5654.5868629913075, 0], [800.3530466619345, 5740.78100277004, 0], [750.2904569295582, 9366.568963224987, 0], [700.1366233715387, 10960.90409834555, 0], [600.0645207541759, 21991.92855493849, 0], [700.132625994695, 25870.582601508908, 0], [599.9749085955982, 72675.44563722686, 0], [500.2585290127003, 114350.21627071608, 0], [500.4052803651841, 257045.21275793828, 0]], "conditions": {"material": "Ti-5Al-2.5Sn", "am_type": "L-PBF", "load_ratio": "-1", "test_type": "uniaxial", "temperature": "25", "surface_treatment": "", "heat_treatment": ""}, "metadata": {"dataset id": 747, "metadata: title": "Preliminary investigation on selective laser melting of Ti-5Al-2.5Sn alpha-Ti alloy: From single tracks to bulk 3D components", "metadata: authors": "Wang, Zemin; Wei, Kaiwen; Zeng, Xiaoyan", "metadata: source of the publication": "JOURNAL OF MATERIALS PROCESSING TECHNOLOGY", "metadata: year of publication": 2017, "metadata: institution": "Huazhong Univ Sci & Technol", "metadata: country and region": "Peoples R China", "metadata: funding agency": "Fundamental Research Funds for the Central Universities, China ; National High Technology Research and Development Program of China", "metadata: doi": "10.1016/j.jmatprotec.2017.01.032", "fatigue: types of fatigue data": "sn", "fatigue: method of extraction": "color and shape", "materials: name of the material": "Ti-5Al-2.5Sn", "am: types of am": "L-PBF", "am: am machine": "LSNF-I", "am: power (w)": 200, "am: scan speed (mm/s)": 1000, "am: layer thickness (μm)": 20, "am: preheat temperature (°c)": 25, "am: direciton of specimen (°)": 0, "am: am environment": "Ar", "am: layer scan rotation (°)": 90, "am: types of feedstock": "powder", "am: size of feedstock (μm)": "10.3, 40.5", "processing: processing sequence and parameters": "SURF machine", "testing: types of fatigue tests": "uniaxial", "testing: fatigue temperature (°c)": 25, "testing: fatigue environment": "air", "testing: load ratio": -1, "testing: frequency (hz)": 15, "testing: load control": "force", "testing: specimens description": "circular cross-section; with drawing", "testing: critical cross-section size of specimens (mm)": 3.25, "testing: stress concentration factor of specimens": 1, "static mechanical properties: yield strength (mpa)": 1062, "static mechanical properties: ultimate tensile strength (mpa)": 1167, "static mechanical properties: elongation (%)": 8.2, "rating score: rating score": 0.8285714285714286}}, {"id": "FatigueData-AM2022:748", "name": "Ti-6Al-4V", "material_family": "Ti", "points": [[449.17395337639635, 50737.81785659933, 0], [473.6183095957285, 60902.55364726281, 0], [274.85784057212624, 136094.0761602257, 0], [399.0901280192773, 152008.89926923614, 0], [373.460044431678, 177114.6781398974, 0], [425.06192220477936, 250949.0493923806, 0], [497.547431684027, 296109.86728339427, 0], [299.61793557555546, 431957.07704965596, 0], [349.87937839483783, 791533.8796077089, 0], [323.22802279370603, 1010011.5504873078, 0], [248.73539159253443, 1396547.7448550565, 0], [222.74143186014638, 2005224.6143596065, 0]], "conditions": {"material": "Ti-6Al-4V", "am_type": "L-PBF", "load_ratio": "-1", "test_type": "uniaxial", "temperature": "25", "surface_treatment": "", "heat_treatment": ""}, "metadata": {"dataset id": 748, "metadata: title": "Structural components manufactured by Selective Laser Melting and Investment Casting-Impact of the process route on the damage mechanism under cyclic loading", "metadata: authors": "Leuders, S.; Meiners, S.; Niendorf, T.; Taube, A.; Troester, Thomas; Wu, L.", "metadata: source of the publication": "JOURNAL OF MATERIALS PROCESSING TECHNOLOGY", "metadata: year of publication": 2017, "metadata: institution": "Inst Werkstofftech Mat Engn; Paderborn Univ; Voestalpine", "metadata: country and region": "Germany", "metadata: funding agency": "Direct Manufacturing Research Center (DMRC); German Research Foundation (DFG); State of North Rhine Westphalia", "metadata: doi": "10.1016/j.jmatprotec.2017.04.026", "fatigue: types of fatigue data": "sn", "fatigue: method of extraction": "color and shape", "materials: name of the material": "Ti-6Al-4V", "am: types of am": "L-PBF", "am: am machine": "SLM 250HL", "am: layer thickness (μm)": 30, "am: preheat temperature (°c)": 200, "am: direciton of specimen (°)": 90, "am: types of feedstock": "powder", "am: size of feedstock (μm)": 40, "processing: processing sequence and parameters": "HIP 920 C, 2 hour, 1000 bar; SURF shot peen; SURF glass bead blast", "testing: types of fatigue tests": "uniaxial", "testing: fatigue temperature (°c)": 25, "testing: fatigue environment": "air", "testing: load ratio": -1, "testing: frequency (hz)": 40, "testing: fatigue machine": "MTS Landmark 810", "testing: load control": "force", "testing: specimens description": "circular cross-section; with drawing", "testing: critical cross-section size of specimens (mm)": 3, "testing: stress concentration factor of specimens": 1, "static mechanical properties: yield strength (mpa)": 900, "static mechanical properties: ultimate tensile strength (mpa)": 1065, "static mechanical properties: elongation (%)": 12.1, "rating score: rating score": 0.7714285714285715}}, {"id": "FatigueData-AM2022:749", "name": "NiTi", "material_family": "NiTi", "points": [[304.012307151643, 314.91445033650234, 0], [293.3109084519417, 551.6737805433843, 0], [275.04109295378674, 1865.0582699901565, 0], [254.97432085749438, 4284.779659087782, 0], [235.76717624319107, 12114.641347017867, 0], [246.794848005623, 15828.82281673656, 0], [229.0972377438061, 19638.8063063012, 0], [247.31009664382367, 24583.87186984251, 0], [223.78406958355305, 256210.17297299474, 1], [199.0928870145845, 406536.42649104877, 1], [211.09409945528034, 772471.9647168048, 1]], "conditions": {"material": "NiTi", "am_type": "P-DED", "load_ratio": "0", "test_type": "uniaxial", "temperature": "25", "surface_treatment": "", "heat_treatment": ""}, "metadata": {"dataset id": 749, "metadata: title": "Fatigue behavior and cyclic deformation of additive manufactured NiTi", "metadata: authors": "Bagheri, Allen; Mahtabi, Mohammad J.; Shamsaei, Nima", "metadata: source of the publication": "JOURNAL OF MATERIALS PROCESSING TECHNOLOGY", "metadata: year of publication": 2018, "metadata: institution": "Auburn Univ; Mississippi State Univ", "metadata: country and region": "USA", "metadata: funding agency": "National Science Foundation (NSF)", "metadata: doi": "10.1016/j.jmatprotec.2017.10.006", "fatigue: types of fatigue data": "sn", "fatigue: method of extraction": "color and shape", "materials: name of the material": "NiTi", "am: types of am": "P-DED", "am: am machine": "Optomec LENS 750", "am: power (w)": 280, "am: scan speed (mm/s)": 8.47, "am: layer thickness (μm)": 200, "am: direciton of specimen (°)": 90, "am: powder feed rate (g/s)": 0.06, "am: types of feedstock": "powder", "am: size of feedstock (μm)": "30, 150", "processing: processing sequence and parameters": "HT 550 C, 1 hour; SURF machine; SURF polish", "testing: types of fatigue tests": "uniaxial", "testing: fatigue temperature (°c)": 25, "testing: fatigue environment": "air", "testing: load ratio": 0, "testing: fatigue machine": "MTS 858", "testing: load control": "strain", "testing: specimens description": "circular cross-section; with drawing; ASTM E606", "testing: critical cross-section size of specimens (mm)": 3.5, "testing: stress concentration factor of specimens": 1, "static mechanical properties: elongation (%)": 4, "rating score: rating score": 0.6842105263157895}}, {"id": "FatigueData-AM2022:750", "name": "NiTi", "material_family": "NiTi", "points": [[266.7269618696188, 702.9277560787107, 0], [261.45264452644534, 851.7646769793485, 0], [249.60419609910394, 4525.432806409088, 0], [234.60503814498435, 5271.7818511971645, 0], [206.46960119864366, 12733.26164630222, 0], [174.61509475773525, 16285.093870889707, 0], [154.83973536142574, 611723.465937297, 1], [148.04343353621314, 948569.7073514465, 1]], "conditions": {"material": "NiTi", "am_type": "P-DED", "load_ratio": "0", "test_type": "uniaxial", "temperature": "25", "surface_treatment": "", "heat_treatment": ""}, "metadata": {"dataset id": 750, "metadata: title": "Fatigue behavior and cyclic deformation of additive manufactured NiTi", "metadata: authors": "Bagheri, Allen; Mahtabi, Mohammad J.; Shamsaei, Nima", "metadata: source of the publication": "JOURNAL OF MATERIALS PROCESSING TECHNOLOGY", "metadata: year of publication": 2018, "metadata: institution": "Auburn Univ; Mississippi State Univ", "metadata: country and region": "USA", "metadata: funding agency": "National Science Foundation (NSF)", "metadata: doi": "10.1016/j.jmatprotec.2017.10.006", "fatigue: types of fatigue data": "sn", "fatigue: method of extraction": "color and shape", "materials: name of the material": "NiTi", "am: types of am": "P-DED", "am: am machine": "Optomec LENS 750", "am: power (w)": 280, "am: scan speed (mm/s)": 8.47, "am: layer thickness (μm)": 200, "am: direciton of specimen (°)": 90, "am: powder feed rate (g/s)": 0.06, "am:
