Repository: yunyunfanfan/S-PA-CBB

# S-PA-CBB

Official research code, processed curve records, evaluation outputs, and manuscript source for:

> **From Physics to Selective Generation: Conditional Brownian Bridges for Sparse S–N Curve Reconstruction and Fatigue Decision-Making**

S-PA-CBB reconstructs a complete probabilistic stress–life (S–N) curve from only two to four observed fatigue tests. The method first fits an interpretable Basquin state, diagnoses whether that state is sufficient, and applies a ControlNet-style conditional Brownian-bridge residual only to curves that benefit from correction.

File: am2022_curves.json (part 47 of 98)
types of feedstock": "powder", "am: size of feedstock (μm)": "30, 150", "processing: processing sequence and parameters": "HT 550 C, 3 hour; HT 550 C, 0.05 hour; SURF machine; SURF polish", "testing: types of fatigue tests": "uniaxial", "testing: fatigue temperature (°c)": 25, "testing: fatigue environment": "air", "testing: load ratio": 0, "testing: fatigue machine": "MTS 858", "testing: load control": "strain", "testing: specimens description": "circular cross-section; with drawing; ASTM E606", "testing: critical cross-section size of specimens (mm)": 3.5, "testing: stress concentration factor of specimens": 1, "static mechanical properties: elongation (%)": 5, "rating score: rating score": 0.6842105263157895}}, {"id": "FatigueData-AM2022:751", "name": "IN625", "material_family": "IN625", "points": [[274.89635487714213, 811716.9158237295, 0], [299.9052243042905, 834977.8345814839, 0], [250.1385706690881, 971376.1729789103, 0], [200.11150047603027, 1816671.773598117, 0], [225.2363634034118, 2214332.324488475, 0], [174.93859674289655, 2758172.3017882216, 1], [175.25733401610614, 2761937.6256994526, 1]], "conditions": {"material": "IN625", "am_type": "L-PBF", "load_ratio": "-1", "test_type": "uniaxial", "temperature": "25", "surface_treatment": "", "heat_treatment": ""}, "metadata": {"dataset id": 751, "metadata: title": "Influence of SLM process parameters on the surface finish, porosity rate and fatigue behavior of as-built Inconel 625 parts", "metadata: authors": "Amlou, Ouafae; De Terris, Thibaut; Koutiri, Imade; Pessard, Etienne; Peyre, Patrice", "metadata: source of the publication": "JOURNAL OF MATERIALS PROCESSING TECHNOLOGY", "metadata: year of publication": 2018, "metadata: institution": "Arts & Metiers; CNRS", "metadata: country and region": "France", "metadata: funding agency": "Public Bank for Investment, france", "metadata: doi": "10.1016/j.jmatprotec.2017.12.043", "fatigue: types of fatigue data": "sn", "fatigue: method of extraction": "color and shape", "materials: name of the material": "IN625", "am: types of am": "L-PBF", "am: am machine": "SLM 125HL", "am: power (w)": 175, "am: scan speed (mm/s)": 600, "am: direciton of specimen (°)": 80, "am: scan pattern": "stripe", "am: types of feedstock": "powder", "am: size of feedstock (μm)": "10, 45", "processing: processing sequence and parameters": "SURF polish only", "testing: types of fatigue tests": "uniaxial", "testing: fatigue temperature (°c)": 25, "testing: fatigue environment": "air", "testing: load ratio": -1, "testing: frequency (hz)": 20, "testing: load control": "force", "testing: specimens description": "rectangular cross-section; with drawing", "testing: stress concentration factor of specimens": 1, "static mechanical properties: young's modulus (gpa)": 178, "static mechanical properties: yield strength (mpa)": 719, "static mechanical properties: ultimate tensile strength (mpa)": 973.5, "static mechanical properties: elongation (%)": 35, "rating score: rating score": 0.7428571428571429}}, {"id": "FatigueData-AM2022:752", "name": "IN625", "material_family": "IN625", "points": [[273.86429281299974, 468575.2457779541, 0], [248.72741968418015, 689805.5939764597, 0], [223.53049554817034, 1138492.9669926565, 0], [198.70034949112235, 2757520.191378168, 1], [198.45367342654103, 2761611.106078799, 1]], "conditions": {"material": "IN625", "am_type": "L-PBF", "load_ratio": "-1", "test_type": "uniaxial", "temperature": "25", "surface_treatment": "", "heat_treatment": ""}, "metadata": {"dataset id": 752, "metadata: title": "Influence of SLM process parameters on the surface finish, porosity rate and fatigue behavior of as-built Inconel 625 parts", "metadata: authors": "Amlou, Ouafae; De Terris, Thibaut; Koutiri, Imade; Pessard, Etienne; Peyre, Patrice", "metadata: source of the publication": "JOURNAL OF MATERIALS PROCESSING TECHNOLOGY", "metadata: year of publication": 2018, "metadata: institution": "Arts & Metiers; CNRS", "metadata: country and region": "France", "metadata: funding agency": "Public Bank for Investment, france", "metadata: doi": "10.1016/j.jmatprotec.2017.12.043", "fatigue: types of fatigue data": "sn", "fatigue: method of extraction": "color and shape", "materials: name of the material": "IN625", "am: types of am": "L-PBF", "am: am machine": "SLM 125HL", "am: power (w)": 175, "am: scan speed (mm/s)": 600, "am: direciton of specimen (°)": 80, "am: scan pattern": "stripe", "am: types of feedstock": "powder", "am: size of feedstock (μm)": "10, 45", "processing: processing sequence and parameters": "SURF as-built", "testing: types of fatigue tests": "uniaxial", "testing: fatigue temperature (°c)": 25, "testing: fatigue environment": "air", "testing: load ratio": -1, "testing: frequency (hz)": 20, "testing: load control": "force", "testing: specimens description": "rectangular cross-section; with drawing", "testing: stress concentration factor of specimens": 1, "static mechanical properties: young's modulus (gpa)": 178, "static mechanical properties: yield strength (mpa)": 719, "static mechanical properties: ultimate tensile strength (mpa)": 973.5, "static mechanical properties: elongation (%)": 35, "rating score: rating score": 0.7428571428571429}}, {"id": "FatigueData-AM2022:753", "name": "ER5087 aluminum", "material_family": "ER5087", "points": [[89.9622272514906, 60635.582411415235, 0], [90.07126706342578, 82533.29704949238, 0], [80.95834147582353, 122463.07723111675, 0], [80.95834147582353, 137569.87516538554, 0], [81.02915445770903, 164608.83283138298, 0], [72.05515069032879, 181893.88547337905, 0], [72.09880512733615, 191959.50695206618, 0], [72.09880512733615, 211829.10976547597, 0], [81.02282787355243, 251853.14193412347, 0], [72.05515069032879, 280808.33783526486, 0], [63.10409244834657, 349988.7046255912, 0], [63.065884136519095, 385600.33394344104, 0], [63.059627604726096, 527775.8836757604, 0], [62.97478103834386, 690214.3120331897, 0], [54.05730721148349, 963097.4722472383, 0], [54.00189233211052, 1032594.9846052359, 0], [63.130600171662564, 1050729.4290407165, 0], [63.058481693458575, 1542799.9432690123, 0], [54.05730721148349, 2694641.670020279, 0], [54.07162892766505, 9906731.589334045, 1], [51.24433138099304, 9924615.177849706, 1]], "conditions": {"material": "ER5087 aluminum", "am_type": "W-DED + roll", "load_ratio": "0.1", "test_type": "uniaxial", "temperature": "25", "surface_treatment": "", "heat_treatment": ""}, "metadata": {"dataset id": 753, "metadata: title": "Defect-correlated fatigue resistance of additively manufactured Al-Mg4.5Mn alloy with in situ micro-rolling", "metadata: authors": "Hu, Yanan; Wang, Guilan; Wu Shengchuan; Xie, Cheng; Yu, Yukuang; Zhang Haiou; Zhang, Mingbo", "metadata: source of the publication": "JOURNAL OF MATERIALS PROCESSING TECHNOLOGY", "metadata: year of publication": 2021, "metadata: institution": "Huazhong Univ Sci & Technol; Southwest Jiaotong Univ", "metadata: country and region": "Peoples R China", "metadata: funding agency": "National Key Research and Development Program, China; National Natural Science Foundation of China (NSFC)", "metadata: doi": "10.1016/j.jmatprotec.2020.117039", "fatigue: types of fatigue data": "sn", "fatigue: method of extraction": "color and shape", "materials: name of the material": "ER5087 aluminum", "am: types of am": "W-DED + roll", "am: am machine": "self-develop", "am: preheat temperature (°c)": 250, "am: direciton of specimen (°)": 0, "am: types of feedstock": "wire", "am: size of feedstock (μm)": 1200, "processing: processing sequence and parameters": "SURF machine", "testing: types of fatigue tests": "uniaxial", "testing: fatigue temperature (°c)": 25, "testing: fatigue environment": "air", "testing: load ratio": 0.1, "testing: frequency (hz)": 100, "testing: fatigue machine": "QBG-100", "testing: load control": "force", "testing: specimens description": "rectangular cross-section; with drawing; ASTM E466", "testing: critical cross-section size of specimens (mm)": "5, 4", "testing: stress concentration factor of specimens": 1, "static mechanical properties: yield strength (mpa)": 144, "static mechanical properties: ultimate tensile strength (mpa)": 292, "static mechanical properties: elongation (%)": 17, "rating score: rating score": 0.6578947368421053}}, {"id": "FatigueData-AM2022:754", "name": "IN625", "material_family": "IN625", "points": [[359.5821186112413, 16325.251248432181, 0], [278.79644084728136, 63890.570256589, 0], [233.80286273470466, 110700.28645526106, 0], [202.91174940368182, 160882.2504751941, 0], [202.71158467717268, 214946.73160196177, 0], [170.87770891521072, 228264.0709374356, 0], [134.88544453731825, 831803.3774691237, 0], [171.07787364171978, 952464.6942624805, 0], [134.61422804835777, 1155026.6879188893, 0], [117.82557949888879, 4924491.963952122, 1], [99.4936743389533, 4938024.265537817, 1]], "conditions": {"material": "IN625", "am_type": "L-PBF", "load_ratio": "0.1", "test_type": "uniaxial", "temperature": "25", "surface_treatment": "", "heat_treatment": ""}, "metadata": {"dataset id": 754, "metadata: title": "Improvement of fatigue performance of laser powder bed fusion fabricated IN625 and IN718 superalloys via shot peening", "metadata: authors": "Al-Rubaie, Kassim S.; Balbaa, Mohamed; Elbestawi, Mohamed A.; Fereiduni, Eskandar; Ghasemi, Ali", "metadata: source of the publication": "JOURNAL OF MATERIALS PROCESSING TECHNOLOGY", "metadata: year of publication": 2022, "metadata: institution": "McMaster Univ", "metadata: country and region": "Canada", "metadata: doi": "10.1016/j.jmatprotec.2022.117571", "fatigue: types of fatigue data": "sn", "fatigue: method of extraction": "color and shape", "materials: name of the material": "IN625", "am: types of am": "L-PBF", "am: am machine": "EOS M280", "am: power (w)": 220, "am: scan speed (mm/s)": 500, "am: hatch space (μm)": 100, "am: layer thickness (μm)": 40, "am: preheat temperature (°c)": 80, "am: direciton of specimen (°)": 90, "am: am environment": "N2", "am: layer scan rotation (°)": 90, "am: types of feedstock": "powder", "am: size of feedstock (μm)": "15, 45", "processing: processing sequence and parameters": "SURF as-built", "testing: types of fatigue tests": "uniaxial", "testing: fatigue temperature (°c)": 25, "testing: fatigue environment": "air", "testing: load ratio": 0.1, "testing: frequency (hz)": 30, "testing: load control": "force", "testing: specimens description": "rectangular cross-section; with drawing; ASTM E466", "testing: critical cross-section size of specimens (mm)": "6.5, 3.2", "testing: stress concentration factor of specimens": 1, "static mechanical properties: yield strength (mpa)": 644, "static mechanical properties: ultimate tensile strength (mpa)": 901, "rating score: rating score": 0.8285714285714286}}, {"id": "FatigueData-AM2022:755", "name": "IN625", "material_family": "IN625", "points": [[358.23902672728383, 18670.336377779855, 0], [314.117159283195, 71618.75970777661, 0], [276.98196774785424, 287179.58189856034, 0], [268.9234164441092, 553727.6856394927, 0], [264.2225948502579, 610233.0551362602, 0], [245.41930847485264, 2012276.1165595576, 0], [245.2191437483435, 3222897.1861480144, 0], [246.09085441683138, 4038636.137433738, 0], [223.52950887851415, 4974077.548203766, 1], [201.0972763042547, 4995284.028750101, 1]], "conditions": {"material": "IN625", "am_type": "L-PBF", "load_ratio": "0.1", "test_type": "uniaxial", "temperature": "25", "surface_treatment": "", "heat_treatment": ""}, "metadata": {"dataset id": 755, "metadata: title": "Improvement of fatigue performance of laser powder bed fusion fabricated IN625 and IN718 superalloys via shot peening", "metadata: authors": "Al-Rubaie, Kassim S.; Balbaa, Mohamed; Elbestawi, Mohamed A.; Fereiduni, Eskandar; Ghasemi, Ali", "metadata: source of the publication": "JOURNAL OF MATERIALS PROCESSING TECHNOLOGY", "metadata: year of publication": 2022, "metadata: institution": "McMaster Univ", "metadata: country and region": "Canada", "metadata: doi": "10.1016/j.jmatprotec.2022.117571", "fatigue: types of fatigue data": "sn", "fatigue: method of extraction": "color and shape", "materials: name of the material": "IN625", "am: types of am": "L-PBF", "am: am machine": "EOS M280", "am: power (w)": 220, "am: scan speed (mm/s)": 500, "am: hatch space (μm)": 100, "am: layer thickness (μm)": 40, "am: preheat temperature (°c)": 80, "am: direciton of specimen (°)": 90, "am: am environment": "N2", "am: layer scan rotation (°)": 90, "am: types of feedstock": "powder", "am: size of feedstock (μm)": "15, 45", "processing: processing sequence and parameters": "SURF shot peen", "testing: types of fatigue tests": "uniaxial", "testing: fatigue temperature (°c)": 25, "testing: fatigue environment": "air", "testing: load ratio": 0.1, "testing: frequency (hz)": 30, "testing: load control": "force", "testing: specimens description": "rectangular cross-section; with drawing; ASTM E466", "testing: critical cross-section size of specimens (mm)": "6.5, 3.2", "testing: stress concentration factor of specimens": 1, "static mechanical properties: yield strength (mpa)": 644, "static mechanical properties: ultimate tensile strength (mpa)": 901, "rating score: rating score": 0.8285714285714286}}, {"id": "FatigueData-AM2022:756", "name": "IN718", "material_family": "IN718", "points": [[360.0534769933335, 13571.162434816051, 0], [234.28529446338308, 50608.799962957986, 0], [279.40288992775186, 52093.18671508458, 0], [202.20384803571798, 69681.64901881924, 0], [202.20384803571798, 77938.50393675397, 0], [170.7344396648386, 255816.77877599775, 0], [134.99079189686927, 405320.12240786594, 0], [117.51381215469613, 543365.1032581477, 0], [134.91712707182322, 1754955.283442165, 0], [113.61556616424394, 4841728.640874609, 1], [98.55446372143278, 4972791.5783399455, 1]], "conditions": {"material": "IN718", "am_type": "L-PBF", "load_ratio": "0.1", "test_type": "uniaxial", "temperature": "25", "surface_treatment": "", "heat_treatment": ""}, "metadata": {"dataset id": 756, "metadata: title": "Improvement of fatigue performance of laser powder bed fusion fabricated IN625 and IN718 superalloys via shot peening", "metadata: authors": "Al-Rubaie, Kassim S.; Balbaa, Mohamed; Elbestawi, Mohamed A.; Fereiduni, Eskandar; Ghasemi, Ali", "metadata: source of the publication": "JOURNAL OF MATERIALS PROCESSING TECHNOLOGY", "metadata: year of publication": 2022, "metadata: institution": "McMaster Univ", "metadata: country and region": "Canada", "metadata: doi": "10.1016/j.jmatprotec.2022.117571", "fatigue: types of fatigue data": "sn", "fatigue: method of extraction": "color and shape", "materials: name of the material": "IN718", "am: types of am": "L-PBF", "am: am machine": "EOS M280", "am: power (w)": 320, "am: scan speed (mm/s)": 600, "am: hatch space (μm)": 120, "am: layer thickness (μm)": 40, "am: preheat temperature (°c)": 80, "am: direciton of specimen (°)": 90, "am: am environment": "N2", "am: layer scan rotation (°)": 90, "am: types of feedstock": "powder", "am: size of feedstock (μm)": "15, 45", "processing: processing sequence and parameters": "SURF as-built", "testing: types of fatigue tests": "uniaxial", "testing: fatigue temperature (°c)": 25, "testing: fatigue environment": "air", "testing: load ratio": 0.1, "testing: frequency (hz)": 30, "testing: load control": "force", "testing: specimens description": "rectangular cross-section; with drawing; ASTM E466", "testing: critical cross-section size of specimens (mm)": "6.5, 3.2", "testing: stress concentration factor of specimens": 1, "static mechanical properties: yield strength (mpa)": 643, "static mechanical properties: ultimate tensile strength (mpa)": 935, "rating score: rating score": 0.8285714285714286}}, {"id": "FatigueData-AM2022:757", "name": "IN718", "material_family": "IN718", "points": [[358.63074132101923, 10570.601119029892, 0], [277.89966137943327, 74989.42093324558, 0], [277.9544425323793, 242420.36910097022, 0], [200.5008407398511, 546555.9456065544, 0], [223.66702980312814, 992220.2561487899, 0], [245.89090946158078, 1083259.5627495665, 0], [169.5067087608524, 4981463.177712681, 1], [200.5820176497983, 4983380.481419561, 1], [185.25903450774388, 4991433.587110411, 1], [133.3276985239548, 4992788.240161924, 1]], "conditions": {"material": "IN718", "am_type": "L-PBF", "load_ratio": "0.1", "test_type": "uniaxial", "temperature": "25", "surface_treatment": "", "heat_treatment": ""}, "metadata": {"dataset id": 757, "metadata: title": "Improvement of fatigue performance of laser powder bed fusion fabricated IN625 and IN718 superalloys via shot peening", "metadata: authors": "Al-Rubaie, Kassim S.; Balbaa, Mohamed; Elbestawi, Mohamed A.; Fereiduni, Eskandar; Ghasemi, Ali", "metadata: source of the publication": "JOURNAL OF MATERIALS PROCESSING TECHNOLOGY", "metadata: year of publication": 2022, "metadata: institution": "McMaster Univ", "metadata: country and region": "Canada", "metadata: doi": "10.1016/j.jmatprotec.2022.117571", "fatigue: types of fatigue data": "sn", "fatigue: method of extraction": "color and shape", "materials: name of the material": "IN718", "am: types of am": "L-PBF", "am: am machine": "EOS M280", "am: power (w)": 320, "am: scan speed (mm/s)": 600, "am: hatch space (μm)": 120, "am: layer thickness (μm)": 40, "am: preheat temperature (°c)": 80, "am: direciton of specimen (°)": 90, "am: am environment": "N2", "am: layer scan rotation (°)": 90, "am: types of feedstock": "powder", "am: size of feedstock (μm)": "15, 45", "processing: processing sequence and parameters": "SURF shot peen", "testing: types of fatigue tests": "uniaxial", "testing: fatigue temperature (°c)": 25, "testing: fatigue environment": "air", "testing: load ratio": 0.1, "testing: frequency (hz)": 30, "testing: load control": "force", "testing: specimens description": "rectangular cross-section; with drawing; ASTM E466", "testing: critical cross-section size of specimens (mm)": "6.5, 3.2", "testing: stress concentration factor of specimens": 1, "static mechanical properties: yield strength (mpa)": 643, "static mechanical properties: ultimate tensile strength (mpa)": 935, "rating score: rating score": 0.8285714285714286}}, {"id": "FatigueData-AM2022:758", "name": "Ti", "material_family": "Ti", "points": [[324.5085784463008, 9.710731155506789, 0], [310.51582340387904, 28.06313761198982, 0], [284.2165110700961, 36.13310387588132, 0], [288.79595817488865, 105.98806320680087, 0], [285.3166509308175, 342.2450801653731, 0], [272.360590571814, 369.44218052344, 0], [270.41997909270935, 412.31028144594706, 0], [254.56106867820375, 424.77499866367276, 0], [276.9400376766066, 440.6071182081512, 0], [263.82812444995176, 670.8917096372147, 0], [229.24407552674694, 891.2167201630679, 0], [244.00007175330083, 1134.393861443706, 0], [205.46352891876023, 3637.7395165126327, 0], [198.65937529912014, 3972.6848384776054, 0], [179.83275942386172, 4269.782061067279, 0], [164.54165720459412, 5118.3698319294945, 0], [197.0381945856083, 5656.629079724711, 0], [155.81880331718446, 5907.558664127606, 0], [140.29956590649843, 12508.509479850392, 0], [146.40549537955525, 13079.999757761, 0], [134.76748092707857, 13321.527231682272, 0], [131.3003870797097, 43258.73118672626, 0], [103.8741146014026, 45437.91231419658, 0], [108.80267377948682, 49621.61378606132, 0], [99.97082436863509, 75328.00340474375, 0], [103.27820283320747, 93286.23748966263, 0], [83.20919962542779, 140802.024229991, 0], [78.02622671929949, 146391.823843152, 0], [79.20359701427202, 363359.58284381614, 0], [85.56394021537287, 401828.89539041277, 0], [60.63139486705767, 473759.2386082128, 0], [75.7365031669032, 729979.4859002791, 0], [71.15705606211063, 829725.853038295, 0], [63.17553214749797, 1386417.4546087352, 0], [64.28788540492175, 2813874.4990476, 0], [78.88635099031482, 7155840.512412306, 0], [45.57251441365036, 9985030.881858096, 1], [61.75099423211368, 10012177.80839288, 1], [60.547504421634926, 12773018.85302946, 1], [59.794750638767844, 18355317.921537694, 1]], "conditions": {"material": "Ti", "am_type": "L-PBF", "load_ratio": "0.1", "test_type": "uniaxial", "temperature": "25", "surface_treatment": "", "heat_treatment": ""}, "metadata": {"dataset id": 758, "metadata: title": "Fatigue behavior of thin-walled grade 2 titanium samples processed by selective laser melting. Application to life prediction of porous titanium implants", "metadata: authors": "Barbas, A.; Bonnet, A. -S.; Lipinski, P.", "metadata: source of the publication": "JOURNAL OF THE MECHANICAL BEHAVIOR OF BIOMEDICAL MATERIALS", "metadata: year of publication": 2013, "metadata: institution": "LaBPS ENIM; OBL Paris", "metadata: country and region": "France", "metadata: doi": "10.1016/j.jmbbm.2013.08.011", "fatigue: types of fatigue data": "sn", "fatigue: method of extraction": "color and shape", "materials: name of the material": "Ti", "am: types of am": "L-PBF", "am: types of feedstock": "powder", "am: size of feedstock (μm)": "25, 50", "processing: processing sequence and parameters": "NHT; SURF as-built", "testing: types of fatigue tests": "uniaxial", "testing: fatigue temperature (°c)": 25, "testing: fatigue environment": "air", "testing: load ratio": 0.1, "testing: frequency (hz)": "2, 20", "testing: fatigue machine": "Instron 1341", "testing: load control": "force", "testing: specimens description": "annular cross-section; with drawing", "testing: critical cross-section size of specimens (mm)": "7.6, 7", "testing: stress concentration factor of specimens": 1, "rating score: rating score": 0.5714285714285714}}, {"id": "FatigueData-AM2022:759", "name": "Ti", "material_family": "Ti", "points": [[280.0861195129619, 49.80350988730759, 0], [282.27940037672636, 65.10306720902986, 0], [298.6688345028141, 79.58982954324296, 0], [247.6797384000155, 376.3901687124882, 0], [264.06917252610333, 407.8878049771405, 0], [175.51999554188907, 4933.634607485922, 0], [181.8522769087866, 6420.3326787108845, 0], [176.2233278487364, 8430.43492997761, 0], [131.2192702375222, 34818.46421524615, 0], [131.47381242387334, 66667.32713330611, 0], [90.32896886552504, 109033.91753560802, 0], [87.26578780846853, 334884.68071436015, 0], [75.67704452075004, 779868.3954272133, 0], [72.03545707167967, 926814.8398902138, 0], [64.54407231548316, 995472.5818583075, 0], [64.94308330673192, 11327542.026148312, 1]], "conditions": {"material": "Ti", "am_type": "L-PBF", "load_ratio": "0.1", "test_type": "uniaxial", "temperature": "25", "surface_treatment": "", "heat_treatment": ""}, "metadata": {"dataset id": 759, "metadata: title": "Fatigue behavior of thin-walled grade 2 titanium samples processed by selective laser melting. Application to life prediction of porous titanium implants", "metadata: authors": "Barbas, A.; Bonnet, A. -S.; Lipinski, P.", "metadata: source of the publication": "JOURNAL OF THE MECHANICAL BEHAVIOR OF BIOMEDICAL MATERIALS", "metadata: year of publication": 2013, "metadata: institution": "LaBPS ENIM; OBL Paris", "metadata: country and region": "France", "metadata: doi": "10.1016/j.jmbbm.2013.08.011", "fatigue: types of fatigue data": "sn", "fatigue: method of extraction": "color and shape", "materials: name of the material": "Ti", "am: types of am": "L-PBF", "am: types of feedstock": "powder", "am: size of feedstock (μm)": "25, 50", "processing: processing sequence and parameters": "HT 440 C, 7 hour; SURF as-built", "testing: types of fatigue tests": "uniaxial", "testing: fatigue temperature (°c)": 25, "testing: fatigue environment": "air", "testing: load ratio": 0.1, "testing: frequency (hz)": "2, 20", "testing: fatigue machine": "Instron 1341", "testing: load control": "force", "testing: specimens description": "annular cross-section; with drawing", "testing: critical cross-section size of specimens (mm)": "7.6, 7", "testing: stress concentration factor of specimens": 1, "rating score: rating score": 0.5714285714285714}}, {"id": "FatigueData-AM2022:760", "name": "Co-28Cr-6Mo", "material_family": "Co", "points": [[450.0277549084454, 31773.6966637332, 0], [383.18057552391576, 158466.05344060203, 0], [405.8727669610598, 179726.41902970805, 0], [360.0574679732648, 382889.5371733791, 0], [315.346856224307, 722545.6903361109, 0], [338.08078918053343, 747998.899099001, 0], [262.2979230465277, 2714912.9382813484, 0], [293.0352516013368, 2736793.2203978975, 0], [270.1414298022699, 3872149.236526884, 0], [225.4459661978696, 7572828.925072004, 0], [216.00837829840583, 8412681.468257558, 0], [248.28199802872433, 8577345.389171695, 0], [207.90454683910045, 19583444.018667657, 1], [205.1950758894383, 28430136.69985518, 1]], "conditions": {"material": "Co-28Cr-6Mo", "am_type": "L-PBF", "load_ratio": "0.1", "test_type": "uniaxial", "temperature": "25", "surface_treatment": "", "heat_treatment": ""}, "metadata": {"dataset id": 760, "metadata: title": "Effects of fine microstructures and precipitates of laser-sintered Co-28Cr-6Mo alloy femoral components on wear rate of UHMWPE inserts in a knee joint simulator", "metadata: authors": "Okazaki, Yoshimitsu", "metadata: source of the publication": "JOURNAL OF THE MECHANICAL BEHAVIOR OF BIOMEDICAL MATERIALS", "metadata: year of publication": 2020, "metadata: institution": "Natl Inst Adv Ind Sci & Technol", "metadata: country and region": "Japan", "metadata: funding agency": "JFE Techno-Research Corporation; Teijin Nakashima Medical Co., Ltd.", "metadata: doi": "10.1016/j.jmbbm.2020.103998", "fatigue: types of fatigue data": "sn", "fatigue: method of extraction": "color and shape", "materials: name of the material": "Co-28Cr-6Mo", "am: types of am": "L-PBF", "am: am machine": "EOS M290", "am: power (w)": 220, "am: scan speed (mm/s)": 1200, "am: hatch space (μm)": 80, "am: layer thickness (μm)": 30, "am: direciton of specimen (°)": 90, "am: types of feedstock": "powder", "processing: processing sequence and parameters": "SURF machine", "testing: types of fatigue tests": "uniaxial", "testing: fatigue temperature (°c)": 25, "testing: fatigue environment": "air", "testing: load ratio": 0.1, "testing: frequency (hz)": 15, "testing: load control": "force", "testing: specimens description": "circular cross-section", "testing: critical cross-section size of specimens (mm)": 3, "testing: stress concentration factor of specimens": 1, "static mechanical properties: yield strength (mpa)": 700, "static mechanical properties: ultimate tensile strength (mpa)": 1156, "static mechanical properties: elongation (%)": 11, "rating score: rating score": 0.7428571428571429}}, {"id": "FatigueData-AM2022:761", "name": "Ti-6Al-4V", "material_family": "Ti", "points": [[50.92655233902649, 10295.147375112418, 0], [34.253739904115996, 43269.379076561505, 0], [22.517491926803004, 53642.82946962236, 0], [19.31874790458468, 190778.808322062, 0], [12.570043157651178, 521369.7886143845, 0], [5.760574923013448, 10584527.030692915, 1]], "conditions": {"material": "Ti-6Al-4V", "am_type": "L-PBF", "load_ratio": "-1", "test_type": "uniaxial", "temperature": "25", "surface_treatment": "", "heat_treatment": ""}, "metadata": {"dataset id": 761, "metadata: title": "Additively manufactured Ti-6Al-4V thin struts via laser powder bed fusion: Effect of building orientation on geometrical accuracy and mechanical properties", "metadata: authors": "Benedetti, Matteo; Berto, Filippo; Carmignato, Simone; Dallago, M.; Maniglio, D.; Murchio, Simone; Zanini, Filippo; Zappini, Gianluca", "metadata: source of the publication": "JOURNAL OF THE MECHANICAL BEHAVIOR OF BIOMEDICAL MATERIALS", "metadata: year of publication": 2021, "metadata: institution": "Lincotek; Norwegian Univ Sci & Technol; Univ Padua; Univ Trento", "metadata: country and region": "Italy; Norway", "metadata: funding agency": "Italian Ministry for Education, University and Research (MIUR); REGENERA project", "metadata: doi": "10.1016/j.jmbbm.2021.104495", "fatigue: types of fatigue data": "sn", "fatigue: method of extraction": "color and shape", "materials: name of the material": "Ti-6Al-4V", "am: types of am": "L-PBF", "am: am machine": "EOS M290", "am: layer thickness (μm)": 60, "am: direciton of specimen (°)": 0, "am: types of feedstock": "powder", "am: size of feedstock (μm)": "15, 45", "processing: processing sequence and parameters": "HT NaN C, NaN hour; SURF as-built", "testing: types of fatigue tests": "uniaxial", "testing: fatigue temperature (°c)": 25, "testing: fatigue environment": "air", "testing: load ratio": -1, "testing: frequency (hz)": 200, "testing: fatigue machine": "Bose ElectroForce 3200", "testing: load control": "force", "testing: specimens description": "circular cross-section; with drawing", "testing: critical cross-section size of specimens (mm)": 0.6, "testing: stress concentration factor of specimens": 1, "static mechanical properties: yield strength (mpa)": 772, "static mechanical properties: ultimate tensile strength (mpa)": 1021, "static mechanical properties: elongation (%)": 5.1, "rating score: rating score": 0.7428571428571429}}, {"id": "FatigueData-AM2022:762", "name": "Ti-6Al-4V", "material_family": "Ti", "points": [[156.3923922247251, 13688.77094822552, 0], [110.77204121628615, 19812.84764836616, 0], [103.0516741225503, 54995.07260332873, 0], [61.65975791195209, 423147.02895443316, 0], [63.0882296386574, 559656.6017275422, 0], [39.24229315139004, 1905860.6150278028, 0], [38.89136737440202, 10574873.725874942, 1], [20.667995589779753, 10579633.048835171, 1]], "conditions": {"material": "Ti-6Al-4V", "am_type": "L-PBF", "load_ratio": "-1", "test_type": "uniaxial", "temperature": "25", "surface_treatment": "", "heat_treatment": ""}, "metadata": {"dataset id": 762, "metadata: title": "Additively manufactured Ti-6Al-4V thin struts via laser powder bed fusion: Effect of building orientation on geometrical accuracy and mechanical properties", "metadata: authors": "Benedetti, Matteo; Berto, Filippo; Carmignato, Simone; Dallago, M.; Maniglio, D.; Murchio, Simone; Zanini, Filippo; Zappini, Gianluca", "metadata: source of the publication": "JOURNAL OF THE MECHANICAL BEHAVIOR OF BIOMEDICAL MATERIALS", "metadata: year of publication": 2021, "metadata: institution": "Lincotek; Norwegian Univ Sci & Technol; Univ Padua; Univ Trento", "metadata: country and region": "Italy; Norway", "metadata: funding agency": "Italian Ministry for Education, University and Research (MIUR); REGENERA project", "metadata: doi": "10.1016/j.jmbbm.2021.104495", "fatigue: types of fatigue data": "sn", "fatigue: method of extraction": "color and shape", "materials: name of the material": "Ti-6Al-4V", "am: types of am": "L-PBF", "am: am machine": "EOS M290", "am: layer thickness (μm)": 60, "am: direciton of specimen (°)": 15, "am: types of feedstock": "powder", "am: size of feedstock (μm)": "15, 45", "processing: processing sequence and parameters": "HT NaN C, NaN hour; SURF as-built", "testing: types of fatigue tests": "uniaxial", "testing: fatigue temperature (°c)": 25, "testing: fatigue environment": "air", "testing: load ratio": -1, "testing: frequency (hz)": 200, "testing: fatigue machine": "Bose ElectroForce 3200", "testing: load control": "force", "testing: specimens description": "circular cross-section; with drawing", "testing: critical cross-section size of specimens (mm)": 0.6, "testing: stress concentration factor of specimens": 1, "static mechanical properties: yield strength (mpa)": 952, "static mechanical properties: ultimate tensile strength (mpa)": 1025, "static mechanical properties: elongation (%)": 6.1, "rating score: rating score": 0.7428571428571429}}, {"id": "FatigueData-AM2022:763", "name": "Ti-6Al-4V", "material_family": "Ti", "points": [[125.8597807466054, 6169.949427654991, 0], [122.84233539586589, 10002.165826268087, 0], [121.69636914177076, 12317.034704919954, 0], [97.1705359810737, 101754.4199403615, 0], [93.40648006055362, 170215.99439013615, 0], [84.07694838415213, 299484.81908954016, 0], [93.73580681152542, 394942.23965775105, 0], [81.14349030597471, 850642.1479529461, 0], [90.14877264537188, 865957.3591619967, 0], [79.35821719680844, 10561933.765881386, 1], [62.17124692839504, 10593149.133694941, 1], [60.04176211356868, 10593149.133694941, 1]], "conditions": {"material": "Ti-6Al-4V", "am_type": "L-PBF", "load_ratio": "-1", "test_type": "uniaxial", "temperature": "25", "surface_treatment": "", "heat_treatment": ""}, "metadata": {"dataset id": 763, "metadata: title": "Additively manufactured Ti-6Al-4V thin struts via laser powder bed fusion: Effect of building orientation on geometrical accuracy and mechanical properties", "metadata: authors": "Benedetti, Matteo; Berto, Filippo; Carmignato, Simone; Dallago, M.; Maniglio, D.; Murchio, Simone; Zanini, Filippo; Zappini, Gianluca", "metadata: source of the publication": "JOURNAL OF THE MECHANICAL BEHAVIOR OF BIOMEDICAL MATERIALS", "metadata: year of publication": 2021, "metadata: institution": "Lincotek; Norwegian Univ Sci & Technol; Univ Padua; Univ Trento", "metadata: country and region": "Italy; Norway", "metadata: funding agency": "Italian Ministry for Education, University and Research (MIUR); REGENERA project", "metadata: doi": "10.1016/j.jmbbm.2021.104495", "fatigue: types of fatigue data": "sn", "fatigue: method of extraction": "color and shape", "materials: name of the material": "Ti-6Al-4V", "am: types of am": "L-PBF", "am: am machine": "EOS M290", "am: layer thickness (μm)": 60, "am: direciton of specimen (°)": 45, "am: types of feedstock": "powder", "am: size of feedstock (μm)": "15, 45", "processing: processing sequence and parameters": "HT NaN C, NaN hour; SURF as-built", "testing: types of fatigue tests": "uniaxial", "testing: fatigue temperature (°c)": 25, "testing: fatigue environment": "air", "testing: load ratio": -1, "testing: frequency (hz)": 200, "testing: fatigue machine": "Bose ElectroForce 3200", "testing: load control": "force", "testing: specimens description": "circular cross-section; with drawing", "testing: critical cross-section size of specimens (mm)": 0.6, "testing: stress concentration factor of specimens": 1, "static mechanical properties: yield strength (mpa)": 562, "static mechanical properties: ultimate tensile strength (mpa)": 740, "static mechanical properties: elongation (%)": 7.2, "rating score: rating score": 0.7428571428571429}}, {"id": "FatigueData-AM2022:764", "name": "Ti-6Al-4V", "material_family": "Ti", "points": [[174.41161794052923, 8008.706753066475, 0], [174.86453449125176, 21926.14345669131, 0], [129.98304771912228, 34577.54795762793, 0], [128.69814245081864, 37247.521458206655, 0], [109.6096503801568, 55425.30277843955, 0], [110.24224133199112, 68391.84334679578, 0], [130.42404136300271, 87067.4659553929, 0], [84.88182242242732, 120355.99516372723, 0], [83.0507963330068, 143428.57763111935, 0], [86.88578877328268, 182747.47234986146, 0], [56.38296524161651, 10483660.7742577, 1], [65.81722944550629, 10579146.641633585, 1]], "conditions": {"material": "Ti-6Al-4V", "am_type": "L-PBF", "load_ratio": "-1", "test_type": "uniaxial", "temperature": "25", "surface_treatment": "", "heat_treatment": ""}, "metadata": {"dataset id": 764, "metadata: title": "Additively manufactured Ti-6Al-4V thin struts via laser powder bed fusion: Effect of building orientation on geometrical accuracy and mechanical properties", "metadata: authors": "Benedetti, Matteo; Berto, Filippo; Carmignato, Simone; Dallago, M.; Maniglio, D.; Murchio, Simone; Zanini, Filippo; Zappini, Gianluca", "metadata: source of the publication": "JOURNAL OF THE MECHANICAL BEHAVIOR OF BIOMEDICAL MATERIALS", "metadata: year of publication": 2021, "metadata: institution": "Lincotek; Norwegian Univ Sci & Technol; Univ Padua; Univ Trento", "metadata: country and region": "Italy; Norway", "metadata: funding agency": "Italian Ministry for Education, University and Research (MIUR); REGENERA project", "metadata: doi": "10.1016/j.jmbbm.2021.104495", "fatigue: types of fatigue data": "sn", "fatigue: method of extraction": "color and shape", "materials: name of the material": "Ti-6Al-4V", "am: types of am": "L-PBF", "am: am machine": "EOS M290", "am: layer thickness (μm)": 60, "am: direciton of specimen (°)": 90, "am: types of feedstock": "powder", "am: size of feedstock (μm)": "15, 45", "processing: processing sequence and parameters": "HT NaN C, NaN hour; SURF as-built", "testing: types of fatigue tests": "uniaxial", "testing: fatigue temperature (°c)": 25, "testing: fatigue environment": "air", "testing: load ratio": -1, "testing: frequency (hz)": 200, "testing: fatigue machine": "Bose ElectroForce 3200", "testing: load control": "force", "testing: specimens description": "circular cross-section; with drawing", "testing: critical cross-section size of specimens (mm)": 0.6, "testing: stress concentration factor of specimens": 1, "static mechanical properties: yield strength (mpa)": 770, "static mechanical properties: ultimate tensile strength (mpa)": 903, "static mechanical properties: elongation (%)": 10.6, "rating score: rating score": 0.7428571428571429}}, {"id": "FatigueData-AM2022:765", "name": "IN718", "material_family": "IN718", "points": [[297.005772005772, 2831711.5171798146, 0], [243.0211541036283, 14026722.817439742, 0], [243.05462578658455, 22210400.376406103, 0], [206.9412166780588, 39920936.46693402, 0], [193.5064935064935, 101766435.42393723, 0], [207.0578241561637, 141027082.72726318, 0], [180.15463917525773, 239619721.40491405, 0], [180.07430713616282, 1004976560.7245044, 0], [171.07007575757578, 1383065789.4065228, 0]], "conditions": {"material": "IN718", "am_type": "L-PBF", "load_ratio": "0.1", "test_type": "uniaxial; VHCF", "temperature": "25", "surface_treatment": "", "heat_treatment": ""}, "metadata": {"dataset id": 765, "metadata: title": "Effects of sandblasting and HIP on very high cycle fatigue performance of SLM-fabricated IN718 superalloy", "metadata: authors": "Huang, Zhiyong; Shen, Jiebin; Wang, Jian; Xu, Zhiping; Yu, Chuanli; Zhang, Zian", "metadata: source of the publication": "JOURNAL OF MATERIALS RESEARCH AND TECHNOLOGY-JMR&T", "metadata: year of publication": 2022, "metadata: institution": "Failure Mech & Engn Disaster Prevent & Mitigat Ke; Sichuan Univ; Tsinghua Univ", "metadata: country and region": "Peoples R China", "metadata: funding agency": "National Natural Science Foundation of China (NSFC)", "metadata: doi": "10.1016/j.jmrt.2022.02.077", "fatigue: types of fatigue data": "sn", "fatigue: method of extraction": "color and shape", "materials: name of the material": "IN718", "am: types of am": "L-PBF", "am: am machine": "BLT S310", "am: power (w)": 285, "am: scan speed (mm/s)": 960, "am: hatch space (μm)": 110, "am: layer thickness (μm)": 40, "am: direciton of specimen (°)": 90, "am: am environment": "Ar", "am: layer scan rotation (°)": 67, "am: types of feedstock": "powder", "am: size of feedstock (μm)": 23, "processing: processing sequence and parameters": "HT 1065 C, 1 hour; HT 980 C, 1 hour; HT 720 C, 8 hour; HT 620 C, 8 hour; SURF sandblast", "testing: types of fatigue tests": "uniaxial; VHCF", "testing: fatigue temperature (°c)": 25, "testing: fatigue environment": "air", "testing: load ratio": 0.1, "testing: frequency (hz)": "19500, 20500", "testing: fatigue machine": "ultrasonic fatigue test system", "testing: load control": "displacement", "testing: specimens description": "circular cross-section; with drawing", "testing: critical cross-section size of specimens (mm)": 3, "testing: stress concentration factor of specimens": 1, "static mechanical properties: yield strength (mpa)": 1205, "static mechanical properties: ultimate tensile strength (mpa)": 1395, "static mechanical properties: elongation (%)": 16.3, "rating score: rating score": 0.8857142857142857}}, {"id": "FatigueData-AM2022:766", "name": "IN718", "material_family": "IN718", "points": [[323.66056452772324, 1083661.5221699558, 0], [360.00503186850057, 2709860.599262552, 0], [360.00503186850057, 4977540.069660081, 0], [323.9962788134375, 19503858.666844994, 0], [324.16534879634514, 68856092.2523482,
