Repository: yunyunfanfan/S-PA-CBB

# S-PA-CBB

Official research code, processed curve records, evaluation outputs, and manuscript source for:

> **From Physics to Selective Generation: Conditional Brownian Bridges for Sparse S–N Curve Reconstruction and Fatigue Decision-Making**

S-PA-CBB reconstructs a complete probabilistic stress–life (S–N) curve from only two to four observed fatigue tests. The method first fits an interpretable Basquin state, diagnoses whether that state is sufficient, and applies a ControlNet-style conditional Brownian-bridge residual only to curves that benefit from correction.

File: am2022_curves.json (part 48 of 98)
0], [296.9069982907622, 94593090.29161634, 0], [269.98678775099444, 211187786.99739155, 0], [297.0760682736698, 244183198.57774928, 0], [229.26590629542662, 1765506627.1911778, 0]], "conditions": {"material": "IN718", "am_type": "L-PBF", "load_ratio": "0.1", "test_type": "uniaxial; VHCF", "temperature": "25", "surface_treatment": "", "heat_treatment": ""}, "metadata": {"dataset id": 766, "metadata: title": "Effects of sandblasting and HIP on very high cycle fatigue performance of SLM-fabricated IN718 superalloy", "metadata: authors": "Huang, Zhiyong; Shen, Jiebin; Wang, Jian; Xu, Zhiping; Yu, Chuanli; Zhang, Zian", "metadata: source of the publication": "JOURNAL OF MATERIALS RESEARCH AND TECHNOLOGY-JMR&T", "metadata: year of publication": 2022, "metadata: institution": "Failure Mech & Engn Disaster Prevent & Mitigat Ke; Sichuan Univ; Tsinghua Univ", "metadata: country and region": "Peoples R China", "metadata: funding agency": "National Natural Science Foundation of China (NSFC)", "metadata: doi": "10.1016/j.jmrt.2022.02.077", "fatigue: types of fatigue data": "sn", "fatigue: method of extraction": "color and shape", "materials: name of the material": "IN718", "am: types of am": "L-PBF", "am: am machine": "BLT S310", "am: power (w)": 285, "am: scan speed (mm/s)": 960, "am: hatch space (μm)": 110, "am: layer thickness (μm)": 40, "am: direciton of specimen (°)": 90, "am: am environment": "Ar", "am: layer scan rotation (°)": 67, "am: types of feedstock": "powder", "am: size of feedstock (μm)": 23, "processing: processing sequence and parameters": "HT 1065 C, 1 hour; HIP 1160 C, 3.5 hour, 1500 bar; HT 980 C, 1 hour; HT 720 C, 8 hour; HT 620 C, 8 hour; SURF sandblast", "testing: types of fatigue tests": "uniaxial; VHCF", "testing: fatigue temperature (°c)": 25, "testing: fatigue environment": "air", "testing: load ratio": 0.1, "testing: frequency (hz)": "19500, 20500", "testing: fatigue machine": "ultrasonic fatigue test system", "testing: load control": "displacement", "testing: specimens description": "circular cross-section; with drawing", "testing: critical cross-section size of specimens (mm)": 3, "testing: stress concentration factor of specimens": 1, "static mechanical properties: yield strength (mpa)": 1104, "static mechanical properties: ultimate tensile strength (mpa)": 1374, "static mechanical properties: elongation (%)": 20.3, "rating score: rating score": 0.8857142857142857}}, {"id": "FatigueData-AM2022:767", "name": "Incolony 901", "material_family": "Incolony", "points": [[360.4043114439965, 49115.72309329809, 0], [360.51613982269924, 65272.91988927657, 0], [315.27685699988206, 149737.04148599508, 0], [270.5057366037828, 170563.74382233727, 0], [269.9257457983621, 216784.5022417839, 0], [225.03237256760661, 383658.6899359042, 0], [202.53498399085422, 874713.4689128002, 0], [179.68126136608663, 1618935.8979261, 0], [179.76123208379272, 3238632.0370061514, 0]], "conditions": {"material": "Incolony 901", "am_type": "P-DED", "load_ratio": "0.1", "test_type": "uniaxial", "temperature": "25", "surface_treatment": "", "heat_treatment": ""}, "metadata": {"dataset id": 767, "metadata: title": "Superior tensile and fatigue properties of Incoloy 901 repair welds produced by direct energy deposition", "metadata: authors": "Ahn, Jongkee; Hong, Hyun-Uk; Kim, Bohee; Kim, Chiwon; Lee, Dongyeop; Lee, Je-Hyun", "metadata: source of the publication": "JOURNAL OF MATERIALS RESEARCH AND TECHNOLOGY-JMR&T", "metadata: year of publication": 2022, "metadata: institution": "Changwon Natl Univ; Hanwha Aerosp", "metadata: country and region": "South Korea", "metadata: funding agency": "National Research Foundation of Korea (NRF)", "metadata: doi": "10.1016/j.jmrt.2022.06.119", "fatigue: types of fatigue data": "sn", "fatigue: method of extraction": "color and shape", "materials: name of the material": "Incolony 901", "am: types of am": "P-DED", "am: power (w)": 650, "am: scan speed (mm/s)": 8.333, "am: direciton of specimen (°)": 0, "am: am environment": "Ar", "am: powder feed rate (g/s)": 0.018, "am: types of feedstock": "powder", "am: size of feedstock (μm)": 100, "processing: processing sequence and parameters": "HT 704 C, 2 hour; SURF machine; SURF polish", "testing: types of fatigue tests": "uniaxial", "testing: fatigue temperature (°c)": 25, "testing: fatigue environment": "air", "testing: load ratio": 0.1, "testing: frequency (hz)": 20, "testing: fatigue machine": "MTS 809", "testing: load control": "force", "testing: specimens description": "rectangular cross-section", "testing: critical cross-section size of specimens (mm)": "7, 3.5", "testing: stress concentration factor of specimens": 1, "rating score: rating score": 0.6578947368421053}}, {"id": "FatigueData-AM2022:768", "name": "AlSi10Mg", "material_family": "AlSi10Mg", "points": [[40.44094488188976, 1514.6365138636072, 0], [40.62992125984252, 2917.4668578316796, 0], [40.565544691528956, 4992.788568490406, 0], [40.5682985279014, 5784.484826039617, 0]], "conditions": {"material": "AlSi10Mg", "am_type": "P-DED", "load_ratio": "0.06", "test_type": "uniaxial", "temperature": "25", "surface_treatment": "", "heat_treatment": ""}, "metadata": {"dataset id": 768, "metadata: title": "Fatigue behavior and tribological properties of laser additive manufactured aluminum alloy/boron nitride nanosheet nanocomposites", "metadata: authors": "Araby, Sherif; Cai, Rui; Chen, Caiying; Demiral, Murat; Meng, Qingshi; Wang, Wei; Yang, Xuanyi", "metadata: source of the publication": "JOURNAL OF MATERIALS RESEARCH AND TECHNOLOGY-JMR&T", "metadata: year of publication": 2022, "metadata: institution": "Amer Univ Middle East; Coventry Univ; Key Lab Fundamental Sci Natl Aeronaut Digital Mfg; Nazarbayev Univ; Shenyang Aerosp Univ", "metadata: country and region": "Kazakhstan; Kuwait; Peoples R China; UK", "metadata: funding agency": "Chinese Academy of Sciences (CAS); Liaoning Province; Naza-rbayev University", "metadata: doi": "10.1016/j.jmrt.2022.08.124", "fatigue: types of fatigue data": "sn", "fatigue: method of extraction": "color and shape", "materials: name of the material": "AlSi10Mg", "am: types of am": "P-DED", "am: power (w)": 2000, "am: scan speed (mm/s)": 5, "am: hatch space (μm)": 2000, "am: layer thickness (μm)": 700, "am: direciton of specimen (°)": 90, "am: am environment": "Ar", "am: powder feed rate (g/s)": 0.033, "am: types of feedstock": "powder", "am: size of feedstock (μm)": "100, 150", "processing: processing sequence and parameters": "SURF EDM; SURF polish", "testing: types of fatigue tests": "uniaxial", "testing: fatigue temperature (°c)": 25, "testing: fatigue environment": "air", "testing: load ratio": 0.06, "testing: frequency (hz)": 15, "testing: fatigue machine": "Instron", "testing: fatigue standard": "ASTM E466", "testing: load control": "force", "testing: specimens description": "rectangular cross-section; with drawing", "testing: critical cross-section size of specimens (mm)": "10, 2", "testing: stress concentration factor of specimens": 1, "rating score: rating score": 0.7105263157894737}}, {"id": "FatigueData-AM2022:769", "name": "AlSi10Mg + 0.05% BNNS", "material_family": "AlSi10Mg", "points": [[51.54708661417324, 10938.756918498035, 0], [51.547086614173224, 17987.702928149356, 0], [51.44415395627994, 21850.84231883162, 0], [51.40157480314962, 34558.33320177566, 0]], "conditions": {"material": "AlSi10Mg + 0.05% BNNS", "am_type": "P-DED", "load_ratio": "0.06", "test_type": "uniaxial", "temperature": "25", "surface_treatment": "", "heat_treatment": ""}, "metadata": {"dataset id": 769, "metadata: title": "Fatigue behavior and tribological properties of laser additive manufactured aluminum alloy/boron nitride nanosheet nanocomposites", "metadata: authors": "Araby, Sherif; Cai, Rui; Chen, Caiying; Demiral, Murat; Meng, Qingshi; Wang, Wei; Yang, Xuanyi", "metadata: source of the publication": "JOURNAL OF MATERIALS RESEARCH AND TECHNOLOGY-JMR&T", "metadata: year of publication": 2022, "metadata: institution": "Amer Univ Middle East; Coventry Univ; Key Lab Fundamental Sci Natl Aeronaut Digital Mfg; Nazarbayev Univ; Shenyang Aerosp Univ", "metadata: country and region": "Kazakhstan; Kuwait; Peoples R China; UK", "metadata: funding agency": "Chinese Academy of Sciences (CAS); Liaoning Province; Naza-rbayev University", "metadata: doi": "10.1016/j.jmrt.2022.08.124", "fatigue: types of fatigue data": "sn", "fatigue: method of extraction": "color and shape", "materials: name of the material": "AlSi10Mg + 0.05% BNNS", "am: types of am": "P-DED", "am: power (w)": 2000, "am: scan speed (mm/s)": 5, "am: hatch space (μm)": 2000, "am: layer thickness (μm)": 700, "am: direciton of specimen (°)": 90, "am: am environment": "Ar", "am: powder feed rate (g/s)": 0.033, "am: types of feedstock": "powder", "am: size of feedstock (μm)": "100, 150", "processing: processing sequence and parameters": "SURF EDM; SURF polish", "testing: types of fatigue tests": "uniaxial", "testing: fatigue temperature (°c)": 25, "testing: fatigue environment": "air", "testing: load ratio": 0.06, "testing: frequency (hz)": 15, "testing: fatigue machine": "Instron", "testing: fatigue standard": "ASTM E466", "testing: load control": "force", "testing: specimens description": "rectangular cross-section; with drawing", "testing: critical cross-section size of specimens (mm)": "10, 2", "testing: stress concentration factor of specimens": 1, "rating score: rating score": 0.7105263157894737}}, {"id": "FatigueData-AM2022:770", "name": "AlSi10Mg + 0.1% BNNS", "material_family": "AlSi10Mg", "points": [[59.46548652221393, 164719.1763054103, 0], [59.586704333714, 300350.9220994597, 0], [59.71653543307087, 994552.0588178469, 0]], "conditions": {"material": "AlSi10Mg + 0.1% BNNS", "am_type": "P-DED", "load_ratio": "0.06", "test_type": "uniaxial", "temperature": "25", "surface_treatment": "", "heat_treatment": ""}, "metadata": {"dataset id": 770, "metadata: title": "Fatigue behavior and tribological properties of laser additive manufactured aluminum alloy/boron nitride nanosheet nanocomposites", "metadata: authors": "Araby, Sherif; Cai, Rui; Chen, Caiying; Demiral, Murat; Meng, Qingshi; Wang, Wei; Yang, Xuanyi", "metadata: source of the publication": "JOURNAL OF MATERIALS RESEARCH AND TECHNOLOGY-JMR&T", "metadata: year of publication": 2022, "metadata: institution": "Amer Univ Middle East; Coventry Univ; Key Lab Fundamental Sci Natl Aeronaut Digital Mfg; Nazarbayev Univ; Shenyang Aerosp Univ", "metadata: country and region": "Kazakhstan; Kuwait; Peoples R China; UK", "metadata: funding agency": "Chinese Academy of Sciences (CAS); Liaoning Province; Naza-rbayev University", "metadata: doi": "10.1016/j.jmrt.2022.08.124", "fatigue: types of fatigue data": "sn", "fatigue: method of extraction": "color and shape", "materials: name of the material": "AlSi10Mg + 0.1% BNNS", "am: types of am": "P-DED", "am: power (w)": 2000, "am: scan speed (mm/s)": 5, "am: hatch space (μm)": 2000, "am: layer thickness (μm)": 700, "am: direciton of specimen (°)": 90, "am: am environment": "Ar", "am: powder feed rate (g/s)": 0.033, "am: types of feedstock": "powder", "am: size of feedstock (μm)": "100, 150", "processing: processing sequence and parameters": "SURF EDM; SURF polish", "testing: types of fatigue tests": "uniaxial", "testing: fatigue temperature (°c)": 25, "testing: fatigue environment": "air", "testing: load ratio": 0.06, "testing: frequency (hz)": 15, "testing: fatigue machine": "Instron", "testing: fatigue standard": "ASTM E466", "testing: load control": "force", "testing: specimens description": "rectangular cross-section; with drawing", "testing: critical cross-section size of specimens (mm)": "10, 2", "testing: stress concentration factor of specimens": 1, "rating score: rating score": 0.7105263157894737}}, {"id": "FatigueData-AM2022:771", "name": "AlSi10Mg + 0.2% BNNS", "material_family": "AlSi10Mg", "points": [[57.63359580052493, 153127.56650185777, 0], [57.44881889763779, 198402.0780875493, 0], [57.44881889763779, 347476.3628045041, 0], [57.44881889763779, 746573.1394346273, 0]], "conditions": {"material": "AlSi10Mg + 0.2% BNNS", "am_type": "P-DED", "load_ratio": "0.06", "test_type": "uniaxial", "temperature": "25", "surface_treatment": "", "heat_treatment": ""}, "metadata": {"dataset id": 771, "metadata: title": "Fatigue behavior and tribological properties of laser additive manufactured aluminum alloy/boron nitride nanosheet nanocomposites", "metadata: authors": "Araby, Sherif; Cai, Rui; Chen, Caiying; Demiral, Murat; Meng, Qingshi; Wang, Wei; Yang, Xuanyi", "metadata: source of the publication": "JOURNAL OF MATERIALS RESEARCH AND TECHNOLOGY-JMR&T", "metadata: year of publication": 2022, "metadata: institution": "Amer Univ Middle East; Coventry Univ; Key Lab Fundamental Sci Natl Aeronaut Digital Mfg; Nazarbayev Univ; Shenyang Aerosp Univ", "metadata: country and region": "Kazakhstan; Kuwait; Peoples R China; UK", "metadata: funding agency": "Chinese Academy of Sciences (CAS); Liaoning Province; Naza-rbayev University", "metadata: doi": "10.1016/j.jmrt.2022.08.124", "fatigue: types of fatigue data": "sn", "fatigue: method of extraction": "color and shape", "materials: name of the material": "AlSi10Mg + 0.2% BNNS", "am: types of am": "P-DED", "am: power (w)": 2000, "am: scan speed (mm/s)": 5, "am: hatch space (μm)": 2000, "am: layer thickness (μm)": 700, "am: direciton of specimen (°)": 90, "am: am environment": "Ar", "am: powder feed rate (g/s)": 0.033, "am: types of feedstock": "powder", "am: size of feedstock (μm)": "100, 150", "processing: processing sequence and parameters": "SURF EDM; SURF polish", "testing: types of fatigue tests": "uniaxial", "testing: fatigue temperature (°c)": 25, "testing: fatigue environment": "air", "testing: load ratio": 0.06, "testing: frequency (hz)": 15, "testing: fatigue machine": "Instron", "testing: fatigue standard": "ASTM E466", "testing: load control": "force", "testing: specimens description": "rectangular cross-section; with drawing", "testing: critical cross-section size of specimens (mm)": "10, 2", "testing: stress concentration factor of specimens": 1, "rating score: rating score": 0.7105263157894737}}, {"id": "FatigueData-AM2022:772", "name": "Maraging Steel", "material_family": "Maraging", "points": [[59.9742456126683, 7520.684099088534, 0], [30.11775010093125, 83049.95885891397, 0], [10.210951679988018, 9593511.764940497, 1]], "conditions": {"material": "Maraging Steel", "am_type": "L-PBF", "load_ratio": "-1", "test_type": "uniaxial", "temperature": "25", "surface_treatment": "", "heat_treatment": ""}, "metadata": {"dataset id": 772, "metadata: title": "Effect of atmospheric-controlled induction-heating fine particle peening on wear resistance and fatigue properties of maraging steel fabricated by laser powder-bed fusion", "metadata: authors": "Ezura, Atsushi; Hayama, Motoaki; Komotori, Jun; Maki, Yusuke; Misaka, Yoshitaka; Takesue, Shogo", "metadata: source of the publication": "JOURNAL OF MATERIALS RESEARCH AND TECHNOLOGY-JMR&T", "metadata: year of publication": 2022, "metadata: institution": "Keio Univ; Kyoto Inst Technol; Neturen Co Ltd; Sanjo City Univ", "metadata: country and region": "Japan", "metadata: doi": "10.1016/j.jmrt.2022.09.046", "fatigue: types of fatigue data": "sn", "fatigue: method of extraction": "color and shape", "materials: name of the material": "Maraging Steel", "am: types of am": "L-PBF", "am: am machine": "OPM-250L, Sodick Co., Ltd., Japan", "am: power (w)": 420, "am: scan speed (mm/s)": 1000, "am: hatch space (μm)": 150, "am: layer thickness (μm)": 50, "am: direciton of specimen (°)": 90, "am: am environment": "N2", "am: layer scan rotation (°)": 90, "am: types of feedstock": "powder", "am: size of feedstock (μm)": "10, 50", "processing: processing sequence and parameters": "NHT; SURF machine; SURF polish", "testing: types of fatigue tests": "uniaxial", "testing: fatigue temperature (°c)": 25, "testing: fatigue environment": "air", "testing: load ratio": -1, "testing: frequency (hz)": 10, "testing: fatigue machine": "servo-hydraulic", "testing: load control": "force", "testing: specimens description": "circular cross-section; with drawing", "testing: critical cross-section size of specimens (mm)": 5, "testing: stress concentration factor of specimens": 1, "rating score: rating score": 0.8}}, {"id": "FatigueData-AM2022:773", "name": "Maraging Steel", "material_family": "Maraging", "points": [[60.273972602739725, 29137.25802762187, 0], [40.240322672295676, 61975.18035260895, 0], [20.13256545076489, 5358612.6969430735, 0], [30.118076235854662, 8295735.471241133, 0]], "conditions": {"material": "Maraging Steel", "am_type": "L-PBF", "load_ratio": "-1", "test_type": "uniaxial", "temperature": "25", "surface_treatment": "", "heat_treatment": ""}, "metadata": {"dataset id": 773, "metadata: title": "Effect of atmospheric-controlled induction-heating fine particle peening on wear resistance and fatigue properties of maraging steel fabricated by laser powder-bed fusion", "metadata: authors": "Ezura, Atsushi; Hayama, Motoaki; Komotori, Jun; Maki, Yusuke; Misaka, Yoshitaka; Takesue, Shogo", "metadata: source of the publication": "JOURNAL OF MATERIALS RESEARCH AND TECHNOLOGY-JMR&T", "metadata: year of publication": 2022, "metadata: institution": "Keio Univ; Kyoto Inst Technol; Neturen Co Ltd; Sanjo City Univ", "metadata: country and region": "Japan", "metadata: doi": "10.1016/j.jmrt.2022.09.046", "fatigue: types of fatigue data": "sn", "fatigue: method of extraction": "color and shape", "materials: name of the material": "Maraging Steel", "am: types of am": "L-PBF", "am: am machine": "OPM-250L, Sodick Co., Ltd., Japan", "am: power (w)": 420, "am: scan speed (mm/s)": 1000, "am: hatch space (μm)": 150, "am: layer thickness (μm)": 50, "am: direciton of specimen (°)": 90, "am: am environment": "N2", "am: layer scan rotation (°)": 90, "am: types of feedstock": "powder", "am: size of feedstock (μm)": "10, 50", "processing: processing sequence and parameters": "HT 480 C, 3 hour; SURF machine; SURF polish", "testing: types of fatigue tests": "uniaxial", "testing: fatigue temperature (°c)": 25, "testing: fatigue environment": "air", "testing: load ratio": -1, "testing: frequency (hz)": 10, "testing: fatigue machine": "servo-hydraulic", "testing: load control": "force", "testing: specimens description": "circular cross-section; with drawing", "testing: critical cross-section size of specimens (mm)": 5, "testing: stress concentration factor of specimens": 1, "rating score: rating score": 0.8}}, {"id": "FatigueData-AM2022:774", "name": "Maraging Steel", "material_family": "Maraging", "points": [[59.07752630534048, 29510.663879595155, 0], [39.203517546556405, 202748.70947517315, 0], [29.413887724538206, 3696873.836842991, 0]], "conditions": {"material": "Maraging Steel", "am_type": "L-PBF", "load_ratio": "-1", "test_type": "uniaxial", "temperature": "25", "surface_treatment": "", "heat_treatment": ""}, "metadata": {"dataset id": 774, "metadata: title": "Effect of atmospheric-controlled induction-heating fine particle peening on wear resistance and fatigue properties of maraging steel fabricated by laser powder-bed fusion", "metadata: authors": "Ezura, Atsushi; Hayama, Motoaki; Komotori, Jun; Maki, Yusuke; Misaka, Yoshitaka; Takesue, Shogo", "metadata: source of the publication": "JOURNAL OF MATERIALS RESEARCH AND TECHNOLOGY-JMR&T", "metadata: year of publication": 2022, "metadata: institution": "Keio Univ; Kyoto Inst Technol; Neturen Co Ltd; Sanjo City Univ", "metadata: country and region": "Japan", "metadata: doi": "10.1016/j.jmrt.2022.09.046", "fatigue: types of fatigue data": "sn", "fatigue: method of extraction": "color and shape", "materials: name of the material": "Maraging Steel", "am: types of am": "L-PBF", "am: am machine": "OPM-250L, Sodick Co., Ltd., Japan", "am: power (w)": 420, "am: scan speed (mm/s)": 1000, "am: hatch space (μm)": 150, "am: layer thickness (μm)": 50, "am: direciton of specimen (°)": 90, "am: am environment": "N2", "am: layer scan rotation (°)": 90, "am: types of feedstock": "powder", "am: size of feedstock (μm)": "10, 50", "processing: processing sequence and parameters": "NHT; SURF machine; SURF polish; SURF atmospheric-controlled induction-heating fine particle peen (AIH-FPP)", "testing: types of fatigue tests": "uniaxial", "testing: fatigue temperature (°c)": 25, "testing: fatigue environment": "air", "testing: load ratio": -1, "testing: frequency (hz)": 10, "testing: fatigue machine": "servo-hydraulic", "testing: load control": "force", "testing: specimens description": "circular cross-section; with drawing", "testing: critical cross-section size of specimens (mm)": 5, "testing: stress concentration factor of specimens": 1, "rating score: rating score": 0.8}}, {"id": "FatigueData-AM2022:775", "name": "Ti-6Al-4V", "material_family": "Ti", "points": [[439.6653879719416, 293020.8750108503, 0], [439.6653879719416, 1693800.9051250936, 0], [399.783362942027, 3322420.4501961907, 0], [399.77015869775346, 3460329.7206075527, 0], [399.8234328701419, 5627803.897791356, 0], [419.9238935184462, 5864845.128853108, 0], [359.67451510023704, 6299977.43267856, 0], [359.60035698481624, 6640806.82052707, 0], [399.82082240059214, 7677198.824962204, 0], [400.1941464582585, 11612436.483980533, 0], [360.1390950953471, 17119222.44865901, 0], [359.96080783880177, 26585339.19718108, 0], [319.3777796218623, 27658506.91953396, 0], [319.4700485762486, 30181246.416726436, 0], [319.3746820005333, 45987842.50514545, 0], [319.9562170874814, 82038007.81934932, 0], [319.56067522222, 100969719.49364494, 0], [279.52785162229117, 347948477.44034636, 0], [279.53283335133716, 443428888.3797196, 0], [279.72055246212204, 812890725.2043282, 0]], "conditions": {"material": "Ti-6Al-4V", "am_type": "L-PBF", "load_ratio": "-1", "test_type": "uniaxial; VHCF", "temperature": "25", "surface_treatment": "", "heat_treatment": ""}, "metadata": {"dataset id": 775, "metadata: title": "Interior defect-induced crack initiation mechanism and initial growth behavior for Ti6Al4V alloy fabricated using laser powder bed fusion", "metadata: authors": "Chen, Yao; Li, Lang; Liu, Fulin; Liu, Yongjie; Wang, Chong; Wang, Qingyuan", "metadata: source of the publication": "JOURNAL OF MATERIALS RESEARCH AND TECHNOLOGY-JMR&T", "metadata: year of publication": 2022, "metadata: institution": "Nanyang Technol Univ; Sichuan Univ", "metadata: country and region": "Peoples R China; Singapore", "metadata: funding agency": "China Scholarship Council (CSC); National Key Research and Development Program, China; National Natural Science Foundation of China (NSFC); Sichuan Province", "metadata: doi": "10.1016/j.jmrt.2022.10.043", "fatigue: types of fatigue data": "sn", "fatigue: method of extraction": "color and shape", "materials: name of the material": "Ti-6Al-4V", "am: types of am": "L-PBF", "am: power (w)": 500, "am: scan speed (mm/s)": 1010, "am: hatch space (μm)": 200, "am: layer thickness (μm)": 22, "am: preheat temperature (°c)": 60, "am: direciton of specimen (°)": 90, "am: am environment": "Ar", "am: types of feedstock": "powder", "am: size of feedstock (μm)": "30, 70", "testing: types of fatigue tests": "uniaxial; VHCF", "testing: fatigue temperature (°c)": 25, "testing: fatigue environment": "air", "testing: load ratio": -1, "testing: frequency (hz)": 20000, "testing: fatigue machine": "Shimadzu USF-2000", "testing: load control": "displacement", "testing: specimens description": "circular cross-section; with drawing", "testing: critical cross-section size of specimens (mm)": 3, "testing: stress concentration factor of specimens": 1, "rating score: rating score": 0.6857142857142857}}, {"id": "FatigueData-AM2022:776", "name": "316L", "material_family": "316L", "points": [[400.05002664503826, 31750.97646462217, 0], [349.8826642272152, 88373.73688944492, 0], [350.0907441042486, 167205.8956420579, 0], [300.00225715697724, 174299.0467864939, 0], [349.7101108341847, 196830.6267845094, 0], [249.91837848825108, 258074.90512069408, 0], [299.9099494041534, 465399.0980627026, 0], [239.70524707680323, 672718.0958503762, 0], [239.80665062719913, 774354.2492194399, 0], [229.97121164638838, 883611.8358771929, 0], [299.919097696121, 940119.7123407847, 0], [249.68522888750684, 988804.4881119179, 0], [249.79085431289644, 1096919.094382699, 0], [240.1257520354123, 1131602.3656003184, 0], [229.72117734590012, 3056539.80433761, 0], [229.77676360405167, 10046727.47869209, 1]], "conditions": {"material": "316L", "am_type": "L-PBF", "load_ratio": "-1", "test_type": "uniaxial", "temperature": "25", "surface_treatment": "", "heat_treatment": ""}, "metadata": {"dataset id": 776, "metadata: title": "Microstructure and fatigue behavior of laser-powder bed fusion austenitic stainless steel", "metadata: authors": "Liu, Wei; Yu, Chenfan; Zhang, Peng; Zhang, Zhefeng", "metadata: source of the publication": "JOURNAL OF MATERIALS SCIENCE & TECHNOLOGY", "metadata: year of publication": 2020, "metadata: institution": "Chinese Acad Sci; Tsinghua Univ", "metadata: country and region": "Peoples R China", "metadata: funding agency": "National Magnetic Confinement Fusion Science Program of China ; National Natural Science Foundation of China (NSFC)", "metadata: doi": "10.1016/j.jmst.2019.08.047", "fatigue: types of fatigue data": "sn", "fatigue: method of extraction": "color and shape", "materials: name of the material": "316L", "am: types of am": "L-PBF", "am: am machine": "EOS M280", "am: power (w)": 195, "am: scan speed (mm/s)": 1083, "am: hatch space (μm)": 90, "am: layer thickness (μm)": 20, "am: direciton of specimen (°)": 0, "am: scan pattern": "cross hatch", "am: layer scan rotation (°)": 67, "am: types of feedstock": "powder", "am: size of feedstock (μm)": 25, "processing: processing sequence and parameters": "SURF EDM; SURF grind; SURF electropolish", "testing: types of fatigue tests": "uniaxial", "testing: fatigue temperature (°c)": 25, "testing: fatigue environment": "air", "testing: load ratio": -1, "testing: frequency (hz)": 30, "testing: fatigue machine": "Instron 8801", "testing: load control": "force", "testing: specimens description": "rectangular cross-section; with drawing", "testing: stress concentration factor of specimens": 1, "static mechanical properties: ultimate tensile strength (mpa)": 680.8, "static mechanical properties: elongation (%)": 44.3, "rating score: rating score": 0.8}}, {"id": "FatigueData-AM2022:777", "name": "316L", "material_family": "316L", "points": [[399.77381279215444, 66017.2361169492, 0], [300.0205823207246, 163568.1922136847, 0], [300.0205823207246, 255549.34600784827, 0], [249.89652442146792, 343698.47147800995, 0], [299.76690528665006, 355155.4886441665, 0], [249.95699256323044, 419120.9965645864, 0], [229.92959029411466, 476869.64431772695, 0], [249.95699256323044, 616309.0108518075, 0], [230.02685840601973, 655899.0742466267, 0], [209.95316948894063, 1047966.6238879932, 0], [229.77676360405167, 1125047.0589894191, 0], [210.00397242845946, 1904304.368702815, 0], [209.87602938482905, 4250872.074765183, 0], [199.74245787186686, 9943017.533980941, 1]], "conditions": {"material": "316L", "am_type": "L-PBF", "load_ratio": "-1", "test_type": "uniaxial", "temperature": "25", "surface_treatment": "", "heat_treatment": ""}, "metadata": {"dataset id": 777, "metadata: title": "Microstructure and fatigue behavior of laser-powder bed fusion austenitic stainless steel", "metadata: authors": "Liu, Wei; Yu, Chenfan; Zhang, Peng; Zhang, Zhefeng", "metadata: source of the publication": "JOURNAL OF MATERIALS SCIENCE & TECHNOLOGY", "metadata: year of publication": 2020, "metadata: institution": "Chinese Acad Sci; Tsinghua Univ", "metadata: country and region": "Peoples R China", "metadata: funding agency": "National Magnetic Confinement Fusion Science Program of China ; National Natural Science Foundation of China (NSFC)", "metadata: doi": "10.1016/j.jmst.2019.08.047", "fatigue: types of fatigue data": "sn", "fatigue: method of extraction": "color and shape", "materials: name of the material": "316L", "am: types of am": "L-PBF", "am: am machine": "EOS M280", "am: power (w)": 195, "am: scan speed (mm/s)": 1083, "am: hatch space (μm)": 90, "am: layer thickness (μm)": 20, "am: direciton of specimen (°)": 0, "am: scan pattern": "zigzag", "am: layer scan rotation (°)": 0, "am: types of feedstock": "powder", "am: size of feedstock (μm)": 25, "processing: processing sequence and parameters": "SURF EDM; SURF grind; SURF electropolish", "testing: types of fatigue tests": "uniaxial", "testing: fatigue temperature (°c)": 25, "testing: fatigue environment": "air", "testing: load ratio": -1, "testing: frequency (hz)": 30, "testing: fatigue machine": "Instron 8801", "testing: load control": "force", "testing: specimens description": "rectangular cross-section; with drawing", "testing: stress concentration factor of specimens": 1, "static mechanical properties: ultimate tensile strength (mpa)": 705.5, "static mechanical properties: elongation (%)": 46.3, "rating score: rating score": 0.8}}, {"id": "FatigueData-AM2022:778", "name": "AlSi10Mg", "material_family": "AlSi10Mg", "points": [[126.21017931634778, 4570.315831616558, 0], [112.63908920444287, 6808.527451083621, 0], [99.20364287426163, 35681.4415606175, 0], [81.12066316101111, 45351.24574351755, 0], [90.07222137962415, 53798.384034436865, 0], [81.0941306652715, 72671.46351349787, 0], [81.12617969559763, 104538.20899762222, 0], [67.5508155583438, 204963.28965114278, 0], [67.5508155583438, 3678561.033408684, 0], [58.46999281011659, 29795301.29050961, 0]], "conditions": {"material": "AlSi10Mg", "am_type": "L-PBF", "load_ratio": "0.1", "test_type": "uniaxial", "temperature": "25", "surface_treatment": "", "heat_treatment": ""}, "metadata": {"dataset id": 778, "metadata: title": "Comparative study of performance comparison of AlSi10Mg alloy prepared by selective laser melting and casting", "metadata: authors": "Shi, Yusheng; Song, Bo; Yan, Qian", "metadata: source of the publication": "JOURNAL OF MATERIALS SCIENCE & TECHNOLOGY", "metadata: year of publication": 2020, "metadata: institution": "Huazhong Univ Sci & Technol", "metadata: country and region": "Peoples R China", "metadata: funding agency": "Boeing Corp.; Huazhong University of Science and Technology; Hubei Science Fund; Wuhan Morning Light Plan of Youth Science and Technology ", "metadata: doi": "10.1016/j.jmst.2019.08.049", "fatigue: types of fatigue data": "sn", "fatigue: method of extraction": "color and shape", "materials: name of the material": "AlSi10Mg", "am: types of am": "L-PBF", "am: am machine": "EOS M280", "am: power (w)": 300, "am: scan speed (mm/s)": 1200, "am: hatch space (μm)": 140, "am: layer thickness (μm)": 30, "am: preheat temperature (°c)": 100, "am: direciton of specimen (°)": 90, "am: am environment": "Ar", "am: types of feedstock": "powder", "am: size of feedstock (μm)": 26.9, "processing: processing sequence and parameters": "SURF polish", "testing: types of fatigue tests": "uniaxial", "testing: fatigue temperature (°c)": 25, "testing: fatigue environment": "air", "testing: load ratio": 0.1, "testing: frequency (hz)": 50, "testing: fatigue machine": "Instron 8801", "testing: fatigue standard": "ASTM E466", "testing: load control": "force", "testing: specimens description": "rectangular cross-section; ASTM E466", "testing: stress concentration factor of specimens": 1, "static mechanical properties: ultimate tensile strength (mpa)": 430.04, "static mechanical properties: elongation (%)": 8.7, "rating score: rating score": 0.8285714285714286}}, {"id": "FatigueData-AM2022:779", "name": "steel-copper functionally graded material", "material_family": "steel", "points": [[44.886177627492934, 4175296.5786070805, 0], [44.851536326218046, 5901469.323226837, 1]], "conditions": {"material": "steel-copper functionally graded material", "am_type": "L-PBF", "load_ratio": "0.1", "test_type": "uniaxial", "temperature": "25", "surface_treatment": "", "heat_treatment": ""}, "metadata": {"dataset id": 779, "metadata: title": "Additive manufacturing of steel-copper functionally graded material with ultrahigh bonding strength", "metadata: authors": "Bi, Guijun; Chew, Youxiang; Ma, Wenyou; Tan, Chaolin; Wang, Di; Yang, Yongqiang; Zhou, Kesong", "metadata: source of the publication": "JOURNAL OF MATERIALS SCIENCE & TECHNOLOGY", "metadata: year of publication": 2021, "metadata: institution": "ASTAR, Singapore Inst Mfg Technol; Guangdong Acad Sci; South China Univ Technol", "metadata: country and region": "Peoples R China; Singapore", "metadata: funding agency": "China Postdoctoral Science Foundation; Fundamental Research Funds for the Central Universities, China ; Guangdong Academy of Science; Guangdong Basic and Applied Basic Research Foundation ; Guangdong Special Support Program; Guangdong province Science and Technology Plan Projects; Guangzhou Science and Technology Society Project ; National Natural Science Foundation of China (NSFC)", "metadata: doi": "10.1016/j.jmst.2020.07.044", "fatigue: types of fatigue data": "sn", "fatigue: method of extraction": "color and shape", "materials: name of the material": "steel-copper functionally graded material", "am: types of am": "L-PBF", "am: am machine": "EOS M290", "am: power (w)": 285, "am: layer thickness (μm)": 40, "am: types of feedstock": "powder", "am: size of feedstock (μm)": 42, "testing: types of fatigue tests": "uniaxial", "testing: fatigue temperature (°c)": 25, "testing: fatigue environment": "air", "testing: load ratio": 0.1, "testing: frequency (hz)": 30, "testing: fatigue machine": "Instron 8801", "testing: load control": "force", "testing: specimens description": "rectangular cross-section", "testing: stress concentration factor of specimens": 1, "rating score: rating score": 0.5428571428571428}}, {"id": "FatigueData-AM2022:780", "name": "IN718", "material_family": "IN718", "points": [[432.40718193621257, 56755.24874562537, 0], [360.1987931844948, 64239.49429060417, 0], [396.32383173594513, 80285.38475526926, 0], [324.623129561453, 154570.19813675305, 0], [306.18520913845384, 155136.74983101932, 0], [315.1698954323226, 207729.6817823457, 0], [270.2155030084063, 2542108.1473569293, 0], [261.1989737274528, 9766423.281660996, 1]], "conditions": {"material": "IN718", "am_type": "L-PBF", "load_ratio": "0.1", "test_type": "uniaxial", "temperature": "25", "surface_treatment": "", "heat_treatment": ""}, "metadata": {"dataset id": 780, "metadata: title": "Toward qualification of additively manufactured metal parts: Tensile and fatigue properties of selective laser melted Inconel 718 evaluated using miniature specimens", "metadata: authors": "Chen, Guofeng; Lei, L. M.; Li, Chang-Peng; Wan, Hong-Yuan; Wang, L. Y.; Yang, W. K.; Zhang, Guang-Ping; Zhou, Zhongjiao", "metadata: source of the publication": "JOURNAL OF MATERIALS SCIENCE & TECHNOLOGY", "metadata: year of publication": 2022, "metadata: institution": "AECC; Chinese Acad Sci; Siemens; Univ Sci & Technol China", "metadata: country and region": "Peoples R China", "metadata: funding agency": "National Natural Science Foundation of China (NSFC); Shenyang National Laboratory for Materials Science", "metadata: doi": "10.1016/j.jmst.2021.04.049", "fatigue: types of fatigue data": "sn", "fatigue: method of extraction": "color and shape", "materials: name of the material": "IN718", "am: types of am": "L-PBF", "am: am machine": "EOS M280", "am: power (w)": 285, "am: scan speed (mm/s)": 960, "am: hatch space (μm)": 110, "am: layer thickness (μm)": 40, "am: preheat temperature (°c)": 80, "am: direciton of specimen (°)": 0, "am: scan pattern": "stripe", "am: layer scan rotation (°)": 0, "am: types of feedstock": "powder", "processing: processing sequence and parameters": "HT 1200 C, 1 hour; HT 760 C, 10 hour; HT 650 C, 8 hour; SURF EDM; SURF grind; SURF polish; SURF electropolish", "testing: types of fatigue tests": "uniaxial", "testing: fatigue temperature (°c)": 25, "testing: fatigue environment": "air", "testing: load ratio": 0.1, "testing: frequency (hz)": 30, "testing: fatigue machine": "Instron ElectroPuls E3000", "testing: load control": "force", "testing: specimens description": "rectangular cross-section; with drawing", "testing: critical cross-section size of specimens (mm)": "2, 1", "testing: stress concentration factor of specimens": 1, "static mechanical properties: yield strength (mpa)": 1234.12, "static mechanical properties: ultimate tensile strength (mpa)": 1450.81, "static mechanical properties: elongation (%)": 14.34, "rating score: rating score": 0.8857142857142857}}, {"id": "FatigueData-AM2022:781", "name": "IN718", "material_family": "IN718", "points": [[396.3206785997029, 44797.345934596575, 0], [432.9968926642463, 52518.43709905262, 0], [324.30206562317136, 59813.89218579081, 0], [360.4114341122488, 82901.36121925902, 0], [283.8711488945296, 167683.77189205162, 0], [288.35352741613565, 183557.38638019495, 0], [306.17447939081103, 336870.4873764069, 0], [270.13745647482097, 3662012.702748627, 0], [265.53410327294716, 9820978.299513143, 1]], "conditions": {"material": "IN718", "am_type": "L-PBF", "load_ratio": "0.1", "test_type": "uniaxial", "temperature": "25", "surface_treatment": "", "heat_treatment": ""}, "metadata": {"dataset id": 781, "metadata: title": "Toward qualification of additively manufactured metal parts: Tensile and fatigue properties of selective laser melted Inconel 718 evaluated using miniature specimens", "metadata: authors": "Chen, Guofeng; Lei, L. M.; Li, Chang-Peng; Wan, Hong-Yuan; Wang, L. Y.; Yang, W. K.; Zhang, Guang-Ping; Zhou, Zhongjiao", "metadata: source of the publication": "JOURNAL OF MATERIALS SCIENCE & TECHNOLOGY", "metadata: year of publication": 2022, "metadata: institution": "AECC; Chinese Acad Sci; Siemens; Univ Sci & Technol China", "metadata: country and region": "Peoples R China", "metadata: funding agency": "National Natural Science Foundation of China (NSFC); Shenyang National Laboratory for Materials Science", "metadata: doi": "10.1016/j.jmst.2021.04.049", "fatigue: types of fatigue data": "sn", "fatigue: method of extraction": "color and shape", "materials: name of the material": "IN718", "am: types of am": "L-PBF", "am: am machine": "EOS M280", "am: power (w)": 285, "am: scan speed (mm/s)": 960, "am: hatch space (μm)": 110, "am: layer thickness (μm)": 40, "am: preheat temperature (°c)": 80, "am: direciton of specimen (°)": 0, "am: scan pattern": "stripe", "am: layer scan rotation (°)": 0, "am: types of feedstock": "powder", "processing: processing sequence and parameters": "HT 1200 C, 1 hour; HT 760 C, 10 hour; HT 650 C, 8 hour; SURF EDM; SURF grind; SURF polish; SURF electropolish", "testing: types of fatigue tests": "uniaxial", "testing: fatigue temperature (°c)": 25, "testing: fatigue environment": "air", "testing: load ratio": 0.1, "testing: frequency (hz)": 30, "testing: fatigue machine": "Instron ElectroPuls E3000", "testing: load control": "force", "testing: specimens description": "rectangular cross-section; with drawing", "testing: critical cross-section size of specimens (mm)": "2, 0.75", "testing: stress concentration factor of specimens": 1, "static mechanical properties: yield strength (mpa)": 1234.12, "static mechanical properties: ultimate tensile strength (mpa)": 1450.81, "static mechanical properties: elongation (%)": 14.34, "rating score: rating score": 0.8857142857142857}}, {"id": "FatigueData-AM2022:782", "name": "IN718", "material_family": "IN718", "points": [[396.52904581331586, 29090.10109508951, 0], [432.5742720258439, 40469.98437053841, 0], [360.5507037204924, 66409.47147649553, 0], [314.73078227670504, 124273.29631623272, 0], [324.55696989265556, 129188.82166807346, 0], [288.0133735375724, 209686.68212625146, 0], [261.1986079197797, 212419.82536341055, 0], [279.34454955394256, 215194.60248268262, 0], [288.4123071547949, 238204.86221123085, 0],
