Repository: yunyunfanfan/S-PA-CBB

# S-PA-CBB

Official research code, processed curve records, evaluation outputs, and manuscript source for:

> **From Physics to Selective Generation: Conditional Brownian Bridges for Sparse S–N Curve Reconstruction and Fatigue Decision-Making**

S-PA-CBB reconstructs a complete probabilistic stress–life (S–N) curve from only two to four observed fatigue tests. The method first fits an interpretable Basquin state, diagnoses whether that state is sufficient, and applies a ControlNet-style conditional Brownian-bridge residual only to curves that benefit from correction.

File: am2022_curves.json (part 49 of 98)
[270.35866599504453, 290306.8275715923, 0], [252.25213495822575, 9856856.71738457, 1]], "conditions": {"material": "IN718", "am_type": "L-PBF", "load_ratio": "0.1", "test_type": "uniaxial", "temperature": "25", "surface_treatment": "", "heat_treatment": ""}, "metadata": {"dataset id": 782, "metadata: title": "Toward qualification of additively manufactured metal parts: Tensile and fatigue properties of selective laser melted Inconel 718 evaluated using miniature specimens", "metadata: authors": "Chen, Guofeng; Lei, L. M.; Li, Chang-Peng; Wan, Hong-Yuan; Wang, L. Y.; Yang, W. K.; Zhang, Guang-Ping; Zhou, Zhongjiao", "metadata: source of the publication": "JOURNAL OF MATERIALS SCIENCE & TECHNOLOGY", "metadata: year of publication": 2022, "metadata: institution": "AECC; Chinese Acad Sci; Siemens; Univ Sci & Technol China", "metadata: country and region": "Peoples R China", "metadata: funding agency": "National Natural Science Foundation of China (NSFC); Shenyang National Laboratory for Materials Science", "metadata: doi": "10.1016/j.jmst.2021.04.049", "fatigue: types of fatigue data": "sn", "fatigue: method of extraction": "color and shape", "materials: name of the material": "IN718", "am: types of am": "L-PBF", "am: am machine": "EOS M280", "am: power (w)": 285, "am: scan speed (mm/s)": 960, "am: hatch space (μm)": 110, "am: layer thickness (μm)": 40, "am: preheat temperature (°c)": 80, "am: direciton of specimen (°)": 0, "am: scan pattern": "stripe", "am: layer scan rotation (°)": 0, "am: types of feedstock": "powder", "processing: processing sequence and parameters": "HT 1200 C, 1 hour; HT 760 C, 10 hour; HT 650 C, 8 hour; SURF EDM; SURF grind; SURF polish; SURF electropolish", "testing: types of fatigue tests": "uniaxial", "testing: fatigue temperature (°c)": 25, "testing: fatigue environment": "air", "testing: load ratio": 0.1, "testing: frequency (hz)": 30, "testing: fatigue machine": "Instron ElectroPuls E3000", "testing: load control": "force", "testing: specimens description": "rectangular cross-section; with drawing", "testing: critical cross-section size of specimens (mm)": "2, 0.5", "testing: stress concentration factor of specimens": 1, "static mechanical properties: yield strength (mpa)": 1234.12, "static mechanical properties: ultimate tensile strength (mpa)": 1450.81, "static mechanical properties: elongation (%)": 14.34, "rating score: rating score": 0.8857142857142857}}, {"id": "FatigueData-AM2022:783", "name": "IN718", "material_family": "IN718", "points": [[396.0868513988731, 38145.61313552316, 0], [360.1209352694857, 43456.68186819324, 0], [369.4172699344647, 70199.62117265615, 0], [333.1766142460299, 108411.00849463917, 0], [324.04889046702857, 152594.60201124396, 0], [296.89069478847955, 176573.1831448116, 0], [278.0346980006372, 307996.432846479, 0], [268.828306903664, 9802102.396808399, 1], [273.50131021046093, 9820978.299513143, 1]], "conditions": {"material": "IN718", "am_type": "L-PBF", "load_ratio": "0.1", "test_type": "uniaxial", "temperature": "25", "surface_treatment": "", "heat_treatment": ""}, "metadata": {"dataset id": 783, "metadata: title": "Toward qualification of additively manufactured metal parts: Tensile and fatigue properties of selective laser melted Inconel 718 evaluated using miniature specimens", "metadata: authors": "Chen, Guofeng; Lei, L. M.; Li, Chang-Peng; Wan, Hong-Yuan; Wang, L. Y.; Yang, W. K.; Zhang, Guang-Ping; Zhou, Zhongjiao", "metadata: source of the publication": "JOURNAL OF MATERIALS SCIENCE & TECHNOLOGY", "metadata: year of publication": 2022, "metadata: institution": "AECC; Chinese Acad Sci; Siemens; Univ Sci & Technol China", "metadata: country and region": "Peoples R China", "metadata: funding agency": "National Natural Science Foundation of China (NSFC); Shenyang National Laboratory for Materials Science", "metadata: doi": "10.1016/j.jmst.2021.04.049", "fatigue: types of fatigue data": "sn", "fatigue: method of extraction": "color and shape", "materials: name of the material": "IN718", "am: types of am": "L-PBF", "am: am machine": "EOS M280", "am: power (w)": 285, "am: scan speed (mm/s)": 960, "am: hatch space (μm)": 110, "am: layer thickness (μm)": 40, "am: preheat temperature (°c)": 80, "am: direciton of specimen (°)": 0, "am: scan pattern": "stripe", "am: layer scan rotation (°)": 0, "am: types of feedstock": "powder", "processing: processing sequence and parameters": "HT 1200 C, 1 hour; HT 760 C, 10 hour; HT 650 C, 8 hour; SURF EDM; SURF grind; SURF polish; SURF electropolish", "testing: types of fatigue tests": "uniaxial", "testing: fatigue temperature (°c)": 25, "testing: fatigue environment": "air", "testing: load ratio": 0.1, "testing: frequency (hz)": 30, "testing: fatigue machine": "Instron ElectroPuls E3000", "testing: load control": "force", "testing: specimens description": "rectangular cross-section; with drawing", "testing: critical cross-section size of specimens (mm)": "2, 0.24", "testing: stress concentration factor of specimens": 1, "static mechanical properties: yield strength (mpa)": 1234.12, "static mechanical properties: ultimate tensile strength (mpa)": 1450.81, "static mechanical properties: elongation (%)": 14.34, "rating score: rating score": 0.8857142857142857}}, {"id": "FatigueData-AM2022:784", "name": "IN718", "material_family": "IN718", "points": [[432.41888929820993, 1357.3535111058718, 0], [360.2555401231497, 8023.410940693324, 0], [336.02104694920473, 34561.218021891065, 0], [324.1850376253611, 42477.07693521512, 0], [270.09815863232865, 80062.04587421252, 0], [261.1477691656906, 111833.23475255763, 0], [279.1287868784963, 170475.2434697285, 0], [252.12234470291742, 1158600.4394211296, 0], [247.70019139294723, 10022961.661004514, 1]], "conditions": {"material": "IN718", "am_type": "L-PBF", "load_ratio": "0.1", "test_type": "uniaxial", "temperature": "25", "surface_treatment": "", "heat_treatment": ""}, "metadata": {"dataset id": 784, "metadata: title": "Toward qualification of additively manufactured metal parts: Tensile and fatigue properties of selective laser melted Inconel 718 evaluated using miniature specimens", "metadata: authors": "Chen, Guofeng; Lei, L. M.; Li, Chang-Peng; Wan, Hong-Yuan; Wang, L. Y.; Yang, W. K.; Zhang, Guang-Ping; Zhou, Zhongjiao", "metadata: source of the publication": "JOURNAL OF MATERIALS SCIENCE & TECHNOLOGY", "metadata: year of publication": 2022, "metadata: institution": "AECC; Chinese Acad Sci; Siemens; Univ Sci & Technol China", "metadata: country and region": "Peoples R China", "metadata: funding agency": "National Natural Science Foundation of China (NSFC); Shenyang National Laboratory for Materials Science", "metadata: doi": "10.1016/j.jmst.2021.04.049", "fatigue: types of fatigue data": "sn", "fatigue: method of extraction": "color and shape", "materials: name of the material": "IN718", "am: types of am": "L-PBF", "am: am machine": "EOS M280", "am: power (w)": 285, "am: scan speed (mm/s)": 960, "am: hatch space (μm)": 110, "am: layer thickness (μm)": 40, "am: preheat temperature (°c)": 80, "am: direciton of specimen (°)": 0, "am: scan pattern": "stripe", "am: layer scan rotation (°)": 0, "am: types of feedstock": "powder", "processing: processing sequence and parameters": "HT 1200 C, 1 hour; HT 760 C, 10 hour; HT 650 C, 8 hour; SURF EDM; SURF grind; SURF polish; SURF electropolish", "testing: types of fatigue tests": "uniaxial", "testing: fatigue temperature (°c)": 25, "testing: fatigue environment": "air", "testing: load ratio": 0.1, "testing: frequency (hz)": 30, "testing: fatigue machine": "Instron ElectroPuls E3000", "testing: load control": "force", "testing: specimens description": "rectangular cross-section; with drawing", "testing: critical cross-section size of specimens (mm)": "2, 0.1", "testing: stress concentration factor of specimens": 1, "static mechanical properties: yield strength (mpa)": 1234.12, "static mechanical properties: ultimate tensile strength (mpa)": 1450.81, "static mechanical properties: elongation (%)": 14.34, "rating score: rating score": 0.8857142857142857}}, {"id": "FatigueData-AM2022:785", "name": "316L", "material_family": "316L", "points": [[396.5312540306305, 29355.105819937395, 0], [384.2860598626472, 259891.62324594322, 0], [388.42331998214206, 285244.9497581999, 0], [373.9935400051402, 1172615.469865701, 0]], "conditions": {"material": "316L", "am_type": "L-PBF", "load_ratio": "-1", "test_type": "uniaxial", "temperature": "25", "surface_treatment": "", "heat_treatment": ""}, "metadata": {"dataset id": 785, "metadata: title": "Superior low cycle fatigue property from cell structures in additively manufactured 316L stainless steel", "metadata: authors": "Cui, Luqing; Deng, Dunyong; Jiang, Fuqing; Mousavian, Reza Taherzadeh; Moverare, Johan J.; Peng, Ru Lin; Xin, Tongzheng; Yang, Zhiqing", "metadata: source of the publication": "JOURNAL OF MATERIALS SCIENCE & TECHNOLOGY", "metadata: year of publication": 2022, "metadata: institution": "Chinese Acad Sci; Dublin City Univ; Ji Hua Lab; Linkoping Univ; Univ New South Wales", "metadata: country and region": "Australia; Ireland; Peoples R China; Sweden", "metadata: funding agency": "Center for Additive Manufacturing-metal (CAM2); Ji Hua Laboratory ; Science Foundation Ireland (SFI) ; Swedish Governmental Agency for Innovation Systems (Vinnova)", "metadata: doi": "10.1016/j.jmst.2021.10.006", "fatigue: types of fatigue data": "sn", "fatigue: method of extraction": "color and shape", "materials: name of the material": "316L", "am: types of am": "L-PBF", "am: am machine": "EOS M280", "am: power (w)": 195, "am: scan speed (mm/s)": 1083, "am: hatch space (μm)": 90, "am: layer thickness (μm)": 20, "am: direciton of specimen (°)": 90, "am: am environment": "Ar", "am: layer scan rotation (°)": 67, "am: types of feedstock": "powder", "am: size of feedstock (μm)": "15, 50", "processing: processing sequence and parameters": "NHT; SURF machine; SURF polish", "testing: types of fatigue tests": "uniaxial", "testing: fatigue temperature (°c)": 25, "testing: fatigue environment": "air", "testing: load ratio": -1, "testing: frequency (hz)": 5, "testing: fatigue machine": "Instron", "testing: load control": "force", "testing: specimens description": "circular cross-section; with drawing", "testing: critical cross-section size of specimens (mm)": 5, "testing: stress concentration factor of specimens": 1, "rating score: rating score": 0.8}}, {"id": "FatigueData-AM2022:786", "name": "316L", "material_family": "316L", "points": [[381.08043662272223, 29361.47979979984, 0], [369.97157048734965, 92854.19139773141, 0], [359.0092061845836, 302716.5329653428, 0], [348.48344453340076, 974383.9408369571, 0]], "conditions": {"material": "316L", "am_type": "L-PBF", "load_ratio": "-1", "test_type": "uniaxial", "temperature": "25", "surface_treatment": "", "heat_treatment": ""}, "metadata": {"dataset id": 786, "metadata: title": "Superior low cycle fatigue property from cell structures in additively manufactured 316L stainless steel", "metadata: authors": "Cui, Luqing; Deng, Dunyong; Jiang, Fuqing; Mousavian, Reza Taherzadeh; Moverare, Johan J.; Peng, Ru Lin; Xin, Tongzheng; Yang, Zhiqing", "metadata: source of the publication": "JOURNAL OF MATERIALS SCIENCE & TECHNOLOGY", "metadata: year of publication": 2022, "metadata: institution": "Chinese Acad Sci; Dublin City Univ; Ji Hua Lab; Linkoping Univ; Univ New South Wales", "metadata: country and region": "Australia; Ireland; Peoples R China; Sweden", "metadata: funding agency": "Center for Additive Manufacturing-metal (CAM2); Ji Hua Laboratory ; Science Foundation Ireland (SFI) ; Swedish Governmental Agency for Innovation Systems (Vinnova)", "metadata: doi": "10.1016/j.jmst.2021.10.006", "fatigue: types of fatigue data": "sn", "fatigue: method of extraction": "color and shape", "materials: name of the material": "316L", "am: types of am": "L-PBF", "am: am machine": "EOS M280", "am: power (w)": 195, "am: scan speed (mm/s)": 1083, "am: hatch space (μm)": 90, "am: layer thickness (μm)": 20, "am: direciton of specimen (°)": 90, "am: am environment": "Ar", "am: layer scan rotation (°)": 67, "am: types of feedstock": "powder", "am: size of feedstock (μm)": "15, 50", "processing: processing sequence and parameters": "HT 900 C, 0.167 hour; SURF machine; SURF polish", "testing: types of fatigue tests": "uniaxial", "testing: fatigue temperature (°c)": 25, "testing: fatigue environment": "air", "testing: load ratio": -1, "testing: frequency (hz)": 5, "testing: fatigue machine": "Instron", "testing: load control": "force", "testing: specimens description": "circular cross-section; with drawing", "testing: critical cross-section size of specimens (mm)": 5, "testing: stress concentration factor of specimens": 1, "rating score: rating score": 0.8}}, {"id": "FatigueData-AM2022:787", "name": "316L", "material_family": "316L", "points": [[377.05266141245863, 10840.844202370608, 0], [368.98174428734546, 30072.637917295087, 0], [359.03908712035224, 73354.99195315278, 0], [348.9798090565211, 207158.5154677151, 0], [336.4416112233247, 727416.337557612, 0]], "conditions": {"material": "316L", "am_type": "L-PBF", "load_ratio": "-1", "test_type": "uniaxial", "temperature": "25", "surface_treatment": "", "heat_treatment": ""}, "metadata": {"dataset id": 787, "metadata: title": "Superior low cycle fatigue property from cell structures in additively manufactured 316L stainless steel", "metadata: authors": "Cui, Luqing; Deng, Dunyong; Jiang, Fuqing; Mousavian, Reza Taherzadeh; Moverare, Johan J.; Peng, Ru Lin; Xin, Tongzheng; Yang, Zhiqing", "metadata: source of the publication": "JOURNAL OF MATERIALS SCIENCE & TECHNOLOGY", "metadata: year of publication": 2022, "metadata: institution": "Chinese Acad Sci; Dublin City Univ; Ji Hua Lab; Linkoping Univ; Univ New South Wales", "metadata: country and region": "Australia; Ireland; Peoples R China; Sweden", "metadata: funding agency": "Center for Additive Manufacturing-metal (CAM2); Ji Hua Laboratory ; Science Foundation Ireland (SFI) ; Swedish Governmental Agency for Innovation Systems (Vinnova)", "metadata: doi": "10.1016/j.jmst.2021.10.006", "fatigue: types of fatigue data": "sn", "fatigue: method of extraction": "color and shape", "materials: name of the material": "316L", "am: types of am": "L-PBF", "am: am machine": "EOS M280", "am: power (w)": 195, "am: scan speed (mm/s)": 1083, "am: hatch space (μm)": 90, "am: layer thickness (μm)": 20, "am: direciton of specimen (°)": 90, "am: am environment": "Ar", "am: layer scan rotation (°)": 67, "am: types of feedstock": "powder", "am: size of feedstock (μm)": "15, 50", "processing: processing sequence and parameters": "HT 1050 C, 0.167 hour; SURF machine; SURF polish", "testing: types of fatigue tests": "uniaxial", "testing: fatigue temperature (°c)": 25, "testing: fatigue environment": "air", "testing: load ratio": -1, "testing: frequency (hz)": 5, "testing: fatigue machine": "Instron", "testing: load control": "force", "testing: specimens description": "circular cross-section; with drawing", "testing: critical cross-section size of specimens (mm)": 5, "testing: stress concentration factor of specimens": 1, "rating score: rating score": 0.8}}, {"id": "FatigueData-AM2022:788", "name": "ER4043 aluminum", "material_family": "ER4043", "points": [[49.517798145639674, 65528.499209645306, 0], [49.54076480819403, 119257.28189042155, 0], [44.98857956933999, 126310.91485666677, 0], [45.01227098416553, 132123.117440643, 0], [49.53278394600401, 204206.6188417224, 0], [49.57146116119388, 214848.6810530107, 0], [40.53322784810127, 326771.6689558109, 0], [45.02725678452986, 332186.5408383113, 0], [45.02725678452986, 353123.3832227348, 0], [40.51302400859451, 479901.37681125966, 0], [31.495253164556964, 589716.8384509049, 0], [36.014240506329116, 739786.752803538, 0], [35.99879123265915, 1599046.0807046562, 0], [31.495253164556964, 3401483.180042322, 0], [31.46957265635947, 3993275.4398456602, 0], [36.007496847120365, 4107182.582746321, 0], [26.931648465598578, 10024687.71283591, 1], [29.239287776168894, 10030498.116086768, 1], [26.972751109346532, 10066282.998267991, 1]], "conditions": {"material": "ER4043 aluminum", "am_type": "W-DED", "load_ratio": "0.1", "test_type": "uniaxial", "temperature": "25", "surface_treatment": "", "heat_treatment": ""}, "metadata": {"dataset id": 788, "metadata: title": "Improvement of microstructure and fatigue performance of wire-arc additive manufacture d 4043 aluminum alloy assiste d by interlayer friction stir processing", "metadata: authors": "He, Changshu; Li, Ying; Qin, Gaowu; Tian, Ni; Wei, Jingxun; Zhang, Zhiqiang; Zuo, Liang", "metadata: source of the publication": "JOURNAL OF MATERIALS SCIENCE & TECHNOLOGY", "metadata: year of publication": 2023, "metadata: institution": "Northeastern Univ", "metadata: country and region": "Peoples R China", "metadata: doi": "10.1016/j.jmst.2022.07.001", "fatigue: types of fatigue data": "sn", "fatigue: method of extraction": "color and shape", "materials: name of the material": "ER4043 aluminum", "am: types of am": "W-DED", "am: am machine": "a robotic WAAM system", "am: scan speed (mm/s)": 4, "am: layer thickness (μm)": 1500, "am: direciton of specimen (°)": 0, "am: am environment": "Ar", "am: wire feed rate (mm/s)": 66.667, "am: types of feedstock": "wire", "am: size of feedstock (μm)": 1200, "processing: processing sequence and parameters": "SURF machine; SURF polish", "testing: types of fatigue tests": "uniaxial", "testing: fatigue temperature (°c)": 25, "testing: fatigue environment": "air", "testing: load ratio": 0.1, "testing: frequency (hz)": "90, 100", "testing: load control": "force", "testing: specimens description": "rectangular cross-section; with drawing", "testing: critical cross-section size of specimens (mm)": "10, 4", "testing: stress concentration factor of specimens": 1, "static mechanical properties: yield strength (mpa)": 82, "static mechanical properties: ultimate tensile strength (mpa)": 164, "static mechanical properties: elongation (%)": 13.8, "rating score: rating score": 0.7105263157894737}}, {"id": "FatigueData-AM2022:789", "name": "ER4043 aluminum", "material_family": "ER4043", "points": [[54.04073653603624, 53696.838061816474, 0], [54.05171552298468, 120710.34505747617, 0], [49.55019517492642, 258480.42558344782, 0], [49.54109866926322, 369682.7055937106, 0], [45.01898734177215, 452393.36935219663, 0], [45.02725678452986, 713077.4489654356, 0], [45.01580902586681, 971741.3718643228, 0], [42.75201450324629, 1253140.8207957048, 0], [40.51302400859451, 10007928.408790542, 1], [38.2677533280396, 10030498.116086768, 1]], "conditions": {"material": "ER4043 aluminum", "am_type": "W-DED", "load_ratio": "0.1", "test_type": "uniaxial", "temperature": "25", "surface_treatment": "", "heat_treatment": ""}, "metadata": {"dataset id": 789, "metadata: title": "Improvement of microstructure and fatigue performance of wire-arc additive manufacture d 4043 aluminum alloy assiste d by interlayer friction stir processing", "metadata: authors": "He, Changshu; Li, Ying; Qin, Gaowu; Tian, Ni; Wei, Jingxun; Zhang, Zhiqiang; Zuo, Liang", "metadata: source of the publication": "JOURNAL OF MATERIALS SCIENCE & TECHNOLOGY", "metadata: year of publication": 2023, "metadata: institution": "Northeastern Univ", "metadata: country and region": "Peoples R China", "metadata: doi": "10.1016/j.jmst.2022.07.001", "fatigue: types of fatigue data": "sn", "fatigue: method of extraction": "color and shape", "materials: name of the material": "ER4043 aluminum", "am: types of am": "W-DED", "am: am machine": "a robotic WAAM system", "am: scan speed (mm/s)": 4, "am: layer thickness (μm)": 1500, "am: direciton of specimen (°)": 0, "am: am environment": "Ar", "am: wire feed rate (mm/s)": 66.667, "am: types of feedstock": "wire", "am: size of feedstock (μm)": 1200, "processing: processing sequence and parameters": "HT NaN C, NaN hour; SURF machine; SURF polish", "testing: types of fatigue tests": "uniaxial", "testing: fatigue temperature (°c)": 25, "testing: fatigue environment": "air", "testing: load ratio": 0.1, "testing: frequency (hz)": "90, 100", "testing: load control": "force", "testing: specimens description": "rectangular cross-section; with drawing", "testing: critical cross-section size of specimens (mm)": "10, 4", "testing: stress concentration factor of specimens": 1, "static mechanical properties: yield strength (mpa)": 87, "static mechanical properties: ultimate tensile strength (mpa)": 147, "static mechanical properties: elongation (%)": 37.5, "rating score: rating score": 0.7368421052631579}}, {"id": "FatigueData-AM2022:790", "name": "316L", "material_family": "316L", "points": [[319.4854544056265, 967.3144237364965, 0], [249.51500464899763, 66134.87760633341, 0], [241.44476919353102, 253555.909481805, 0], [240.7112742738173, 1083321.129159051, 0], [210.1687737676935, 9726891.806973342, 1], [159.46934991083933, 9729123.287268167, 1], [229.61934173252862, 9865559.25182787, 1], [236.21015082834074, 9968113.260024672, 1]], "conditions": {"material": "316L", "am_type": "P-DED", "load_ratio": "-1", "test_type": "uniaxial", "temperature": "25", "surface_treatment": "", "heat_treatment": ""}, "metadata": {"dataset id": 790, "metadata: title": "Additive manufacture of 3 inch nuclear safety class 1 valve by laser directed energy deposition", "metadata: authors": "Jang, Young Woon; Jun, In Soo; Jung, Seungmun; Kang, Suk Hoon; Lim, Sang Yeob; Suh, Joowon", "metadata: source of the publication": "JOURNAL OF NUCLEAR MATERIALS", "metadata: year of publication": 2021, "metadata: institution": "Korea Atom Energy Res Inst; Samshin Ltd; Seoul Natl Univ", "metadata: country and region": "South Korea", "metadata: funding agency": "HANA AMT; Korea Institute of Energy Technology Evaluation and Planning (KETEP); Ministry of Commerce, Industry and Energy, South Korea; Partners Lab", "metadata: doi": "10.1016/j.jnucmat.2021.152812", "fatigue: types of fatigue data": "sn", "fatigue: method of extraction": "color and shape", "materials: name of the material": "316L", "am: types of am": "P-DED", "am: am machine": "DMG MORI LASERTEC 65 DED hybrid", "am: power (w)": 1800, "am: scan speed (mm/s)": 16.667, "am: layer thickness (μm)": 900, "am: direciton of specimen (°)": 90, "am: am environment": "Ar", "am: powder feed rate (g/s)": 0.217, "am: types of feedstock": "powder", "am: size of feedstock (μm)": "45, 105", "testing: types of fatigue tests": "uniaxial", "testing: fatigue temperature (°c)": 25, "testing: fatigue environment": "air", "testing: load ratio": -1, "testing: frequency (hz)": 15, "testing: fatigue standard": "ASTM E466", "testing: load control": "force", "testing: specimens description": "circular cross-section; ASTM E466", "testing: stress concentration factor of specimens": 1, "static mechanical properties: ultimate tensile strength (mpa)": 542.7, "static mechanical properties: elongation (%)": 35.43, "rating score: rating score": 0.6578947368421053}}, {"id": "FatigueData-AM2022:791", "name": "IN718", "material_family": "IN718", "points": [[1197.005518942769, 5515.060678850496, 0], [999.3094325318488, 9297.472885915058, 0], [798.0116975261946, 19433.089455475216, 0], [749.2381576809213, 40047.80247894601, 0], [700.7770850537669, 45425.14046896769, 0], [598.0436146999992, 130069.36318530087, 0], [500.2210969038395, 134524.8712424265, 0], [397.76297005880406, 1021300.0139668076, 0], [200.71688910385822, 9963135.952093571, 1], [349.2971037445076, 10104995.988360299, 1], [299.713069538873, 10104995.988360299, 1]], "conditions": {"material": "IN718", "am_type": "L-PBF", "load_ratio": "-1", "test_type": "rotating bending fatigue", "temperature": "25", "surface_treatment": "", "heat_treatment": ""}, "metadata": {"dataset id": 791, "metadata: title": "Role of grain structure, grain boundaries, crystallographic texture, precipitates, and porosity on fatigue behavior of Inconel 718 at room and elevated temperatures", "metadata: authors": "Bicknell, Jonathan; Ferreri, Nicholas C.; Ghorbanpour, Saeede; Gribbin, Sean; Knezevic, Marko; Tsukrov, Igor", "metadata: source of the publication": "MATERIALS CHARACTERIZATION", "metadata: year of publication": 2019, "metadata: institution": "Turbocam Int; Univ New Hampshire", "metadata: country and region": "USA", "metadata: funding agency": "Turbocam Energy Solutions; University of New Hampshire", "metadata: doi": "10.1016/j.matchar.2019.01.028", "fatigue: types of fatigue data": "sn", "fatigue: method of extraction": "color and shape", "materials: name of the material": "IN718", "am: types of am": "L-PBF", "am: am machine": "EOS M280", "am: power (w)": 285, "am: scan speed (mm/s)": 960, "am: layer thickness (μm)": 40, "am: preheat temperature (°c)": 80, "am: direciton of specimen (°)": 0, "am: am environment": "Ar", "am: layer scan rotation (°)": 67, "am: types of feedstock": "powder", "am: size of feedstock (μm)": 35, "processing: processing sequence and parameters": "HT 954 C, 1 hour; HT 718 C, 8 hour; HT 621 C, 8 hour; SURF machine; SURF polish", "testing: types of fatigue tests": "rotating bending fatigue", "testing: fatigue temperature (°c)": 25, "testing: fatigue environment": "air", "testing: load ratio": -1, "testing: frequency (hz)": 50, "testing: fatigue machine": "RBF-200 HT", "testing: load control": "force", "testing: specimens description": "circular cross-section; with drawing", "testing: critical cross-section size of specimens (mm)": 3.18, "testing: stress concentration factor of specimens": 1, "rating score: rating score": 0.8}}, {"id": "FatigueData-AM2022:792", "name": "IN718", "material_family": "IN718", "points": [[996.2397543177834, 4127.4646733122045, 0], [798.2289293294186, 7605.761547944656, 0], [699.953333092263, 24569.23509323779, 0], [598.0436146999992, 216196.94384171139, 0], [550.9732001254051, 2501106.6760779317, 0], [500.2210969038395, 9876506.659020731, 1]], "conditions": {"material": "IN718", "am_type": "L-PBF", "load_ratio": "-1", "test_type": "rotating bending fatigue", "temperature": "500", "surface_treatment": "", "heat_treatment": ""}, "metadata": {"dataset id": 792, "metadata: title": "Role of grain structure, grain boundaries, crystallographic texture, precipitates, and porosity on fatigue behavior of Inconel 718 at room and elevated temperatures", "metadata: authors": "Bicknell, Jonathan; Ferreri, Nicholas C.; Ghorbanpour, Saeede; Gribbin, Sean; Knezevic, Marko; Tsukrov, Igor", "metadata: source of the publication": "MATERIALS CHARACTERIZATION", "metadata: year of publication": 2019, "metadata: institution": "Turbocam Int; Univ New Hampshire", "metadata: country and region": "USA", "metadata: funding agency": "Turbocam Energy Solutions; University of New Hampshire", "metadata: doi": "10.1016/j.matchar.2019.01.028", "fatigue: types of fatigue data": "sn", "fatigue: method of extraction": "color and shape", "materials: name of the material": "IN718", "am: types of am": "L-PBF", "am: am machine": "EOS M280", "am: power (w)": 285, "am: scan speed (mm/s)": 960, "am: layer thickness (μm)": 40, "am: preheat temperature (°c)": 80, "am: direciton of specimen (°)": 0, "am: am environment": "Ar", "am: layer scan rotation (°)": 67, "am: types of feedstock": "powder", "am: size of feedstock (μm)": 35, "processing: processing sequence and parameters": "HT 954 C, 1 hour; HT 718 C, 8 hour; HT 621 C, 8 hour; SURF machine; SURF polish", "testing: types of fatigue tests": "rotating bending fatigue", "testing: fatigue temperature (°c)": 500, "testing: fatigue environment": "air", "testing: load ratio": -1, "testing: frequency (hz)": 50, "testing: fatigue machine": "RBF-200 HT", "testing: load control": "force", "testing: specimens description": "circular cross-section; with drawing", "testing: critical cross-section size of specimens (mm)": 3.18, "testing: stress concentration factor of specimens": 1, "rating score: rating score": 0.8}}, {"id": "FatigueData-AM2022:793", "name": "IN718", "material_family": "IN718", "points": [[999.8342281615886, 17613.847564913427, 0], [699.1307243897265, 40022.31804914893, 0], [900.682630534111, 55175.09867822485, 0], [800.9399634021719, 86015.9295488417, 0], [600.6005357974085, 101604.88662208148, 0], [499.95127431754275, 420052.46774642897, 0], [499.2963058601822, 544673.3887550588, 0], [400.66045124905474, 9823655.014931727, 1]], "conditions": {"material": "IN718", "am_type": "L-PBF", "load_ratio": "-1", "test_type": "rotating bending fatigue", "temperature": "25", "surface_treatment": "", "heat_treatment": ""}, "metadata": {"dataset id": 793, "metadata: title": "Role of grain structure, grain boundaries, crystallographic texture, precipitates, and porosity on fatigue behavior of Inconel 718 at room and elevated temperatures", "metadata: authors": "Bicknell, Jonathan; Ferreri, Nicholas C.; Ghorbanpour, Saeede; Gribbin, Sean; Knezevic, Marko; Tsukrov, Igor", "metadata: source of the publication": "MATERIALS CHARACTERIZATION", "metadata: year of publication": 2019, "metadata: institution": "Turbocam Int; Univ New Hampshire", "metadata: country and region": "USA", "metadata: funding agency": "Turbocam Energy Solutions; University of New Hampshire", "metadata: doi": "10.1016/j.matchar.2019.01.028", "fatigue: types of fatigue data": "sn", "fatigue: method of extraction": "color and shape", "materials: name of the material": "IN718", "am: types of am": "L-PBF", "am: am machine": "EOS M280", "am: power (w)": 285, "am: scan speed (mm/s)": 960, "am: layer thickness (μm)": 40, "am: preheat temperature (°c)": 80, "am: direciton of specimen (°)": 45, "am: am environment": "Ar", "am: layer scan rotation (°)": 67, "am: types of feedstock": "powder", "am: size of feedstock (μm)": 35, "processing: processing sequence and parameters": "HT 954 C, 1 hour; HT 718 C, 8 hour; HT 621 C, 8 hour; SURF machine; SURF polish", "testing: types of fatigue tests": "rotating bending fatigue", "testing: fatigue temperature (°c)": 25, "testing: fatigue environment": "air", "testing: load ratio": -1, "testing: frequency (hz)": 50, "testing: fatigue machine": "RBF-200 HT", "testing: load control": "force", "testing: specimens description": "circular cross-section; with drawing", "testing: critical cross-section size of specimens (mm)": 3.18, "testing: stress concentration factor of specimens": 1, "rating score: rating score": 0.8}}, {"id": "FatigueData-AM2022:794", "name": "IN718", "material_family": "IN718", "points": [[900.3159719797414, 9246.594428080243, 0], [799.5650531264185, 12524.351444302965, 0], [700.6181449087295, 92558.79398574222, 0], [650.4908676002161, 487496.8412918355, 0], [601.6333121113081, 9669810.459618004, 1]], "conditions": {"material": "IN718", "am_type": "L-PBF", "load_ratio": "-1", "test_type": "rotating bending fatigue", "temperature": "500", "surface_treatment": "", "heat_treatment": ""}, "metadata": {"dataset id": 794, "metadata: title": "Role of grain structure, grain boundaries, crystallographic texture, precipitates, and porosity on fatigue behavior of Inconel 718 at room and elevated temperatures", "metadata: authors": "Bicknell, Jonathan; Ferreri, Nicholas C.; Ghorbanpour, Saeede; Gribbin, Sean; Knezevic, Marko; Tsukrov, Igor", "metadata: source of the publication": "MATERIALS CHARACTERIZATION", "metadata: year of publication": 2019, "metadata: institution": "Turbocam Int; Univ New Hampshire", "metadata: country and region": "USA", "metadata: funding agency": "Turbocam Energy Solutions; University of New Hampshire", "metadata: doi": "10.1016/j.matchar.2019.01.028", "fatigue: types of fatigue data": "sn", "fatigue: method of extraction": "color and shape", "materials: name of the material": "IN718", "am: types of am": "L-PBF", "am: am machine": "EOS M280", "am: power (w)": 285, "am: scan speed (mm/s)": 960, "am: layer thickness (μm)": 40, "am: preheat temperature (°c)": 80, "am: direciton of specimen (°)": 45, "am: am environment": "Ar", "am: layer scan rotation (°)": 67, "am: types of feedstock": "powder", "am: size of feedstock (μm)": 35, "processing: processing sequence and parameters": "HT 954 C, 1 hour; HT 718 C, 8 hour; HT 621 C, 8 hour; SURF machine; SURF polish", "testing: types of fatigue tests": "rotating bending fatigue", "testing: fatigue temperature (°c)": 500, "testing: fatigue environment": "air", "testing: load ratio": -1, "testing: frequency (hz)": 50, "testing: fatigue machine": "RBF-200 HT", "testing: load control": "force", "testing: specimens description": "circular cross-section; with drawing", "testing: critical cross-section size of specimens (mm)": 3.18, "testing: stress concentration factor of specimens": 1, "rating score: rating score": 0.8}}, {"id": "FatigueData-AM2022:795", "name": "IN718", "material_family": "IN718", "points": [[999.896462300229, 1509.4028440176423, 0], [898.7556886536383, 3176.260601513981, 0], [798.1515119389014, 7237.766652087917, 0], [699.3531770321962, 9037.134601862934, 0], [600.2379031283326, 40489.349123259606, 0], [500.67145337242954, 140313.077898183, 0], [547.939135350234, 163700.6761294269, 0], [451.1999382974021, 3582165.002290981, 0], [424.36155960300164, 9908879.669888372, 1], [400.0473380981408, 10078657.443364657, 1]], "conditions": {"material": "IN718", "am_type": "L-PBF", "load_ratio": "-1", "test_type": "rotating bending fatigue", "temperature": "500", "surface_treatment": "", "heat_treatment": ""}, "metadata": {"dataset id": 795, "metadata: title": "Role of grain structure, grain boundaries, crystallographic texture, precipitates, and porosity on fatigue behavior of Inconel 718 at room and elevated temperatures", "metadata: authors": "Bicknell, Jonathan; Ferreri, Nicholas C.; Ghorbanpour, Saeede; Gribbin, Sean; Knezevic, Marko; Tsukrov, Igor", "metadata: source of the publication": "MATERIALS CHARACTERIZATION", "metadata: year of publication": 2019, "metadata: institution": "Turbocam Int; Univ New Hampshire", "metadata: country and region": "USA", "metadata: funding agency": "Turbocam Energy Solutions; University of New Hampshire", "metadata: doi": "10.1016/j.matchar.2019.01.028", "fatigue: types of fatigue data": "sn", "fatigue: method of extraction": "color and shape", "materials: name of the material": "IN718", "am: types of am": "L-PBF", "am: am machine": "EOS M280", "am: power (w)": 285, "am: scan speed (mm/s)": 960, "am: layer thickness (μm)": 40, "am: preheat temperature (°c)": 80, "am: direciton of specimen (°)": 0, "am: am environment": "Ar", "am: layer scan rotation (°)": 67, "am: types of feedstock": "powder", "am: size of feedstock (μm)": 35, "processing: processing sequence and parameters": "HT 954 C, 1 hour; HT 718 C, 8 hour; HT 621 C, 8 hour; HIP 1163 C, 4 hour, 1000 bar; SURF machine; SURF polish", "testing: types of fatigue tests": "rotating bending fatigue", "testing: fatigue temperature (°c)": 500, "testing: fatigue environment": "air", "testing: load ratio": -1, "testing: frequency (hz)": 50, "testing: fatigue machine": "RBF-200 HT", "testing: load control": "force", "testing: specimens description": "circular cross-section; with drawing", "testing: critical cross-section size of specimens (mm)": 3.18, "testing: stress concentration factor of specimens": 1, "rating score: rating score": 0.8}}, {"id": "FatigueData-AM2022:796", "name": "AlSi10Mg", "material_family": "AlSi10Mg", "points": [[105.71003299649412, 46447.72352619914, 0], [125.8847966640022, 47469.44596337676, 0], [116.84499307662846, 60346.522815095246, 0], [108.09448411329069, 77260.7853661741, 0], [112.38533462547836, 133497.66124535174, 0], [94.53526589829573, 164596.4619924171, 0], [103.54883942429802, 247468.59381487223, 0], [98.94791999277044, 290961.7706070339, 0], [104.74220605132135, 323345.7661336318, 0], [90.04774315474882, 50210347.96339074, 1]], "conditions": {"material": "AlSi10Mg", "am_type": "L-PBF", "load_ratio": "0.1", "test_type": "uniaxial", "temperature": "25", "surface_treatment": "", "heat_treatment": ""}, "metadata": {"dataset id": 796, "metadata: title": "Additive manufactured AlSi10Mg samples using Selective Laser Melting (SLM): Microstructure, high cycle fatigue, and fracture behavior", "metadata: authors": "Brandl, Erhard; Buchbinder, Damien; Heckenberger, Ulrike; Holzinger, Vitus", "metadata: source of the publication": "MATERIALS & DESIGN", "metadata: year of publication": 2012, "metadata: institution": "EADS Innovat Works; Fraunhofer Insitut", "metadata: country and region": "Germany", "metadata: funding agency": "Federal Ministry of Education and Research, Germany", "metadata: doi": "10.1016/j.matdes.2011.07.067", "fatigue: types of fatigue data": "sn", "fatigue: method of extraction": "color and shape", "materials: name of the material": "AlSi10Mg", "am: types of am": "L-PBF", "am: am machine": "Trumpf TrumaForm LF130", "am: power (w)": 250, "am: scan speed (mm/s)": 500, "am: hatch space (μm)": 150, "am: layer thickness (μm)": 50, "am: preheat temperature (°c)": 30, "am: direciton of specimen (°)": 0, "am: am environment": "Ar", "am: types of feedstock": "powder", "am: size of feedstock (μm)": "25, 45", "processing: processing sequence and parameters": "HT 525 C, 6 hour; HT 165 C, 7 hour; SURF machine", "testing: types of fatigue tests": "uniaxial", "testing: fatigue temperature (°c)": 25, "testing: fatigue environment": "air", "testing: load ratio": 0.1, "testing: frequency (hz)": 108, "testing: fatigue machine": "Rumul Microtron 654", "testing: fatigue standard": "EN 6072", "testing: load control": "force", "testing: specimens description": "circular cross-section; with drawing; ASTM E466", "testing: critical cross-section size of specimens (mm)": 5, "testing: stress concentration factor of specimens": 1, "rating score: rating score": 0.8285714285714286}}, {"id": "FatigueData-AM2022:797", "name": "AlSi10Mg", "material_family": "AlSi10Mg", "points": [[98.87393494046522, 46630.68589499104, 0], [89.87935656836461, 50868.81407906891, 0], [80.9689437495893, 74765.37959535792, 0], [76.4203468814811, 79050.24600649404, 0], [63.00288317353569, 167071.82853111552, 0], [71.94285888374361, 248460.44843743308, 0], [58.42449140514115, 398080.11379026703, 0], [51.62136403747024, 712011.1186233036, 0], [49.42013877937239, 734408.5049701427, 0], [53.91507816703889, 1369695.6487308603, 0]], "conditions": {"material": "AlSi10Mg", "am_type": "L-PBF", "load_ratio": "0.1", "test_type": "uniaxial", "temperature": "25", "surface_treatment": "", "heat_treatment": ""}, "metadata": {"dataset id": 797, "metadata: title": "Additive manufactured AlSi10Mg samples using Selective Laser Melting (SLM): Microstructure, high cycle fatigue, and fracture behavior", "metadata: authors": "Brandl, Erhard; Buchbinder, Damien; Heckenberger, Ulrike; Holzinger, Vitus", "metadata: source of the publication": "MATERIALS & DESIGN", "metadata: year of publication": 2012, "metadata: institution": "EADS Innovat Works; Fraunhofer Insitut", "metadata: country and region": "Germany", "metadata: funding agency": "Federal Ministry of Education and Research, Germany", "metadata: doi": "10.1016/j.matdes.2011.07.067", "fatigue: types of fatigue data": "sn", "fatigue: method of extraction": "color and shape", "materials: name of the material": "AlSi10Mg", "am: types of am": "L-PBF", "am: am machine": "Trumpf TrumaForm LF130", "am: power (w)": 250, "am: scan speed (mm/s)": 500, "am: hatch space (μm)": 150, "am: layer thickness (μm)": 50, "am: preheat temperature (°c)": 30, "am: direciton of specimen (°)": 45, "am: am environment": "Ar", "am: types of feedstock": "powder", "am: size of feedstock (μm)": "25, 45", "processing: processing sequence and parameters": "HT 525 C, 6 hour; HT 165 C, 7 hour; SURF machine", "testing: types of fatigue tests": "uniaxial", "testing: fatigue temperature (°c)": 25, "testing: fatigue environment": "air", "testing: load ratio": 0.1, "testing: frequency (hz)": 108, "testing: fatigue machine": "Rumul Microtron 654", "testing: fatigue standard": "EN
