Repository: yunyunfanfan/S-PA-CBB

# S-PA-CBB

Official research code, processed curve records, evaluation outputs, and manuscript source for:

> **From Physics to Selective Generation: Conditional Brownian Bridges for Sparse S–N Curve Reconstruction and Fatigue Decision-Making**

S-PA-CBB reconstructs a complete probabilistic stress–life (S–N) curve from only two to four observed fatigue tests. The method first fits an interpretable Basquin state, diagnoses whether that state is sufficient, and applies a ControlNet-style conditional Brownian-bridge residual only to curves that benefit from correction.

File: am2022_curves.json (part 50 of 98)
6072", "testing: load control": "force", "testing: specimens description": "circular cross-section; with drawing; ASTM E466", "testing: critical cross-section size of specimens (mm)": 5, "testing: stress concentration factor of specimens": 1, "rating score: rating score": 0.8285714285714286}}, {"id": "FatigueData-AM2022:798", "name": "AlSi10Mg", "material_family": "AlSi10Mg", "points": [[89.56771696237612, 83469.83205613571, 0], [80.52300756191119, 84898.91805187234, 0], [76.03056300268095, 170273.4569855142, 0], [71.62855402651607, 220895.68874872194, 0], [55.77345844504021, 340610.5256359485, 0], [60.27339604326523, 358811.6359170428, 0], [64.7975871313673, 375000.855126505, 0], [67.00742819901353, 545263.7994909823, 0], [51.261394101876675, 1482407.972330814, 0]], "conditions": {"material": "AlSi10Mg", "am_type": "L-PBF", "load_ratio": "0.1", "test_type": "uniaxial", "temperature": "25", "surface_treatment": "", "heat_treatment": ""}, "metadata": {"dataset id": 798, "metadata: title": "Additive manufactured AlSi10Mg samples using Selective Laser Melting (SLM): Microstructure, high cycle fatigue, and fracture behavior", "metadata: authors": "Brandl, Erhard; Buchbinder, Damien; Heckenberger, Ulrike; Holzinger, Vitus", "metadata: source of the publication": "MATERIALS & DESIGN", "metadata: year of publication": 2012, "metadata: institution": "EADS Innovat Works; Fraunhofer Insitut", "metadata: country and region": "Germany", "metadata: funding agency": "Federal Ministry of Education and Research, Germany", "metadata: doi": "10.1016/j.matdes.2011.07.067", "fatigue: types of fatigue data": "sn", "fatigue: method of extraction": "color and shape", "materials: name of the material": "AlSi10Mg", "am: types of am": "L-PBF", "am: am machine": "Trumpf TrumaForm LF130", "am: power (w)": 250, "am: scan speed (mm/s)": 500, "am: hatch space (μm)": 150, "am: layer thickness (μm)": 50, "am: preheat temperature (°c)": 30, "am: direciton of specimen (°)": 90, "am: am environment": "Ar", "am: types of feedstock": "powder", "am: size of feedstock (μm)": "25, 45", "processing: processing sequence and parameters": "HT 525 C, 6 hour; HT 165 C, 7 hour; SURF machine", "testing: types of fatigue tests": "uniaxial", "testing: fatigue temperature (°c)": 25, "testing: fatigue environment": "air", "testing: load ratio": 0.1, "testing: frequency (hz)": 108, "testing: fatigue machine": "Rumul Microtron 654", "testing: fatigue standard": "EN 6072", "testing: load control": "force", "testing: specimens description": "circular cross-section; with drawing; ASTM E466", "testing: critical cross-section size of specimens (mm)": 5, "testing: stress concentration factor of specimens": 1, "rating score: rating score": 0.8285714285714286}}, {"id": "FatigueData-AM2022:799", "name": "AlSi10Mg", "material_family": "AlSi10Mg", "points": [[58.516116303729994, 133976.2103149577, 0], [54.02280238951636, 364577.36539598875, 0], [49.46906325706593, 506368.60879623954, 0], [44.96879295811597, 2507075.530455553, 0], [42.712097538507656, 5533447.360237291, 0], [47.24201553713528, 13189660.27382568, 0], [46.8236607860965, 49871356.09863722, 1]], "conditions": {"material": "AlSi10Mg", "am_type": "L-PBF", "load_ratio": "0.1", "test_type": "uniaxial", "temperature": "25", "surface_treatment": "", "heat_treatment": ""}, "metadata": {"dataset id": 799, "metadata: title": "Additive manufactured AlSi10Mg samples using Selective Laser Melting (SLM): Microstructure, high cycle fatigue, and fracture behavior", "metadata: authors": "Brandl, Erhard; Buchbinder, Damien; Heckenberger, Ulrike; Holzinger, Vitus", "metadata: source of the publication": "MATERIALS & DESIGN", "metadata: year of publication": 2012, "metadata: institution": "EADS Innovat Works; Fraunhofer Insitut", "metadata: country and region": "Germany", "metadata: funding agency": "Federal Ministry of Education and Research, Germany", "metadata: doi": "10.1016/j.matdes.2011.07.067", "fatigue: types of fatigue data": "sn", "fatigue: method of extraction": "color and shape", "materials: name of the material": "AlSi10Mg", "am: types of am": "L-PBF", "am: am machine": "Trumpf TrumaForm LF130", "am: power (w)": 250, "am: scan speed (mm/s)": 500, "am: hatch space (μm)": 150, "am: layer thickness (μm)": 50, "am: preheat temperature (°c)": 30, "am: direciton of specimen (°)": 0, "am: am environment": "Ar", "am: types of feedstock": "powder", "am: size of feedstock (μm)": "25, 45", "processing: processing sequence and parameters": "NHT; SURF machine", "testing: types of fatigue tests": "uniaxial", "testing: fatigue temperature (°c)": 25, "testing: fatigue environment": "air", "testing: load ratio": 0.1, "testing: frequency (hz)": 108, "testing: fatigue machine": "Rumul Microtron 654", "testing: fatigue standard": "EN 6072", "testing: load control": "force", "testing: specimens description": "circular cross-section; with drawing; ASTM E466", "testing: critical cross-section size of specimens (mm)": 5, "testing: stress concentration factor of specimens": 1, "rating score: rating score": 0.8285714285714286}}, {"id": "FatigueData-AM2022:800", "name": "AlSi10Mg", "material_family": "AlSi10Mg", "points": [[107.92970205075146, 45374.90402142233, 0], [103.43146180036598, 70709.25387970745, 0], [112.42794230113694, 71173.63253416689, 0], [98.99657704646482, 108220.7458419139, 0], [89.93930083355967, 169861.52656022576, 0], [85.49948974348666, 326626.0867810167, 0], [76.39458465280538, 426536.6898058931, 0], [80.95618039967513, 586721.8853332724, 0], [72.01760911044065, 1679609.4465543884, 0], [67.46908791056957, 2107392.818258729, 0], [62.91641564007373, 50115935.08739281, 1]], "conditions": {"material": "AlSi10Mg", "am_type": "L-PBF", "load_ratio": "0.1", "test_type": "uniaxial", "temperature": "25", "surface_treatment": "", "heat_treatment": ""}, "metadata": {"dataset id": 800, "metadata: title": "Additive manufactured AlSi10Mg samples using Selective Laser Melting (SLM): Microstructure, high cycle fatigue, and fracture behavior", "metadata: authors": "Brandl, Erhard; Buchbinder, Damien; Heckenberger, Ulrike; Holzinger, Vitus", "metadata: source of the publication": "MATERIALS & DESIGN", "metadata: year of publication": 2012, "metadata: institution": "EADS Innovat Works; Fraunhofer Insitut", "metadata: country and region": "Germany", "metadata: funding agency": "Federal Ministry of Education and Research, Germany", "metadata: doi": "10.1016/j.matdes.2011.07.067", "fatigue: types of fatigue data": "sn", "fatigue: method of extraction": "color and shape", "materials: name of the material": "AlSi10Mg", "am: types of am": "L-PBF", "am: am machine": "Trumpf TrumaForm LF130", "am: power (w)": 250, "am: scan speed (mm/s)": 500, "am: hatch space (μm)": 150, "am: layer thickness (μm)": 50, "am: preheat temperature (°c)": 30, "am: direciton of specimen (°)": 0, "am: am environment": "Ar", "am: types of feedstock": "powder", "am: size of feedstock (μm)": "25, 45", "processing: processing sequence and parameters": "HT 525 C, 6 hour; HT 165 C, 7 hour; SURF machine", "testing: types of fatigue tests": "uniaxial", "testing: fatigue temperature (°c)": 25, "testing: fatigue environment": "air", "testing: load ratio": 0.1, "testing: frequency (hz)": 108, "testing: fatigue machine": "Rumul Microtron 654", "testing: fatigue standard": "EN 6072", "testing: load control": "force", "testing: specimens description": "circular cross-section; with drawing; ASTM E466", "testing: critical cross-section size of specimens (mm)": 5, "testing: stress concentration factor of specimens": 1, "rating score: rating score": 0.8285714285714286}}, {"id": "FatigueData-AM2022:801", "name": "AlSi10Mg", "material_family": "AlSi10Mg", "points": [[63.030321243359566, 211933.85145315857, 0], [51.745663526244954, 266500.81489313557, 0], [56.23991457757231, 281387.06841201545, 0], [60.9234227359132, 370579.7513471971, 0], [58.46558405153778, 535393.3262695184, 0], [50.41322745625842, 1092122.5857514923, 0], [54.01592238618803, 1449239.0988659016, 0], [55.747744102641704, 2645377.763193397, 0], [49.469063257065955, 6799949.268118261, 0], [47.309326405787516, 49759478.417700574, 1]], "conditions": {"material": "AlSi10Mg", "am_type": "L-PBF", "load_ratio": "0.1", "test_type": "uniaxial", "temperature": "25", "surface_treatment": "", "heat_treatment": ""}, "metadata": {"dataset id": 801, "metadata: title": "Additive manufactured AlSi10Mg samples using Selective Laser Melting (SLM): Microstructure, high cycle fatigue, and fracture behavior", "metadata: authors": "Brandl, Erhard; Buchbinder, Damien; Heckenberger, Ulrike; Holzinger, Vitus", "metadata: source of the publication": "MATERIALS & DESIGN", "metadata: year of publication": 2012, "metadata: institution": "EADS Innovat Works; Fraunhofer Insitut", "metadata: country and region": "Germany", "metadata: funding agency": "Federal Ministry of Education and Research, Germany", "metadata: doi": "10.1016/j.matdes.2011.07.067", "fatigue: types of fatigue data": "sn", "fatigue: method of extraction": "color and shape", "materials: name of the material": "AlSi10Mg", "am: types of am": "L-PBF", "am: am machine": "Trumpf TrumaForm LF130", "am: power (w)": 250, "am: scan speed (mm/s)": 500, "am: hatch space (μm)": 150, "am: layer thickness (μm)": 50, "am: preheat temperature (°c)": 30, "am: direciton of specimen (°)": 45, "am: am environment": "Ar", "am: types of feedstock": "powder", "am: size of feedstock (μm)": "25, 45", "processing: processing sequence and parameters": "NHT; SURF machine", "testing: types of fatigue tests": "uniaxial", "testing: fatigue temperature (°c)": 25, "testing: fatigue environment": "air", "testing: load ratio": 0.1, "testing: frequency (hz)": 108, "testing: fatigue machine": "Rumul Microtron 654", "testing: fatigue standard": "EN 6072", "testing: load control": "force", "testing: specimens description": "circular cross-section; with drawing; ASTM E466", "testing: critical cross-section size of specimens (mm)": 5, "testing: stress concentration factor of specimens": 1, "rating score: rating score": 0.8285714285714286}}, {"id": "FatigueData-AM2022:802", "name": "AlSi10Mg", "material_family": "AlSi10Mg", "points": [[125.97614731715667, 13387.876510649145, 0], [116.87206622540978, 60138.51938767004, 0], [107.93985216191858, 63567.11279362613, 0], [98.93130440206153, 126235.78510108618, 0], [89.96372195907706, 183263.21410221653, 0], [85.36922386720502, 206236.06215232337, 0], [76.37281292059221, 354475.87932003813, 0], [80.90309555854644, 985170.2319887042, 0]], "conditions": {"material": "AlSi10Mg", "am_type": "L-PBF", "load_ratio": "0.1", "test_type": "uniaxial", "temperature": "25", "surface_treatment": "", "heat_treatment": ""}, "metadata": {"dataset id": 802, "metadata: title": "Additive manufactured AlSi10Mg samples using Selective Laser Melting (SLM): Microstructure, high cycle fatigue, and fracture behavior", "metadata: authors": "Brandl, Erhard; Buchbinder, Damien; Heckenberger, Ulrike; Holzinger, Vitus", "metadata: source of the publication": "MATERIALS & DESIGN", "metadata: year of publication": 2012, "metadata: institution": "EADS Innovat Works; Fraunhofer Insitut", "metadata: country and region": "Germany", "metadata: funding agency": "Federal Ministry of Education and Research, Germany", "metadata: doi": "10.1016/j.matdes.2011.07.067", "fatigue: types of fatigue data": "sn", "fatigue: method of extraction": "color and shape", "materials: name of the material": "AlSi10Mg", "am: types of am": "L-PBF", "am: am machine": "Trumpf TrumaForm LF130", "am: power (w)": 250, "am: scan speed (mm/s)": 500, "am: hatch space (μm)": 150, "am: layer thickness (μm)": 50, "am: preheat temperature (°c)": 30, "am: direciton of specimen (°)": 45, "am: am environment": "Ar", "am: types of feedstock": "powder", "am: size of feedstock (μm)": "25, 45", "processing: processing sequence and parameters": "HT 525 C, 6 hour; HT 165 C, 7 hour; SURF machine", "testing: types of fatigue tests": "uniaxial", "testing: fatigue temperature (°c)": 25, "testing: fatigue environment": "air", "testing: load ratio": 0.1, "testing: frequency (hz)": 108, "testing: fatigue machine": "Rumul Microtron 654", "testing: fatigue standard": "EN 6072", "testing: load control": "force", "testing: specimens description": "circular cross-section; with drawing; ASTM E466", "testing: critical cross-section size of specimens (mm)": 5, "testing: stress concentration factor of specimens": 1, "rating score: rating score": 0.8285714285714286}}, {"id": "FatigueData-AM2022:803", "name": "AlSi10Mg", "material_family": "AlSi10Mg", "points": [[62.77050605652759, 114733.12346208122, 0], [49.11366015151462, 309009.1175601635, 0], [60.25033647375505, 392876.5231887745, 0], [58.11843876177658, 408077.1725757023, 0], [48.658142664872145, 529560.6678872835, 0], [53.709940780619114, 550049.716141749, 0], [46.92597577388963, 2059999.4236686227, 0], [44.527590847913864, 11296061.975314131, 0], [45.72678331090175, 49918618.85131897, 1]], "conditions": {"material": "AlSi10Mg", "am_type": "L-PBF", "load_ratio": "0.1", "test_type": "uniaxial", "temperature": "25", "surface_treatment": "", "heat_treatment": ""}, "metadata": {"dataset id": 803, "metadata: title": "Additive manufactured AlSi10Mg samples using Selective Laser Melting (SLM): Microstructure, high cycle fatigue, and fracture behavior", "metadata: authors": "Brandl, Erhard; Buchbinder, Damien; Heckenberger, Ulrike; Holzinger, Vitus", "metadata: source of the publication": "MATERIALS & DESIGN", "metadata: year of publication": 2012, "metadata: institution": "EADS Innovat Works; Fraunhofer Insitut", "metadata: country and region": "Germany", "metadata: funding agency": "Federal Ministry of Education and Research, Germany", "metadata: doi": "10.1016/j.matdes.2011.07.067", "fatigue: types of fatigue data": "sn", "fatigue: method of extraction": "color and shape", "materials: name of the material": "AlSi10Mg", "am: types of am": "L-PBF", "am: am machine": "Trumpf TrumaForm LF130", "am: power (w)": 250, "am: scan speed (mm/s)": 500, "am: hatch space (μm)": 150, "am: layer thickness (μm)": 50, "am: preheat temperature (°c)": 30, "am: direciton of specimen (°)": 90, "am: am environment": "Ar", "am: types of feedstock": "powder", "am: size of feedstock (μm)": "25, 45", "processing: processing sequence and parameters": "NHT; SURF machine", "testing: types of fatigue tests": "uniaxial", "testing: fatigue temperature (°c)": 25, "testing: fatigue environment": "air", "testing: load ratio": 0.1, "testing: frequency (hz)": 108, "testing: fatigue machine": "Rumul Microtron 654", "testing: fatigue standard": "EN 6072", "testing: load control": "force", "testing: specimens description": "circular cross-section; with drawing; ASTM E466", "testing: critical cross-section size of specimens (mm)": 5, "testing: stress concentration factor of specimens": 1, "rating score: rating score": 0.8285714285714286}}, {"id": "FatigueData-AM2022:804", "name": "AlSi10Mg", "material_family": "AlSi10Mg", "points": [[125.6046461653302, 47231.32681356373, 0], [116.88110689149684, 63153.37129151799, 0], [107.54854047613796, 77877.14981494678, 0], [103.09694136805395, 144412.34598636176, 0], [98.85660565275909, 159540.8718765628, 0], [89.8074993270525, 231576.52694926067, 0], [67.12313055181696, 374377.6829519876, 0], [71.7742375322833, 640692.2005029428, 0], [80.74693405114401, 714715.0069637868, 0], [85.15543203230148, 3352743.4609069293, 0], [62.82875074963865, 50096337.53743403, 1]], "conditions": {"material": "AlSi10Mg", "am_type": "L-PBF", "load_ratio": "0.1", "test_type": "uniaxial", "temperature": "25", "surface_treatment": "", "heat_treatment": ""}, "metadata": {"dataset id": 804, "metadata: title": "Additive manufactured AlSi10Mg samples using Selective Laser Melting (SLM): Microstructure, high cycle fatigue, and fracture behavior", "metadata: authors": "Brandl, Erhard; Buchbinder, Damien; Heckenberger, Ulrike; Holzinger, Vitus", "metadata: source of the publication": "MATERIALS & DESIGN", "metadata: year of publication": 2012, "metadata: institution": "EADS Innovat Works; Fraunhofer Insitut", "metadata: country and region": "Germany", "metadata: funding agency": "Federal Ministry of Education and Research, Germany", "metadata: doi": "10.1016/j.matdes.2011.07.067", "fatigue: types of fatigue data": "sn", "fatigue: method of extraction": "color and shape", "materials: name of the material": "AlSi10Mg", "am: types of am": "L-PBF", "am: am machine": "Trumpf TrumaForm LF130", "am: power (w)": 250, "am: scan speed (mm/s)": 500, "am: hatch space (μm)": 150, "am: layer thickness (μm)": 50, "am: preheat temperature (°c)": 30, "am: direciton of specimen (°)": 90, "am: am environment": "Ar", "am: types of feedstock": "powder", "am: size of feedstock (μm)": "25, 45", "processing: processing sequence and parameters": "HT 525 C, 6 hour; HT 165 C, 7 hour; SURF machine", "testing: types of fatigue tests": "uniaxial", "testing: fatigue temperature (°c)": 25, "testing: fatigue environment": "air", "testing: load ratio": 0.1, "testing: frequency (hz)": 108, "testing: fatigue machine": "Rumul Microtron 654", "testing: fatigue standard": "EN 6072", "testing: load control": "force", "testing: specimens description": "circular cross-section; with drawing; ASTM E466", "testing: critical cross-section size of specimens (mm)": 5, "testing: stress concentration factor of specimens": 1, "rating score: rating score": 0.8285714285714286}}, {"id": "FatigueData-AM2022:805", "name": "Ti-6Al-4V", "material_family": "Ti", "points": [[294.20486287081457, 19293.814300707265, 0], [180.11206191256025, 38077.07375050064, 0], [248.59297890286012, 38392.88550830134, 0], [203.4292579886232, 90318.22882131746, 0], [248.59297890286012, 111576.48170242882, 0], [157.83517654307704, 119446.59922320217, 0], [225.27578282679715, 130675.65822265334, 0], [270.43950374103406, 183487.7230479001, 0], [180.9727829751789, 1432200.255177918, 0], [203.26828192325564, 2382989.9972570813, 0], [225.4553724707583, 2402754.5480937995, 0], [157.99615260844465, 5457348.577658943, 0]], "conditions": {"material": "Ti-6Al-4V", "am_type": "L-PBF", "load_ratio": "0.1", "test_type": "uniaxial", "temperature": "25", "surface_treatment": "", "heat_treatment": ""}, "metadata": {"dataset id": 805, "metadata: title": "Influence of defects on mechanical properties of Ti-6Al-4 V components produced by selective laser melting and electron beam melting", "metadata: authors": "Gong, Haijun; Gu, Hengfeng; Rafi, Khalid; Ram, G. D. Janaki; Starr, Thomas L.; Stucker, Brent E.", "metadata: source of the publication": "MATERIALS & DESIGN", "metadata: year of publication": 2015, "metadata: institution": "3D Syst; Indian Inst Technol; North Carolina State Univ; UL Int Singapore Pte Ltd; Univ Louisville", "metadata: country and region": "India; Singapore; USA", "metadata: funding agency": "Office of Naval Research (ONR), US Navy", "metadata: doi": "10.1016/j.matdes.2015.07.147", "fatigue: types of fatigue data": "sn", "fatigue: method of extraction": "color and shape", "materials: name of the material": "Ti-6Al-4V", "am: types of am": "L-PBF", "am: am machine": "EOS M270", "am: power (w)": 120, "am: scan speed (mm/s)": 960, "am: hatch space (μm)": 100, "am: layer thickness (μm)": 30, "am: direciton of specimen (°)": 90, "am: types of feedstock": "powder", "am: size of feedstock (μm)": "17, 44", "processing: processing sequence and parameters": "NHT; SURF machine", "testing: types of fatigue tests": "uniaxial", "testing: fatigue temperature (°c)": 25, "testing: fatigue environment": "air", "testing: load ratio": 0.1, "testing: frequency (hz)": 50, "testing: fatigue machine": "Instron ElectroPuls E10000", "testing: fatigue standard": "ASTM E466", "testing: load control": "force", "testing: stress concentration factor of specimens": 1, "static mechanical properties: young's modulus (gpa)": 109, "static mechanical properties: yield strength (mpa)": 1098, "static mechanical properties: ultimate tensile strength (mpa)": 1237, "static mechanical properties: elongation (%)": 8.8, "rating score: rating score": 0.8285714285714286}}, {"id": "FatigueData-AM2022:806", "name": "Ti-6Al-4V", "material_family": "Ti", "points": [[247.25215717973583, 24743.51139538639, 0], [269.42008201918037, 59566.08924084425, 0], [202.3342776934665, 150243.52542259055, 0], [179.4523716080935, 176168.77714584355, 0], [247.68251771104516, 341400.6082876362, 0], [314.6215822200689, 468199.32430136, 0], [269.2832011212515, 518196.79786627105, 0], [292.73727809524337, 668975.0981547101, 0], [292.88401791193354, 1032223.3403779886, 0], [156.99096713526853, 5709397.323708093, 0], [179.16382143409376, 10416347.056324903, 1]], "conditions": {"material": "Ti-6Al-4V", "am_type": "L-PBF", "load_ratio": "0.1", "test_type": "uniaxial", "temperature": "25", "surface_treatment": "", "heat_treatment": ""}, "metadata": {"dataset id": 806, "metadata: title": "Influence of defects on mechanical properties of Ti-6Al-4 V components produced by selective laser melting and electron beam melting", "metadata: authors": "Gong, Haijun; Gu, Hengfeng; Rafi, Khalid; Ram, G. D. Janaki; Starr, Thomas L.; Stucker, Brent E.", "metadata: source of the publication": "MATERIALS & DESIGN", "metadata: year of publication": 2015, "metadata: institution": "3D Syst; Indian Inst Technol; North Carolina State Univ; UL Int Singapore Pte Ltd; Univ Louisville", "metadata: country and region": "India; Singapore; USA", "metadata: funding agency": "Office of Naval Research (ONR), US Navy", "metadata: doi": "10.1016/j.matdes.2015.07.147", "fatigue: types of fatigue data": "sn", "fatigue: method of extraction": "color and shape", "materials: name of the material": "Ti-6Al-4V", "am: types of am": "L-PBF", "am: am machine": "EOS M270", "am: power (w)": 120, "am: scan speed (mm/s)": 540, "am: hatch space (μm)": 100, "am: layer thickness (μm)": 30, "am: direciton of specimen (°)": 90, "am: types of feedstock": "powder", "am: size of feedstock (μm)": "17, 44", "processing: processing sequence and parameters": "NHT; SURF machine", "testing: types of fatigue tests": "uniaxial", "testing: fatigue temperature (°c)": 25, "testing: fatigue environment": "air", "testing: load ratio": 0.1, "testing: frequency (hz)": 50, "testing: fatigue machine": "Instron ElectroPuls E10000", "testing: fatigue standard": "ASTM E466", "testing: load control": "force", "testing: stress concentration factor of specimens": 1, "static mechanical properties: young's modulus (gpa)": 111, "static mechanical properties: yield strength (mpa)": 1150, "static mechanical properties: ultimate tensile strength (mpa)": 1257, "static mechanical properties: elongation (%)": 8, "rating score: rating score": 0.8285714285714286}}, {"id": "FatigueData-AM2022:807", "name": "Ti-6Al-4V", "material_family": "Ti", "points": [[155.70481500072128, 21159.733344310953, 0], [222.50699861181613, 26720.58025336972, 0], [155.56793410279235, 43438.38641727816, 0], [177.7309294828563, 45015.635292394116, 0], [246.10781540249818, 89669.00147218541, 0], [132.81797945596765, 192888.2786064248, 0], [201.04812555891925, 279406.34356166865, 0], [178.01947965685608, 1962427.873783606, 0], [132.67123963927745, 10388035.09371815, 1], [155.70481500072128, 10444736.181476776, 1], [123.37469506406643, 10473202.679475632, 1]], "conditions": {"material": "Ti-6Al-4V", "am_type": "L-PBF", "load_ratio": "0.1", "test_type": "uniaxial", "temperature": "25", "surface_treatment": "", "heat_treatment": ""}, "metadata": {"dataset id": 807, "metadata: title": "Influence of defects on mechanical properties of Ti-6Al-4 V components produced by selective laser melting and electron beam melting", "metadata: authors": "Gong, Haijun; Gu, Hengfeng; Rafi, Khalid; Ram, G. D. Janaki; Starr, Thomas L.; Stucker, Brent E.", "metadata: source of the publication": "MATERIALS & DESIGN", "metadata: year of publication": 2015, "metadata: institution": "3D Syst; Indian Inst Technol; North Carolina State Univ; UL Int Singapore Pte Ltd; Univ Louisville", "metadata: country and region": "India; Singapore; USA", "metadata: funding agency": "Office of Naval Research (ONR), US Navy", "metadata: doi": "10.1016/j.matdes.2015.07.147", "fatigue: types of fatigue data": "sn", "fatigue: method of extraction": "color and shape", "materials: name of the material": "Ti-6Al-4V", "am: types of am": "L-PBF", "am: am machine": "EOS M270", "am: power (w)": 120, "am: scan speed (mm/s)": 400, "am: hatch space (μm)": 100, "am: layer thickness (μm)": 30, "am: direciton of specimen (°)": 90, "am: types of feedstock": "powder", "am: size of feedstock (μm)": "17, 44", "processing: processing sequence and parameters": "NHT; SURF machine", "testing: types of fatigue tests": "uniaxial", "testing: fatigue temperature (°c)": 25, "testing: fatigue environment": "air", "testing: load ratio": 0.1, "testing: frequency (hz)": 50, "testing: fatigue machine": "Instron ElectroPuls E10000", "testing: fatigue standard": "ASTM E466", "testing: load control": "force", "testing: stress concentration factor of specimens": 1, "static mechanical properties: young's modulus (gpa)": 109, "static mechanical properties: yield strength (mpa)": 1066, "static mechanical properties: ultimate tensile strength (mpa)": 1148, "static mechanical properties: elongation (%)": 5.4, "rating score: rating score": 0.8285714285714286}}, {"id": "FatigueData-AM2022:808", "name": "Ti-6Al-4V", "material_family": "Ti", "points": [[269.4694149514029, 10869.560942413378, 0], [224.22351127767266, 19645.65809390496, 0], [179.7359923227126, 44767.02439146596, 0], [134.25087140720504, 106592.52818404933, 0], [134.5394215812048, 127773.11116416719, 0], [112.49802948474675, 285685.5741363858, 0], [67.34212965005956, 341203.3798566399, 0], [67.9719014288048, 517266.1152394815, 0], [88.76082103231688, 3483504.43334217, 0], [89.04937120631662, 3679079.832035373, 0], [43.70113118873804, 10388035.09371815, 1]], "conditions": {"material": "Ti-6Al-4V", "am_type": "L-PBF", "load_ratio": "0.1", "test_type": "uniaxial", "temperature": "25", "surface_treatment": "", "heat_treatment": ""}, "metadata": {"dataset id": 808, "metadata: title": "Influence of defects on mechanical properties of Ti-6Al-4 V components produced by selective laser melting and electron beam melting", "metadata: authors": "Gong, Haijun; Gu, Hengfeng; Rafi, Khalid; Ram, G. D. Janaki; Starr, Thomas L.; Stucker, Brent E.", "metadata: source of the publication": "MATERIALS & DESIGN", "metadata: year of publication": 2015, "metadata: institution": "3D Syst; Indian Inst Technol; North Carolina State Univ; UL Int Singapore Pte Ltd; Univ Louisville", "metadata: country and region": "India; Singapore; USA", "metadata: funding agency": "Office of Naval Research (ONR), US Navy", "metadata: doi": "10.1016/j.matdes.2015.07.147", "fatigue: types of fatigue data": "sn", "fatigue: method of extraction": "color and shape", "materials: name of the material": "Ti-6Al-4V", "am: types of am": "L-PBF", "am: am machine": "EOS M270", "am: power (w)": 120, "am: scan speed (mm/s)": 1260, "am: hatch space (μm)": 100, "am: layer thickness (μm)": 30, "am: direciton of specimen (°)": 90, "am: types of feedstock": "powder", "am: size of feedstock (μm)": "17, 44", "processing: processing sequence and parameters": "NHT; SURF machine", "testing: types of fatigue tests": "uniaxial", "testing: fatigue temperature (°c)": 25, "testing: fatigue environment": "air", "testing: load ratio": 0.1, "testing: frequency (hz)": 50, "testing: fatigue machine": "Instron ElectroPuls E10000", "testing: fatigue standard": "ASTM E466", "testing: load control": "force", "testing: stress concentration factor of specimens": 1, "static mechanical properties: young's modulus (gpa)": 95, "static mechanical properties: yield strength (mpa)": 932, "static mechanical properties: ultimate tensile strength (mpa)": 1112, "static mechanical properties: elongation (%)": 6.6, "rating score: rating score": 0.8285714285714286}}, {"id": "FatigueData-AM2022:809", "name": "Ti-6Al-4V", "material_family": "Ti", "points": [[181.0246679316888, 15900.965216005634, 0], [135.87660811587142, 27930.61586578547, 0], [113.6477899575462, 96824.61944758371, 0], [90.38520775010423, 265703.4369530222, 0], [79.4642764571059, 398175.45643102063, 0], [68.4462897566577, 712595.7869275761, 0], [56.005270023733424, 2743054.4549433785, 0], [50.42537149485453, 10078775.592758825, 1]], "conditions": {"material": "Ti-6Al-4V", "am_type": "L-PBF", "load_ratio": "0.1", "test_type": "uniaxial", "temperature": "25", "surface_treatment": "", "heat_treatment": ""}, "metadata": {"dataset id": 809, "metadata: title": "Influence of defects on mechanical properties of Ti-6Al-4 V components produced by selective laser melting and electron beam melting", "metadata: authors": "Gong, Haijun; Gu, Hengfeng; Rafi, Khalid; Ram, G. D. Janaki; Starr, Thomas L.; Stucker, Brent E.", "metadata: source of the publication": "MATERIALS & DESIGN", "metadata: year of publication": 2015, "metadata: institution": "3D Syst; Indian Inst Technol; North Carolina State Univ; UL Int Singapore Pte Ltd; Univ Louisville", "metadata: country and region": "India; Singapore; USA", "metadata: funding agency": "Office of Naval Research (ONR), US Navy", "metadata: doi": "10.1016/j.matdes.2015.07.147", "fatigue: types of fatigue data": "sn", "fatigue: method of extraction": "color and shape", "materials: name of the material": "Ti-6Al-4V", "am: types of am": "L-PBF", "am: am machine": "EOS M270", "am: power (w)": 120, "am: scan speed (mm/s)": 1500, "am: hatch space (μm)": 100, "am: layer thickness (μm)": 30, "am: direciton of specimen (°)": 90, "am: types of feedstock": "powder", "am: size of feedstock (μm)": "17, 44", "processing: processing sequence and parameters": "NHT; SURF machine", "testing: types of fatigue tests": "uniaxial", "testing: fatigue temperature (°c)": 25, "testing: fatigue environment": "air", "testing: load ratio": 0.1, "testing: frequency (hz)": 50, "testing: fatigue machine": "Instron ElectroPuls E10000", "testing: fatigue standard": "ASTM E466", "testing: load control": "force", "testing: stress concentration factor of specimens": 1, "static mechanical properties: young's modulus (gpa)": 84, "static mechanical properties: yield strength (mpa)": 813, "static mechanical properties: ultimate tensile strength (mpa)": 978, "static mechanical properties: elongation (%)": 3.7, "rating score: rating score": 0.8285714285714286}}, {"id": "FatigueData-AM2022:810", "name": "Ti-6Al-4V", "material_family": "Ti", "points": [[337.9077362911762, 18748.309176356823, 0], [315.2390093697645, 27656.525188432075, 0], [269.97267300843384, 30967.592657725563, 0], [225.12468609681255, 50678.42743629586, 0], [315.25446680217044, 68346.79949352087, 0], [292.8304733463598, 75917.36498106572, 0], [248.41629331685374, 76514.5782624985, 0], [203.4635219572296, 94031.83641808874, 0], [292.8304733463598, 128318.17987520043, 0], [225.55334050145916, 153256.4886849737, 0], [247.54352707515457, 158304.10051786702, 0], [292.84077830129706, 205034.54303365637, 0], [315.6831212068171, 661241.0368629661, 0], [293.2591277510065, 764717.4682313992, 0], [214.53202221429663, 1009868.2933886001, 0], [248.41114083938513, 1582002.1652582944, 0], [270.8351342951958, 3547722.7667317167, 0], [271.2689411773111, 3879042.869289104, 0], [270.4064798905491, 4669370.364754088, 0], [203.13965200058576, 10302516.551878426, 1]], "conditions": {"material": "Ti-6Al-4V", "am_type": "E-PBF", "load_ratio": "0.1", "test_type": "uniaxial", "temperature": "25", "surface_treatment": "", "heat_treatment": ""}, "metadata": {"dataset id": 810, "metadata: title": "Influence of defects on mechanical properties of Ti-6Al-4 V components produced by selective laser melting and electron beam melting", "metadata: authors": "Gong, Haijun; Gu, Hengfeng; Rafi, Khalid; Ram, G. D. Janaki; Starr, Thomas L.; Stucker, Brent E.", "metadata: source of the publication": "MATERIALS & DESIGN", "metadata: year of publication": 2015, "metadata: institution": "3D Syst; Indian Inst Technol; North Carolina State Univ; UL Int Singapore Pte Ltd; Univ Louisville", "metadata: country and region": "India; Singapore; USA", "metadata: funding agency": "Office of Naval Research (ONR), US Navy", "metadata: doi": "10.1016/j.matdes.2015.07.147", "fatigue: types of fatigue data": "sn", "fatigue: method of extraction": "color and shape", "materials: name of the material": "Ti-6Al-4V", "am: types of am": "E-PBF", "am: am machine": "Arcam S400", "am: hatch space (μm)": 100, "am: direciton of specimen (°)": 90, "am: current (a)": 0.021, "am: speed function": 98, "am: types of feedstock": "powder", "am: size of feedstock (μm)": "47, 99", "processing: processing sequence and parameters": "NHT; SURF machine", "testing: types of fatigue tests": "uniaxial", "testing: fatigue temperature (°c)": 25, "testing: fatigue environment": "air", "testing: load ratio": 0.1, "testing: frequency (hz)": 50, "testing: fatigue machine": "Instron ElectroPuls E10000", "testing: fatigue standard": "ASTM E466", "testing: load control": "force", "testing: stress concentration factor of specimens": 1, "static mechanical properties: young's modulus (gpa)": 121, "static mechanical properties: yield strength (mpa)": 962, "static mechanical properties: ultimate tensile strength (mpa)": 1012, "static mechanical properties: elongation (%)": 8.8, "rating score: rating score": 0.7567567567567568}}, {"id": "FatigueData-AM2022:811", "name": "Ti-6Al-4V", "material_family": "Ti", "points": [[281.61847661845445, 25301.626936432614, 0], [315.25446680217044, 47493.54973257986, 0], [315.25446680217044, 105695.86431955127, 0], [304.03731759679647, 384832.11219907866, 0], [292.3915139867759, 438006.59773108683, 0], [271.2792461322483, 2506394.7063893275, 0], [337.3088092933204, 8896928.443923868, 0], [225.39793869391312, 10261388.038701495, 1], [293.0986027647223, 10349504.055732185, 1], [270.54099781199585, 10349504.055732185, 1]], "conditions": {"material": "Ti-6Al-4V", "am_type": "E-PBF", "load_ratio": "0.1", "test_type": "uniaxial", "temperature": "25", "surface_treatment": "", "heat_treatment": ""}, "metadata": {"dataset id": 811, "metadata: title": "Influence of defects on mechanical properties of Ti-6Al-4 V components produced by selective laser melting and electron beam melting", "metadata: authors": "Gong, Haijun; Gu, Hengfeng; Rafi, Khalid; Ram, G. D. Janaki; Starr, Thomas L.; Stucker, Brent E.", "metadata: source of the publication": "MATERIALS & DESIGN", "metadata: year of publication": 2015, "metadata: institution": "3D Syst; Indian Inst Technol; North Carolina State Univ; UL Int Singapore Pte Ltd; Univ Louisville", "metadata: country and region": "India; Singapore; USA", "metadata: funding agency": "Office of Naval Research (ONR), US Navy", "metadata: doi": "10.1016/j.matdes.2015.07.147", "fatigue: types of fatigue data": "sn", "fatigue: method of extraction": "color and shape", "materials: name of the material": "Ti-6Al-4V", "am: types of am": "E-PBF", "am: am machine": "Arcam S400", "am: hatch space (μm)": 200, "am: direciton of specimen (°)": 90, "am: current (a)": 0.03, "am: speed function": 60, "am: types of feedstock": "powder", "am: size of feedstock (μm)": "47, 99", "processing: processing sequence and parameters": "NHT; SURF machine", "testing: types of fatigue tests": "uniaxial", "testing: fatigue temperature (°c)": 25, "testing: fatigue environment": "air", "testing: load ratio": 0.1, "testing: frequency (hz)": 50, "testing: fatigue machine": "Instron ElectroPuls E10000", "testing: fatigue standard": "ASTM E466", "testing: load control": "force", "testing: stress concentration factor of specimens": 1, "static mechanical properties: young's modulus (gpa)": 120, "static mechanical properties: yield strength (mpa)": 947, "static mechanical properties: ultimate tensile strength (mpa)": 1011, "static mechanical properties: elongation (%)": 9, "rating score: rating score": 0.7567567567567568}}, {"id": "FatigueData-AM2022:812", "name": "Ti-6Al-4V", "material_family": "Ti", "points": [[134.76075951372235, 1008.4908994224053, 0], [90.61278564553608, 1733.168603890146, 0], [67.24461386676387, 15322.247141207197, 0], [44.79193340469603, 86048.23578175656, 0], [45.16240530193163, 229876.3116628499, 0], [33.61393124990625, 2980596.514946897, 0], [33.67211375731732, 3705732.669135523, 0], [22.953474825739583, 10406875.269978136, 1]], "conditions": {"material": "Ti-6Al-4V", "am_type": "E-PBF", "load_ratio": "0.1", "test_type": "uniaxial", "temperature": "25", "surface_treatment": "", "heat_treatment": ""}, "metadata": {"dataset id": 812, "metadata: title": "Influence of defects on mechanical properties of Ti-6Al-4 V components produced by selective laser melting and electron beam melting", "metadata: authors": "Gong, Haijun; Gu, Hengfeng; Rafi, Khalid; Ram, G. D. Janaki; Starr, Thomas L.; Stucker, Brent E.", "metadata: source of the publication": "MATERIALS & DESIGN", "metadata: year of publication": 2015, "metadata: institution": "3D Syst; Indian Inst Technol; North Carolina State Univ; UL Int Singapore Pte Ltd; Univ Louisville", "metadata: country and region": "India; Singapore; USA", "metadata: funding agency": "Office of Naval Research (ONR), US Navy", "metadata: doi": "10.1016/j.matdes.2015.07.147", "fatigue: types of fatigue data": "sn", "fatigue: method of extraction": "color and shape", "materials: name of the material": "Ti-6Al-4V", "am: types of am": "E-PBF", "am: am machine": "Arcam S400", "am: hatch space (μm)": 200, "am: direciton of specimen (°)": 90, "am: current (a)": 0.02, "am: speed function": 180, "am: types of feedstock": "powder", "am: size of feedstock (μm)": "47, 99", "processing: processing sequence and parameters": "NHT; SURF machine", "testing: types of fatigue tests": "uniaxial", "testing: fatigue temperature (°c)": 25, "testing: fatigue environment": "air", "testing: load ratio": 0.1, "testing: frequency (hz)": 50, "testing: fatigue machine": "Instron ElectroPuls E10000", "testing: fatigue standard": "ASTM E466", "testing: load control": "force", "testing: stress concentration factor of specimens": 1, "static mechanical properties: young's modulus (gpa)": 92, "static mechanical properties: ultimate tensile strength (mpa)": 423, "static mechanical properties: elongation (%)": 0.4, "rating score: rating score": 0.7297297297297297}}, {"id": "FatigueData-AM2022:813", "name": "Ti-6Al-4V", "material_family": "Ti", "points": [[359.8687990158389, 508991.7507924067, 0], [314.9022007391733, 1254615.103044133, 0], [269.6155847457292, 2817581.522112975, 0], [259.02450359272177, 9886123.778954465, 1]], "conditions": {"material": "Ti-6Al-4V", "am_type": "E-PBF", "load_ratio": "0.1", "test_type": "uniaxial", "temperature": "25", "surface_treatment": "", "heat_treatment": ""}, "metadata": {"dataset id": 813, "metadata: title": "Comparison of the microstructures and mechanical properties of Ti-6Al-4V fabricated by selective laser melting and electron beam melting", "metadata: authors": "Hao, Yu-Lin; Li, Shujun; Liu, Yandong; Murr, Lawrence E.; Sercombe, Timothy B.; Wang, Shaogang; Yang, Rui; Zhang, Man; Zhao, Xiaoli", "metadata: source of the publication": "MATERIALS & DESIGN", "metadata: year of publication": 2016, "metadata: institution": "Chinese Acad Sci; Northeastern Univ; Univ Texas El Paso; Univ Western Australia", "metadata: country and region": "Australia; Peoples R China; USA", "metadata: funding agency": "Fundamental Research Funds for the Central Universities, China ; National Basic Research Program of China; National High Technology Research and Development Program of China; National Natural Science Foundation of China (NSFC)", "metadata: doi": "10.1016/j.matdes.2015.12.135", "fatigue: types of fatigue data": "sn", "fatigue: method of extraction": "color and shape", "materials: name of the material":
