Repository: yunyunfanfan/S-PA-CBB

# S-PA-CBB

Official research code, processed curve records, evaluation outputs, and manuscript source for:

> **From Physics to Selective Generation: Conditional Brownian Bridges for Sparse S–N Curve Reconstruction and Fatigue Decision-Making**

S-PA-CBB reconstructs a complete probabilistic stress–life (S–N) curve from only two to four observed fatigue tests. The method first fits an interpretable Basquin state, diagnoses whether that state is sufficient, and applies a ControlNet-style conditional Brownian-bridge residual only to curves that benefit from correction.

File: am2022_curves.json (part 51 of 98)
"Ti-6Al-4V", "am: types of am": "E-PBF", "am: am machine": "Arcam A1", "am: scan speed (mm/s)": 1500, "am: hatch space (μm)": 200, "am: layer thickness (μm)": 50, "am: preheat temperature (°c)": 730, "am: direciton of specimen (°)": 90, "am: voltage (v)": 60000, "am: current (a)": 0.019, "am: types of feedstock": "powder", "am: size of feedstock (μm)": "51, 109", "processing: processing sequence and parameters": "HIP 930 C, 3 hour, 1000 bar; SURF machine", "testing: types of fatigue tests": "uniaxial", "testing: fatigue temperature (°c)": 25, "testing: fatigue environment": "air", "testing: load ratio": 0.1, "testing: frequency (hz)": 30, "testing: fatigue machine": "Instron 8872", "testing: load control": "force", "testing: specimens description": "circular cross-section; ASTM E466", "testing: stress concentration factor of specimens": 1, "rating score: rating score": 0.7297297297297297}}, {"id": "FatigueData-AM2022:814", "name": "Ti-6Al-4V", "material_family": "Ti", "points": [[292.30535782492444, 1177055.9872535148, 0], [271.06459431440396, 3225160.1075665457, 0], [247.95678088966048, 9958587.352909869, 1]], "conditions": {"material": "Ti-6Al-4V", "am_type": "L-PBF", "load_ratio": "0.1", "test_type": "uniaxial", "temperature": "25", "surface_treatment": "", "heat_treatment": ""}, "metadata": {"dataset id": 814, "metadata: title": "Comparison of the microstructures and mechanical properties of Ti-6Al-4V fabricated by selective laser melting and electron beam melting", "metadata: authors": "Hao, Yu-Lin; Li, Shujun; Liu, Yandong; Murr, Lawrence E.; Sercombe, Timothy B.; Wang, Shaogang; Yang, Rui; Zhang, Man; Zhao, Xiaoli", "metadata: source of the publication": "MATERIALS & DESIGN", "metadata: year of publication": 2016, "metadata: institution": "Chinese Acad Sci; Northeastern Univ; Univ Texas El Paso; Univ Western Australia", "metadata: country and region": "Australia; Peoples R China; USA", "metadata: funding agency": "Fundamental Research Funds for the Central Universities, China ; National Basic Research Program of China; National High Technology Research and Development Program of China; National Natural Science Foundation of China (NSFC)", "metadata: doi": "10.1016/j.matdes.2015.12.135", "fatigue: types of fatigue data": "sn", "fatigue: method of extraction": "color and shape", "materials: name of the material": "Ti-6Al-4V", "am: types of am": "L-PBF", "am: am machine": "Realizer SLM 100", "am: power (w)": 200, "am: scan speed (mm/s)": 1000, "am: hatch space (μm)": 100, "am: layer thickness (μm)": 50, "am: preheat temperature (°c)": 200, "am: direciton of specimen (°)": 90, "am: am environment": "Ar", "am: scan pattern": "stripe", "am: layer scan rotation (°)": 90, "am: types of feedstock": "powder", "am: size of feedstock (μm)": "26, 51", "processing: processing sequence and parameters": "HIP 930 C, 3 hour, 1000 bar; SURF machine", "testing: types of fatigue tests": "uniaxial", "testing: fatigue temperature (°c)": 25, "testing: fatigue environment": "air", "testing: load ratio": 0.1, "testing: frequency (hz)": 30, "testing: fatigue machine": "Instron 8872", "testing: load control": "force", "testing: specimens description": "circular cross-section; ASTM E466", "testing: stress concentration factor of specimens": 1, "rating score: rating score": 0.8285714285714286}}, {"id": "FatigueData-AM2022:815", "name": "Ti-6Al-4V", "material_family": "Ti", "points": [[359.6540882351775, 18069.986320728272, 0], [314.86838603585187, 47069.82810490132, 0], [269.60604228647253, 88491.84208155103, 0], [224.83942500566022, 194376.24799783397, 0], [202.40739568163113, 1618418.7791840613, 0], [179.58662371553754, 10027352.22968028, 1]], "conditions": {"material": "Ti-6Al-4V", "am_type": "E-PBF", "load_ratio": "0.1", "test_type": "uniaxial", "temperature": "25", "surface_treatment": "", "heat_treatment": ""}, "metadata": {"dataset id": 815, "metadata: title": "Comparison of the microstructures and mechanical properties of Ti-6Al-4V fabricated by selective laser melting and electron beam melting", "metadata: authors": "Hao, Yu-Lin; Li, Shujun; Liu, Yandong; Murr, Lawrence E.; Sercombe, Timothy B.; Wang, Shaogang; Yang, Rui; Zhang, Man; Zhao, Xiaoli", "metadata: source of the publication": "MATERIALS & DESIGN", "metadata: year of publication": 2016, "metadata: institution": "Chinese Acad Sci; Northeastern Univ; Univ Texas El Paso; Univ Western Australia", "metadata: country and region": "Australia; Peoples R China; USA", "metadata: funding agency": "Fundamental Research Funds for the Central Universities, China ; National Basic Research Program of China; National High Technology Research and Development Program of China; National Natural Science Foundation of China (NSFC)", "metadata: doi": "10.1016/j.matdes.2015.12.135", "fatigue: types of fatigue data": "sn", "fatigue: method of extraction": "color and shape", "materials: name of the material": "Ti-6Al-4V", "am: types of am": "E-PBF", "am: am machine": "Arcam A1", "am: scan speed (mm/s)": 1500, "am: hatch space (μm)": 200, "am: layer thickness (μm)": 50, "am: preheat temperature (°c)": 730, "am: direciton of specimen (°)": 90, "am: voltage (v)": 60000, "am: current (a)": 0.019, "am: types of feedstock": "powder", "am: size of feedstock (μm)": "51, 109", "processing: processing sequence and parameters": "NHT; SURF machine", "testing: types of fatigue tests": "uniaxial", "testing: fatigue temperature (°c)": 25, "testing: fatigue environment": "air", "testing: load ratio": 0.1, "testing: frequency (hz)": 30, "testing: fatigue machine": "Instron 8872", "testing: load control": "force", "testing: specimens description": "circular cross-section; ASTM E466", "testing: stress concentration factor of specimens": 1, "rating score: rating score": 0.7297297297297297}}, {"id": "FatigueData-AM2022:816", "name": "Ti-6Al-4V", "material_family": "Ti", "points": [[269.6251272049859, 11970.9353102768, 0], [225.33515147422747, 49789.676727837505, 0], [224.82034008714697, 59905.46856550798, 0], [201.25497003086295, 71011.41044942719, 0], [157.46072076867173, 9958587.352909869, 1]], "conditions": {"material": "Ti-6Al-4V", "am_type": "L-PBF", "load_ratio": "0.1", "test_type": "uniaxial", "temperature": "25", "surface_treatment": "", "heat_treatment": ""}, "metadata": {"dataset id": 816, "metadata: title": "Comparison of the microstructures and mechanical properties of Ti-6Al-4V fabricated by selective laser melting and electron beam melting", "metadata: authors": "Hao, Yu-Lin; Li, Shujun; Liu, Yandong; Murr, Lawrence E.; Sercombe, Timothy B.; Wang, Shaogang; Yang, Rui; Zhang, Man; Zhao, Xiaoli", "metadata: source of the publication": "MATERIALS & DESIGN", "metadata: year of publication": 2016, "metadata: institution": "Chinese Acad Sci; Northeastern Univ; Univ Texas El Paso; Univ Western Australia", "metadata: country and region": "Australia; Peoples R China; USA", "metadata: funding agency": "Fundamental Research Funds for the Central Universities, China ; National Basic Research Program of China; National High Technology Research and Development Program of China; National Natural Science Foundation of China (NSFC)", "metadata: doi": "10.1016/j.matdes.2015.12.135", "fatigue: types of fatigue data": "sn", "fatigue: method of extraction": "color and shape", "materials: name of the material": "Ti-6Al-4V", "am: types of am": "L-PBF", "am: am machine": "Realizer SLM 100", "am: power (w)": 200, "am: scan speed (mm/s)": 1000, "am: hatch space (μm)": 100, "am: layer thickness (μm)": 50, "am: preheat temperature (°c)": 200, "am: direciton of specimen (°)": 90, "am: am environment": "Ar", "am: scan pattern": "stripe", "am: layer scan rotation (°)": 90, "am: types of feedstock": "powder", "am: size of feedstock (μm)": "26, 51", "processing: processing sequence and parameters": "NHT; SURF machine", "testing: types of fatigue tests": "uniaxial", "testing: fatigue temperature (°c)": 25, "testing: fatigue environment": "air", "testing: load ratio": 0.1, "testing: frequency (hz)": 30, "testing: fatigue machine": "Instron 8872", "testing: load control": "force", "testing: specimens description": "circular cross-section; ASTM E466", "testing: stress concentration factor of specimens": 1, "rating score: rating score": 0.8285714285714286}}, {"id": "FatigueData-AM2022:817", "name": "AlSi10Mg", "material_family": "AlSi10Mg", "points": [[98.8737611921905, 18450.481393502396, 0], [84.82751925515967, 30964.66809661179, 0], [70.78127731812886, 52864.89723037377, 0], [56.62737490003736, 147851.45995275202, 0], [42.44505366248985, 348823.9364678102, 0], [28.262732424942364, 7585387.529870658, 0]], "conditions": {"material": "AlSi10Mg", "am_type": "L-PBF", "load_ratio": "0.1", "test_type": "uniaxial", "temperature": "25", "surface_treatment": "", "heat_treatment": ""}, "metadata": {"dataset id": 817, "metadata: title": "Improving the fatigue behaviour of a selectively laser melted aluminium alloy: Influence of heat treatment and surface quality", "metadata: authors": "Aboulkhair, Nesma T.; Ashcroft, Ian A.; Everitt, Nicola M.; Maskery, Ian; Tuck, Chris", "metadata: source of the publication": "MATERIALS & DESIGN", "metadata: year of publication": 2016, "metadata: institution": "Univ Nottingham", "metadata: country and region": "UK", "metadata: funding agency": "UK Research & Innovation (UKRI)Engineering & Physical Sciences Research Council (EPSRC); University of Nottingham", "metadata: doi": "10.1016/j.matdes.2016.05.041", "fatigue: types of fatigue data": "sn", "fatigue: method of extraction": "color and shape", "materials: name of the material": "AlSi10Mg", "am: types of am": "L-PBF", "am: am machine": "Renishaw AM250", "am: power (w)": 200, "am: scan speed (mm/s)": 570, "am: hatch space (μm)": 80, "am: layer thickness (μm)": 25, "am: preheat temperature (°c)": 180, "am: direciton of specimen (°)": 90, "am: am environment": "Ar", "am: scan pattern": "chessboard", "am: types of feedstock": "powder", "processing: processing sequence and parameters": "NHT; SURF as-built", "testing: types of fatigue tests": "uniaxial", "testing: fatigue temperature (°c)": 25, "testing: fatigue environment": "air", "testing: load ratio": 0.1, "testing: frequency (hz)": 30, "testing: fatigue machine": "Instron 8801", "testing: fatigue standard": "ASTM E466", "testing: load control": "force", "testing: specimens description": "circular cross-section; with drawing; ASTM E466", "testing: critical cross-section size of specimens (mm)": 6, "testing: stress concentration factor of specimens": 1, "rating score: rating score": 0.8285714285714286}}, {"id": "FatigueData-AM2022:818", "name": "AlSi10Mg", "material_family": "AlSi10Mg", "points": [[98.99563108297914, 18674.906433409313, 0], [84.81330984543166, 32378.471396613993, 0], [70.78127731812886, 124889.67582348523, 0], [56.59895608058135, 162200.30012600403, 0], [42.41663484303387, 398666.00943318836, 0], [28.291151244398396, 30014279.32592252, 1], [56.61316549030935, 30034275.64294839, 1], [42.43084425276189, 30054285.2820564, 1]], "conditions": {"material": "AlSi10Mg", "am_type": "L-PBF", "load_ratio": "0.1", "test_type": "uniaxial", "temperature": "25", "surface_treatment": "", "heat_treatment": ""}, "metadata": {"dataset id": 818, "metadata: title": "Improving the fatigue behaviour of a selectively laser melted aluminium alloy: Influence of heat treatment and surface quality", "metadata: authors": "Aboulkhair, Nesma T.; Ashcroft, Ian A.; Everitt, Nicola M.; Maskery, Ian; Tuck, Chris", "metadata: source of the publication": "MATERIALS & DESIGN", "metadata: year of publication": 2016, "metadata: institution": "Univ Nottingham", "metadata: country and region": "UK", "metadata: funding agency": "UK Research & Innovation (UKRI)Engineering & Physical Sciences Research Council (EPSRC); University of Nottingham", "metadata: doi": "10.1016/j.matdes.2016.05.041", "fatigue: types of fatigue data": "sn", "fatigue: method of extraction": "color and shape", "materials: name of the material": "AlSi10Mg", "am: types of am": "L-PBF", "am: am machine": "Renishaw AM250", "am: power (w)": 200, "am: scan speed (mm/s)": 570, "am: hatch space (μm)": 80, "am: layer thickness (μm)": 25, "am: preheat temperature (°c)": 180, "am: direciton of specimen (°)": 90, "am: am environment": "Ar", "am: scan pattern": "chessboard", "am: types of feedstock": "powder", "processing: processing sequence and parameters": "NHT; SURF machine", "testing: types of fatigue tests": "uniaxial", "testing: fatigue temperature (°c)": 25, "testing: fatigue environment": "air", "testing: load ratio": 0.1, "testing: frequency (hz)": 30, "testing: fatigue machine": "Instron 8801", "testing: fatigue standard": "ASTM E466", "testing: load control": "force", "testing: specimens description": "circular cross-section; with drawing; ASTM E466", "testing: critical cross-section size of specimens (mm)": 6, "testing: stress concentration factor of specimens": 1, "rating score: rating score": 0.8285714285714286}}, {"id": "FatigueData-AM2022:819", "name": "AlSi10Mg", "material_family": "AlSi10Mg", "points": [[98.85955178246253, 41601.52094752337, 0], [84.82751925515967, 81227.36109419, 0], [70.6309886078842, 213503.98521552695, 0], [56.59895608058135, 2207898.116494983, 0], [42.44505366248985, 30014279.32592252, 1]], "conditions": {"material": "AlSi10Mg", "am_type": "L-PBF", "load_ratio": "0.1", "test_type": "uniaxial", "temperature": "25", "surface_treatment": "", "heat_treatment": ""}, "metadata": {"dataset id": 819, "metadata: title": "Improving the fatigue behaviour of a selectively laser melted aluminium alloy: Influence of heat treatment and surface quality", "metadata: authors": "Aboulkhair, Nesma T.; Ashcroft, Ian A.; Everitt, Nicola M.; Maskery, Ian; Tuck, Chris", "metadata: source of the publication": "MATERIALS & DESIGN", "metadata: year of publication": 2016, "metadata: institution": "Univ Nottingham", "metadata: country and region": "UK", "metadata: funding agency": "UK Research & Innovation (UKRI)Engineering & Physical Sciences Research Council (EPSRC); University of Nottingham", "metadata: doi": "10.1016/j.matdes.2016.05.041", "fatigue: types of fatigue data": "sn", "fatigue: method of extraction": "color and shape", "materials: name of the material": "AlSi10Mg", "am: types of am": "L-PBF", "am: am machine": "Renishaw AM250", "am: power (w)": 200, "am: scan speed (mm/s)": 570, "am: hatch space (μm)": 80, "am: layer thickness (μm)": 25, "am: preheat temperature (°c)": 180, "am: direciton of specimen (°)": 90, "am: am environment": "Ar", "am: scan pattern": "chessboard", "am: types of feedstock": "powder", "processing: processing sequence and parameters": "HT 520 C, 1 hour; HT 160 C, 6 hour; SURF as-built", "testing: types of fatigue tests": "uniaxial", "testing: fatigue temperature (°c)": 25, "testing: fatigue environment": "air", "testing: load ratio": 0.1, "testing: frequency (hz)": 30, "testing: fatigue machine": "Instron 8801", "testing: fatigue standard": "ASTM E466", "testing: load control": "force", "testing: specimens description": "circular cross-section; with drawing; ASTM E466", "testing: critical cross-section size of specimens (mm)": 6, "testing: stress concentration factor of specimens": 1, "rating score: rating score": 0.8285714285714286}}, {"id": "FatigueData-AM2022:820", "name": "AlSi10Mg", "material_family": "AlSi10Mg", "points": [[98.85955178246253, 52563.78703604547, 0], [84.84172866488768, 87538.05693284367, 0], [70.78127731812886, 205077.65092237783, 0], [56.749244790826, 30094344.56202681, 1]], "conditions": {"material": "AlSi10Mg", "am_type": "L-PBF", "load_ratio": "0.1", "test_type": "uniaxial", "temperature": "25", "surface_treatment": "", "heat_treatment": ""}, "metadata": {"dataset id": 820, "metadata: title": "Improving the fatigue behaviour of a selectively laser melted aluminium alloy: Influence of heat treatment and surface quality", "metadata: authors": "Aboulkhair, Nesma T.; Ashcroft, Ian A.; Everitt, Nicola M.; Maskery, Ian; Tuck, Chris", "metadata: source of the publication": "MATERIALS & DESIGN", "metadata: year of publication": 2016, "metadata: institution": "Univ Nottingham", "metadata: country and region": "UK", "metadata: funding agency": "UK Research & Innovation (UKRI)Engineering & Physical Sciences Research Council (EPSRC); University of Nottingham", "metadata: doi": "10.1016/j.matdes.2016.05.041", "fatigue: types of fatigue data": "sn", "fatigue: method of extraction": "color and shape", "materials: name of the material": "AlSi10Mg", "am: types of am": "L-PBF", "am: am machine": "Renishaw AM250", "am: power (w)": 200, "am: scan speed (mm/s)": 570, "am: hatch space (μm)": 80, "am: layer thickness (μm)": 25, "am: preheat temperature (°c)": 180, "am: direciton of specimen (°)": 90, "am: am environment": "Ar", "am: scan pattern": "chessboard", "am: types of feedstock": "powder", "processing: processing sequence and parameters": "HT 520 C, 1 hour; HT 160 C, 6 hour; SURF machine", "testing: types of fatigue tests": "uniaxial", "testing: fatigue temperature (°c)": 25, "testing: fatigue environment": "air", "testing: load ratio": 0.1, "testing: frequency (hz)": 30, "testing: fatigue machine": "Instron 8801", "testing: fatigue standard": "ASTM E466", "testing: load control": "force", "testing: specimens description": "circular cross-section; with drawing; ASTM E466", "testing: critical cross-section size of specimens (mm)": 6, "testing: stress concentration factor of specimens": 1, "rating score: rating score": 0.8285714285714286}}, {"id": "FatigueData-AM2022:821", "name": "Ti-6Al-4V", "material_family": "Ti", "points": [[549.7658980237089, 31170.085001142157, 0], [500.1441985205813, 32308.21073721151, 0], [500.1441985205813, 40339.78475422833, 0], [449.78916256157635, 59310.567467095534, 0], [399.4495844025139, 93640.31545995748, 0], [399.6061590016792, 100724.23669298037, 0], [324.95416527266644, 164823.48473539072, 0], [349.9102040816327, 185208.9859439117, 0], [349.9236002093145, 227555.93421163323, 0], [324.76231141722565, 227952.32755879665, 0], [299.696737935065, 257033.54769492874, 0], [349.8116961070142, 308335.1199381967, 0], [324.9432344366318, 453224.02749370364, 0], [300.51471814688466, 1992017.0510793373, 1], [324.6132364787569, 1998984.4172496512, 1]], "conditions": {"material": "Ti-6Al-4V", "am_type": "L-PBF", "load_ratio": "-1", "test_type": "uniaxial; resonance", "temperature": "25", "surface_treatment": "", "heat_treatment": ""}, "metadata": {"dataset id": 821, "metadata: title": "On the effect of internal channels and surface roughness on the high-cycle fatigue performance of Ti-6Al-4V processed by SLM", "metadata: authors": "Biermann, Horst; Guenther, Johannes; Henkel, Sebastian; Koppa, Peter; Leuders, S.; Niendorf, Thomas; Troester, Thomas", "metadata: source of the publication": "MATERIALS & DESIGN", "metadata: year of publication": 2018, "metadata: institution": "Paderborn Univ; Tech Univ Bergakad Freiberg; Univ Kassel; Voestalpine", "metadata: country and region": "Germany", "metadata: funding agency": "German Research Foundation (DFG)", "metadata: doi": "10.1016/j.matdes.2018.01.042", "fatigue: types of fatigue data": "sn", "fatigue: method of extraction": "color and shape", "materials: name of the material": "Ti-6Al-4V", "am: types of am": "L-PBF", "am: am machine": "SLM 280HL", "am: power (w)": 175, "am: scan speed (mm/s)": 710, "am: hatch space (μm)": 120, "am: layer thickness (μm)": 30, "am: preheat temperature (°c)": 200, "am: direciton of specimen (°)": 90, "am: types of feedstock": "powder", "am: size of feedstock (μm)": "20, 62", "processing: processing sequence and parameters": "HT 800 C, 2 hour; SURF as-built", "testing: types of fatigue tests": "uniaxial; resonance", "testing: fatigue temperature (°c)": 25, "testing: fatigue environment": "air", "testing: load ratio": -1, "testing: frequency (hz)": 105, "testing: fatigue machine": "Rumul Microtron", "testing: load control": "force", "testing: specimens description": "annular cross-section; with drawing", "testing: critical cross-section size of specimens (mm)": "4, 1", "testing: stress concentration factor of specimens": 1, "rating score: rating score": 0.7714285714285715}}, {"id": "FatigueData-AM2022:822", "name": "Ti-6Al-4V", "material_family": "Ti", "points": [[424.4518272425249, 51347.802066401586, 0], [400.45613772485433, 59627.76603584296, 0], [350.020810785914, 89453.09396401038, 0], [350.020810785914, 112896.24607713857, 0], [350.72271231209686, 116216.85383333958, 0], [300.34547585525286, 168049.0178649485, 0], [325.13957545901116, 235597.682112607, 0], [300.30190799368063, 237444.08963720617, 0], [271.1318432134759, 338065.097183302, 0], [275.449717907826, 530230.4547785837, 0], [274.06632653061223, 788794.3033408455, 0], [299.4208782989636, 953014.563693374, 0], [246.26316217791418, 1789146.931108018, 0], [225.10927378978664, 1987156.7287294955, 1], [249.9890573442603, 1998984.4172496512, 1], [275.9648515516436, 2011426.9604827377, 1]], "conditions": {"material": "Ti-6Al-4V", "am_type": "L-PBF", "load_ratio": "-1", "test_type": "uniaxial; resonance", "temperature": "25", "surface_treatment": "", "heat_treatment": ""}, "metadata": {"dataset id": 822, "metadata: title": "On the effect of internal channels and surface roughness on the high-cycle fatigue performance of Ti-6Al-4V processed by SLM", "metadata: authors": "Biermann, Horst; Guenther, Johannes; Henkel, Sebastian; Koppa, Peter; Leuders, S.; Niendorf, Thomas; Troester, Thomas", "metadata: source of the publication": "MATERIALS & DESIGN", "metadata: year of publication": 2018, "metadata: institution": "Paderborn Univ; Tech Univ Bergakad Freiberg; Univ Kassel; Voestalpine", "metadata: country and region": "Germany", "metadata: funding agency": "German Research Foundation (DFG)", "metadata: doi": "10.1016/j.matdes.2018.01.042", "fatigue: types of fatigue data": "sn", "fatigue: method of extraction": "color and shape", "materials: name of the material": "Ti-6Al-4V", "am: types of am": "L-PBF", "am: am machine": "SLM 280HL", "am: power (w)": 175, "am: scan speed (mm/s)": 710, "am: hatch space (μm)": 120, "am: layer thickness (μm)": 30, "am: preheat temperature (°c)": 200, "am: direciton of specimen (°)": 90, "am: types of feedstock": "powder", "am: size of feedstock (μm)": "20, 62", "processing: processing sequence and parameters": "HT 800 C, 2 hour; SURF as-built", "testing: types of fatigue tests": "uniaxial; resonance", "testing: fatigue temperature (°c)": 25, "testing: fatigue environment": "air", "testing: load ratio": -1, "testing: frequency (hz)": 105, "testing: fatigue machine": "Rumul Microtron", "testing: load control": "force", "testing: specimens description": "annular cross-section; with drawing", "testing: critical cross-section size of specimens (mm)": "4, 1.5", "testing: stress concentration factor of specimens": 1, "rating score: rating score": 0.7714285714285715}}, {"id": "FatigueData-AM2022:823", "name": "Ti-6Al-4V", "material_family": "Ti", "points": [[499.3396163970114, 24217.78654622909, 0], [499.3396163970114, 27973.505553171475, 0], [499.4809975473856, 29862.689817013554, 0], [449.7959183673469, 38685.294756087664, 0], [399.2023501421382, 48524.2215889028, 0], [449.72244897959183, 48656.956257221376, 0], [349.55655482531995, 65343.31381290688, 0], [399.80643837951925, 71631.48331012757, 0], [349.9884406135283, 79948.19334174033, 0], [350.2712029142766, 102322.76803214742, 0], [324.9911398705824, 134129.9074290724, 0], [299.6217739958502, 152935.16778235429, 0], [299.6217739958502, 195374.66668630566, 0], [299.6217739958502, 214121.5697311755, 0], [275.45824450060996, 465069.3372947776, 0], [249.52635025725323, 1986618.8426985824, 1], [275.9648515516436, 2023946.9514841866, 1]], "conditions": {"material": "Ti-6Al-4V", "am_type": "L-PBF", "load_ratio": "-1", "test_type": "uniaxial; resonance", "temperature": "25", "surface_treatment": "", "heat_treatment": ""}, "metadata": {"dataset id": 823, "metadata: title": "On the effect of internal channels and surface roughness on the high-cycle fatigue performance of Ti-6Al-4V processed by SLM", "metadata: authors": "Biermann, Horst; Guenther, Johannes; Henkel, Sebastian; Koppa, Peter; Leuders, S.; Niendorf, Thomas; Troester, Thomas", "metadata: source of the publication": "MATERIALS & DESIGN", "metadata: year of publication": 2018, "metadata: institution": "Paderborn Univ; Tech Univ Bergakad Freiberg; Univ Kassel; Voestalpine", "metadata: country and region": "Germany", "metadata: funding agency": "German Research Foundation (DFG)", "metadata: doi": "10.1016/j.matdes.2018.01.042", "fatigue: types of fatigue data": "sn", "fatigue: method of extraction": "color and shape", "materials: name of the material": "Ti-6Al-4V", "am: types of am": "L-PBF", "am: am machine": "SLM 280HL", "am: power (w)": 175, "am: scan speed (mm/s)": 710, "am: hatch space (μm)": 120, "am: layer thickness (μm)": 30, "am: preheat temperature (°c)": 200, "am: direciton of specimen (°)": 90, "am: types of feedstock": "powder", "am: size of feedstock (μm)": "20, 62", "processing: processing sequence and parameters": "HT 800 C, 2 hour; SURF as-built", "testing: types of fatigue tests": "uniaxial; resonance", "testing: fatigue temperature (°c)": 25, "testing: fatigue environment": "air", "testing: load ratio": -1, "testing: frequency (hz)": 105, "testing: fatigue machine": "Rumul Microtron", "testing: load control": "force", "testing: specimens description": "annular cross-section; with drawing", "testing: critical cross-section size of specimens (mm)": "4, 2", "testing: stress concentration factor of specimens": 1, "rating score: rating score": 0.7714285714285715}}, {"id": "FatigueData-AM2022:824", "name": "Ti-6Al-4V", "material_family": "Ti", "points": [[499.81689115823156, 21634.270664343916, 0], [501.39937298739903, 26072.807055085003, 0], [450.9014732202295, 27560.654302695795, 0], [424.2166969880736, 33812.66318589244, 0], [450.9014732202295, 37994.78052655003, 0], [401.9860552822274, 40900.18587225212, 0], [399.54998392799746, 70440.5875736119, 0], [349.4023277760302, 70953.97887484918, 0], [350.29305300326314, 100841.89263673994, 0], [324.8347338935574, 108711.7661535356, 0], [350.29305300326314, 163733.2835972263, 0], [301.211753315108, 169388.84109819756, 0], [301.211753315108, 174409.45414018462, 0], [301.3126827878436, 204228.36709718299, 0], [300.626025476833, 1999292.650488947, 1], [250.27577614927168, 1999292.650488947, 1], [275.82394002873866, 2024920.7462833119, 1]], "conditions": {"material": "Ti-6Al-4V", "am_type": "L-PBF", "load_ratio": "-1", "test_type": "uniaxial; resonance", "temperature": "25", "surface_treatment": "", "heat_treatment": ""}, "metadata": {"dataset id": 824, "metadata: title": "On the effect of internal channels and surface roughness on the high-cycle fatigue performance of Ti-6Al-4V processed by SLM", "metadata: authors": "Biermann, Horst; Guenther, Johannes; Henkel, Sebastian; Koppa, Peter; Leuders, S.; Niendorf, Thomas; Troester, Thomas", "metadata: source of the publication": "MATERIALS & DESIGN", "metadata: year of publication": 2018, "metadata: institution": "Paderborn Univ; Tech Univ Bergakad Freiberg; Univ Kassel; Voestalpine", "metadata: country and region": "Germany", "metadata: funding agency": "German Research Foundation (DFG)", "metadata: doi": "10.1016/j.matdes.2018.01.042", "fatigue: types of fatigue data": "sn", "fatigue: method of extraction": "color and shape", "materials: name of the material": "Ti-6Al-4V", "am: types of am": "L-PBF", "am: am machine": "SLM 280HL", "am: power (w)": 175, "am: scan speed (mm/s)": 710, "am: hatch space (μm)": 120, "am: layer thickness (μm)": 30, "am: preheat temperature (°c)": 200, "am: direciton of specimen (°)": 90, "am: types of feedstock": "powder", "am: size of feedstock (μm)": "20, 62", "processing: processing sequence and parameters": "HT 800 C, 2 hour; SURF as-built", "testing: types of fatigue tests": "uniaxial; resonance", "testing: fatigue temperature (°c)": 25, "testing: fatigue environment": "air", "testing: load ratio": -1, "testing: frequency (hz)": 105, "testing: fatigue machine": "Rumul Microtron", "testing: load control": "force", "testing: specimens description": "annular cross-section; with drawing; 2 channels", "testing: critical cross-section size of specimens (mm)": "4, 1", "testing: stress concentration factor of specimens": 1, "rating score: rating score": 0.7714285714285715}}, {"id": "FatigueData-AM2022:825", "name": "Ti-6Al-4V", "material_family": "Ti", "points": [[500.04605215909993, 22273.130975076434, 0], [449.2832681369103, 39520.103246007115, 0], [399.7784585000867, 44360.785018454124, 0], [399.7826431535191, 50961.12482743387, 0], [350.28172188415596, 51018.29580583717, 0], [300.04216740459617, 86209.35704215671, 0], [349.9711557131136, 102060.32493726426, 0], [300.11694809451416, 104365.1103444708, 0], [274.9448472326281, 118235.42722792468, 0], [349.9071346315636, 118988.35572414439, 0], [274.81680506952824, 127539.00384445273, 0], [249.5798319327731, 180004.87063702047, 0], [300.24499025761406, 231795.4315401248, 0], [249.49229691876752, 271944.5908361987, 0], [300.07843137254906, 340188.88251239515, 0], [275.26659786721706, 385756.02738238877, 0], [225.8864088503285, 2001296.4655053797, 1], [249.63037393101953, 2002612.8726475507, 1]], "conditions": {"material": "Ti-6Al-4V", "am_type": "L-PBF", "load_ratio": "-1", "test_type": "uniaxial; resonance", "temperature": "25", "surface_treatment": "", "heat_treatment": ""}, "metadata": {"dataset id": 825, "metadata: title": "On the effect of internal channels and surface roughness on the high-cycle fatigue performance of Ti-6Al-4V processed by SLM", "metadata: authors": "Biermann, Horst; Guenther, Johannes; Henkel, Sebastian; Koppa, Peter; Leuders, S.; Niendorf, Thomas; Troester, Thomas", "metadata: source of the publication": "MATERIALS & DESIGN", "metadata: year of publication": 2018, "metadata: institution": "Paderborn Univ; Tech Univ Bergakad Freiberg; Univ Kassel; Voestalpine", "metadata: country and region": "Germany", "metadata: funding agency": "German Research Foundation (DFG)", "metadata: doi": "10.1016/j.matdes.2018.01.042", "fatigue: types of fatigue data": "sn", "fatigue: method of extraction": "color and shape", "materials: name of the material": "Ti-6Al-4V", "am: types of am": "L-PBF", "am: am machine": "SLM 280HL", "am: power (w)": 175, "am: scan speed (mm/s)": 710, "am: hatch space (μm)": 120, "am: layer thickness (μm)": 30, "am: preheat temperature (°c)": 200, "am: direciton of specimen (°)": 90, "am: types of feedstock": "powder", "am: size of feedstock (μm)": "20, 62", "processing: processing sequence and parameters": "HT 800 C, 2 hour; SURF as-built", "testing: types of fatigue tests": "uniaxial; resonance", "testing: fatigue temperature (°c)": 25, "testing: fatigue environment": "air", "testing: load ratio": -1, "testing: frequency (hz)": 105, "testing: fatigue machine": "Rumul Microtron", "testing: load control": "force", "testing: specimens description": "annular cross-section; with drawing; 3 channels", "testing: critical cross-section size of specimens (mm)": "4, 1", "testing: stress concentration factor of specimens": 1, "rating score: rating score": 0.7714285714285715}}, {"id": "FatigueData-AM2022:826", "name": "316L", "material_family": "316L", "points": [[295.7383167539603, 56111.16128318546, 0], [295.80376291953877, 60877.9847179593, 0], [263.07908419169337, 84822.55097649296, 0], [262.96244161598725, 117010.90246177571, 0], [230.06653449634098, 215977.0671386539, 0], [197.00480180519497, 353636.59927015926, 0], [196.78659830170298, 399976.0326103321, 0], [197.35439420138727, 410997.9474026527, 0], [197.35439420138727, 477924.81326280866, 0], [164.41246137194906, 997188.248111265, 1], [147.8856336764203, 1000511.6965259262, 1], [155.93024412951664, 1001065.9065364324, 1], [180.89211653454203, 1003846.2213941916, 1]], "conditions": {"material": "316L", "am_type": "L-PBF", "load_ratio": "0.1", "test_type": "uniaxial", "temperature": "25", "surface_treatment": "", "heat_treatment": ""}, "metadata": {"dataset id": 826, "metadata: title": "Predictive models for fatigue property of laser powder bed fusion stainless steel 316L", "metadata: authors": "Hardacre, David; Li, Hua; Sun, Chen-Nan; Wei, Jun; Zhang Xiang; Zhang, Meng", "metadata: source of the publication": "MATERIALS & DESIGN", "metadata: year of publication": 2018, "metadata: institution": "ASTAR, Singapore Inst Mfg Technol; Coventry Univ; Lloyds Register; Nanyang Technol Univ", "metadata: country and region": "Singapore; UK", "metadata: funding agency": "Singapore Economic Development Board (EDB)", "metadata: doi": "10.1016/j.matdes.2018.02.054", "fatigue: types of fatigue data": "sn", "fatigue: method of extraction": "color and shape", "materials: name of the material": "316L", "am: types of am": "L-PBF", "am: am machine": "EOS M290", "am: layer thickness (μm)": 20, "am: preheat temperature (°c)": 25, "am: direciton of specimen (°)": 0, "am: types of feedstock": "powder", "processing: processing sequence and parameters": "SURF EDM; SURF manual grind", "testing: types of fatigue tests": "uniaxial", "testing: fatigue temperature (°c)": 25, "testing: fatigue environment": "air", "testing: load ratio": 0.1, "testing: frequency (hz)": 5, "testing: fatigue machine": "MTS 810", "testing: load control": "force", "testing: specimens description": "rectangular cross-section; ASTM E466", "testing: critical cross-section size of specimens (mm)": "7, 3", "testing: stress concentration factor of specimens": 1, "rating score: rating score": 0.6285714285714286}}, {"id": "FatigueData-AM2022:827", "name": "316L", "material_family": "316L", "points": [[295.9349729607847, 40182.33638357949, 0], [262.4966315161151, 68133.46354567616, 0], [197.1607258330084, 311853.83846547594, 0]], "conditions": {"material": "316L", "am_type": "L-PBF", "load_ratio": "0.1", "test_type": "uniaxial", "temperature": "25", "surface_treatment": "", "heat_treatment": ""}, "metadata": {"dataset id": 827, "metadata: title": "Predictive models for fatigue property of laser powder bed fusion stainless steel 316L", "metadata: authors": "Hardacre, David; Li, Hua; Sun, Chen-Nan; Wei, Jun; Zhang Xiang; Zhang, Meng", "metadata: source of the publication": "MATERIALS & DESIGN", "metadata: year of publication": 2018, "metadata: institution": "ASTAR, Singapore Inst Mfg Technol; Coventry Univ; Lloyds Register; Nanyang Technol Univ", "metadata: country and region": "Singapore; UK", "metadata: funding agency": "Singapore Economic Development Board (EDB)", "metadata: doi": "10.1016/j.matdes.2018.02.054", "fatigue: types of fatigue data": "sn", "fatigue: method of extraction": "color and shape", "materials: name of the material": "316L", "am: types of am": "L-PBF", "am: am machine": "EOS M290", "am: layer thickness (μm)": 20, "am: preheat temperature (°c)": 25, "am: direciton of specimen (°)": 0, "am: types of feedstock": "powder", "processing: processing sequence and parameters": "SURF EDM; SURF manual grind", "testing: types of fatigue tests": "uniaxial", "testing: fatigue temperature (°c)": 25, "testing: fatigue environment": "air", "testing: load ratio": 0.1, "testing: frequency (hz)": 5, "testing: fatigue machine": "MTS 810", "testing: load control": "force", "testing: specimens description": "rectangular cross-section; ASTM E466", "testing: critical cross-section size of specimens (mm)": "7, 3", "testing: stress concentration factor of specimens": 1, "rating score: rating score": 0.6285714285714286}}, {"id": "FatigueData-AM2022:828", "name": "316L", "material_family": "316L", "points": [[295.9349729607847, 50582.828610854645, 0], [295.4107555156492, 56017.89017479025, 0], [262.6711831008562, 110943.27892895625, 0]], "conditions": {"material": "316L", "am_type": "L-PBF", "load_ratio": "0.1", "test_type": "uniaxial", "temperature": "25", "surface_treatment": "", "heat_treatment": ""}, "metadata": {"dataset id": 828, "metadata: title": "Predictive models for fatigue property of laser powder bed fusion stainless steel 316L", "metadata: authors": "Hardacre, David; Li, Hua; Sun, Chen-Nan; Wei, Jun; Zhang Xiang; Zhang, Meng", "metadata: source of the publication": "MATERIALS & DESIGN", "metadata: year of publication": 2018, "metadata: institution": "ASTAR, Singapore Inst Mfg Technol; Coventry Univ; Lloyds Register; Nanyang Technol Univ", "metadata: country and region": "Singapore; UK", "metadata: funding agency": "Singapore Economic Development Board (EDB)", "metadata: doi": "10.1016/j.matdes.2018.02.054", "fatigue: types of fatigue data": "sn", "fatigue: method of extraction": "color and shape", "materials: name of the material": "316L", "am: types of am": "L-PBF", "am: am machine": "EOS M290", "am: layer thickness (μm)": 20, "am: preheat temperature (°c)": 25, "am: direciton of specimen (°)": 0, "am: types of feedstock": "powder", "processing: processing sequence and parameters": "SURF EDM; SURF manual grind", "testing: types of fatigue tests": "uniaxial", "testing: fatigue temperature (°c)": 25, "testing: fatigue environment": "air", "testing: load ratio": 0.1, "testing: frequency (hz)": 5, "testing: fatigue machine": "MTS 810", "testing: load control": "force", "testing: specimens description": "rectangular cross-section; ASTM E466", "testing: critical cross-section size of specimens (mm)": "7, 3", "testing: stress concentration factor of specimens": 1, "rating score: rating score": 0.6285714285714286}}, {"id": "FatigueData-AM2022:829", "name": "316L", "material_family": "316L", "points": [[295.21444766445603, 38098.67336829497, 0], [295.4107555156492, 43644.26625640453, 0], [263.312280559121, 105658.07470358853, 0], [229.65899601003696, 209603.94458709264, 0], [196.74305954422059, 389683.7597717671, 0], [197.13580348760928, 465884.6679701585, 0]], "conditions": {"material": "316L", "am_type": "L-PBF", "load_ratio": "0.1", "test_type": "uniaxial", "temperature": "25", "surface_treatment": "", "heat_treatment": ""}, "metadata": {"dataset id": 829, "metadata: title": "Predictive models for fatigue property of laser powder bed fusion stainless steel 316L", "metadata: authors": "Hardacre, David; Li, Hua; Sun, Chen-Nan; Wei, Jun; Zhang Xiang; Zhang, Meng", "metadata: source of the publication": "MATERIALS & DESIGN", "metadata: year of publication": 2018, "metadata: institution": "ASTAR, Singapore Inst Mfg Technol; Coventry Univ; Lloyds Register; Nanyang Technol Univ", "metadata: country and region": "Singapore; UK", "metadata: funding agency": "Singapore Economic Development Board (EDB)", "metadata: doi": "10.1016/j.matdes.2018.02.054", "fatigue: types of fatigue data": "sn", "fatigue: method of extraction": "color and shape", "materials: name of the material": "316L", "am: types of am": "L-PBF", "am: am machine": "EOS M290", "am: layer thickness (μm)": 20, "am: preheat temperature (°c)": 25, "am: direciton of specimen (°)": 0, "am: types of feedstock": "powder", "processing: processing sequence and parameters": "SURF EDM; SURF manual grind", "testing: types of fatigue tests": "uniaxial", "testing: fatigue temperature (°c)": 25, "testing: fatigue environment": "air", "testing: load ratio": 0.1, "testing: frequency (hz)": 5, "testing: fatigue machine": "MTS 810", "testing: load control": "force", "testing: specimens description": "rectangular cross-section; ASTM E466", "testing: critical cross-section size of specimens (mm)": "7, 3", "testing: stress concentration factor of specimens": 1, "rating score: rating score": 0.6285714285714286}}, {"id": "FatigueData-AM2022:830", "name": "316L", "material_family": "316L", "points": [[295.7170745410259, 27806.360192737135, 0], [295.8694977651696, 35213.02709803912, 0], [262.4966315161151, 71066.9581869685, 0], [229.913649517798, 162582.15405826128, 0], [197.35439420138727, 283742.4630190772, 0], [197.35439420138727,
