Repository: yunyunfanfan/S-PA-CBB

# S-PA-CBB

Official research code, processed curve records, evaluation outputs, and manuscript source for:

> **From Physics to Selective Generation: Conditional Brownian Bridges for Sparse S–N Curve Reconstruction and Fatigue Decision-Making**

S-PA-CBB reconstructs a complete probabilistic stress–life (S–N) curve from only two to four observed fatigue tests. The method first fits an interpretable Basquin state, diagnoses whether that state is sufficient, and applies a ControlNet-style conditional Brownian-bridge residual only to curves that benefit from correction.

File: am2022_curves.json (part 52 of 98)
360568.5329496268, 0], [180.71598963211267, 460346.7021215809, 0], [164.04845494278447, 704662.2258640355, 0]], "conditions": {"material": "316L", "am_type": "L-PBF", "load_ratio": "0.1", "test_type": "uniaxial", "temperature": "25", "surface_treatment": "", "heat_treatment": ""}, "metadata": {"dataset id": 830, "metadata: title": "Predictive models for fatigue property of laser powder bed fusion stainless steel 316L", "metadata: authors": "Hardacre, David; Li, Hua; Sun, Chen-Nan; Wei, Jun; Zhang Xiang; Zhang, Meng", "metadata: source of the publication": "MATERIALS & DESIGN", "metadata: year of publication": 2018, "metadata: institution": "ASTAR, Singapore Inst Mfg Technol; Coventry Univ; Lloyds Register; Nanyang Technol Univ", "metadata: country and region": "Singapore; UK", "metadata: funding agency": "Singapore Economic Development Board (EDB)", "metadata: doi": "10.1016/j.matdes.2018.02.054", "fatigue: types of fatigue data": "sn", "fatigue: method of extraction": "color and shape", "materials: name of the material": "316L", "am: types of am": "L-PBF", "am: am machine": "EOS M290", "am: layer thickness (μm)": 20, "am: preheat temperature (°c)": 25, "am: direciton of specimen (°)": 0, "am: types of feedstock": "powder", "processing: processing sequence and parameters": "SURF EDM; SURF manual grind", "testing: types of fatigue tests": "uniaxial", "testing: fatigue temperature (°c)": 25, "testing: fatigue environment": "air", "testing: load ratio": 0.1, "testing: frequency (hz)": 5, "testing: fatigue machine": "MTS 810", "testing: load control": "force", "testing: specimens description": "rectangular cross-section; ASTM E466", "testing: critical cross-section size of specimens (mm)": "7, 3", "testing: stress concentration factor of specimens": 1, "rating score: rating score": 0.6285714285714286}}, {"id": "FatigueData-AM2022:831", "name": "Ti-6Al-4V", "material_family": "Ti", "points": [[574.9287388626134, 279.0172549453124, 0], [574.7561150288826, 364.47581350033784, 0], [432.3425651838935, 647.7425456004903, 0], [433.325102646431, 751.1830798342753, 0], [288.77385404263623, 1134.93686592957, 0], [288.9464778763671, 1264.6690946625317, 0], [216.26589676006637, 3520.5046512894896, 0], [216.26589676006637, 4854.50749416176, 0], [179.60696130437816, 994738.1954345173, 1]], "conditions": {"material": "Ti-6Al-4V", "am_type": "E-PBF", "load_ratio": "0.1", "test_type": "3-point bending", "temperature": "25", "surface_treatment": "", "heat_treatment": ""}, "metadata": {"dataset id": 831, "metadata: title": "Fatigue behaviour and equivalent diameter of single Ti-6Al-4V struts fabricated by Electron Bean Melting orientated to porous lattice structures", "metadata: authors": "Cuadrado, Alberto; Martel, Oscar; Nuno, N.; Perez-Sanchez, A.; Yanez, Alejandro", "metadata: source of the publication": "MATERIALS & DESIGN", "metadata: year of publication": 2018, "metadata: institution": "Ecole Technol Super; Univ Las Palmas Gran Canaria", "metadata: country and region": "Canada; Spain", "metadata: funding agency": "European Regional Development Fund (ERDF); Ministry of Economy and Competitiveness (MINECO), Spain", "metadata: doi": "10.1016/j.matdes.2018.05.066", "fatigue: types of fatigue data": "sn", "fatigue: method of extraction": "color and shape", "materials: name of the material": "Ti-6Al-4V", "am: types of am": "E-PBF", "am: am machine": "Arcam", "am: layer thickness (μm)": 50, "am: preheat temperature (°c)": 700, "am: direciton of specimen (°)": 90, "am: voltage (v)": 60000, "am: current (a)": 0.044, "am: types of feedstock": "powder", "am: size of feedstock (μm)": 50, "processing: processing sequence and parameters": "SURF as-built", "testing: types of fatigue tests": "3-point bending", "testing: fatigue temperature (°c)": 25, "testing: fatigue environment": "air", "testing: load ratio": 0.1, "testing: frequency (hz)": 15, "testing: fatigue machine": "Bose Electroforce 3100", "testing: load control": "force", "testing: specimens description": "circular cross-section", "testing: critical cross-section size of specimens (mm)": 1, "testing: stress concentration factor of specimens": 1, "rating score: rating score": 0.6756756756756757}}, {"id": "FatigueData-AM2022:832", "name": "Ti-6Al-4V", "material_family": "Ti", "points": [[663.9140036347417, 1262.988354099598, 0], [664.5512934298173, 1550.0208178194098, 0], [497.8940325729317, 2877.0031047874863, 0], [497.9253473798928, 4530.6372912348625, 0], [328.38040188593675, 5482.701150284743, 0], [330.1728529772809, 7712.655141674939, 0], [245.04659206672935, 51258.16828847125, 0], [245.43789298858562, 64069.87010333457, 0], [202.88412378741293, 995748.311361653, 1]], "conditions": {"material": "Ti-6Al-4V", "am_type": "E-PBF", "load_ratio": "0.1", "test_type": "3-point bending", "temperature": "25", "surface_treatment": "", "heat_treatment": ""}, "metadata": {"dataset id": 832, "metadata: title": "Fatigue behaviour and equivalent diameter of single Ti-6Al-4V struts fabricated by Electron Bean Melting orientated to porous lattice structures", "metadata: authors": "Cuadrado, Alberto; Martel, Oscar; Nuno, N.; Perez-Sanchez, A.; Yanez, Alejandro", "metadata: source of the publication": "MATERIALS & DESIGN", "metadata: year of publication": 2018, "metadata: institution": "Ecole Technol Super; Univ Las Palmas Gran Canaria", "metadata: country and region": "Canada; Spain", "metadata: funding agency": "European Regional Development Fund (ERDF); Ministry of Economy and Competitiveness (MINECO), Spain", "metadata: doi": "10.1016/j.matdes.2018.05.066", "fatigue: types of fatigue data": "sn", "fatigue: method of extraction": "color and shape", "materials: name of the material": "Ti-6Al-4V", "am: types of am": "E-PBF", "am: am machine": "Arcam", "am: layer thickness (μm)": 50, "am: preheat temperature (°c)": 700, "am: direciton of specimen (°)": 45, "am: voltage (v)": 60000, "am: current (a)": 0.044, "am: types of feedstock": "powder", "am: size of feedstock (μm)": 50, "processing: processing sequence and parameters": "SURF as-built", "testing: types of fatigue tests": "3-point bending", "testing: fatigue temperature (°c)": 25, "testing: fatigue environment": "air", "testing: load ratio": 0.1, "testing: frequency (hz)": 15, "testing: fatigue machine": "Bose Electroforce 3100", "testing: load control": "force", "testing: specimens description": "circular cross-section", "testing: critical cross-section size of specimens (mm)": 1, "testing: stress concentration factor of specimens": 1, "rating score: rating score": 0.6756756756756757}}, {"id": "FatigueData-AM2022:833", "name": "Ti-6Al-4V", "material_family": "Ti", "points": [[437.9565826768604, 87.30056159038625, 0], [437.2157759652575, 105.66045249112585, 0], [326.78990600186, 458.11840101707264, 0], [327.7724434643975, 483.71173764736756, 0], [219.09961758358264, 1345.862669715615, 0], [163.47877210824052, 2725.6682079764796, 0], [164.94477107264666, 3201.5264674309697, 0], [109.61097071548083, 34511.75839786393, 0], [109.61097071548083, 40536.961771429866, 0], [81.27872127872128, 989688.4122111844, 1]], "conditions": {"material": "Ti-6Al-4V", "am_type": "E-PBF", "load_ratio": "0.1", "test_type": "3-point bending", "temperature": "25", "surface_treatment": "", "heat_treatment": ""}, "metadata": {"dataset id": 833, "metadata: title": "Fatigue behaviour and equivalent diameter of single Ti-6Al-4V struts fabricated by Electron Bean Melting orientated to porous lattice structures", "metadata: authors": "Cuadrado, Alberto; Martel, Oscar; Nuno, N.; Perez-Sanchez, A.; Yanez, Alejandro", "metadata: source of the publication": "MATERIALS & DESIGN", "metadata: year of publication": 2018, "metadata: institution": "Ecole Technol Super; Univ Las Palmas Gran Canaria", "metadata: country and region": "Canada; Spain", "metadata: funding agency": "European Regional Development Fund (ERDF); Ministry of Economy and Competitiveness (MINECO), Spain", "metadata: doi": "10.1016/j.matdes.2018.05.066", "fatigue: types of fatigue data": "sn", "fatigue: method of extraction": "color and shape", "materials: name of the material": "Ti-6Al-4V", "am: types of am": "E-PBF", "am: am machine": "Arcam", "am: layer thickness (μm)": 50, "am: preheat temperature (°c)": 700, "am: direciton of specimen (°)": 90, "am: voltage (v)": 60000, "am: current (a)": 0.044, "am: types of feedstock": "powder", "am: size of feedstock (μm)": 50, "processing: processing sequence and parameters": "SURF as-built", "testing: types of fatigue tests": "3-point bending", "testing: fatigue temperature (°c)": 25, "testing: fatigue environment": "air", "testing: load ratio": 0.1, "testing: frequency (hz)": 15, "testing: fatigue machine": "Bose Electroforce 3100", "testing: load control": "force", "testing: specimens description": "circular cross-section", "testing: critical cross-section size of specimens (mm)": 0.6, "testing: stress concentration factor of specimens": 1, "rating score: rating score": 0.6756756756756757}}, {"id": "FatigueData-AM2022:834", "name": "Ti-6Al-4V", "material_family": "Ti", "points": [[467.64049669579634, 645.5631974077617, 0], [468.2377816358399, 985.063502686236, 0], [351.57050138338843, 1509.1513613670527, 0], [351.57050138338843, 1646.578885022003, 0], [234.66225567211038, 2399.4443641371518, 0], [234.40803335413608, 3177.609245374991, 0], [176.13598928463782, 13649.33871346551, 0], [176.39021160261223, 15408.097027792859, 0], [145.52616105608254, 996373.1433148931, 1]], "conditions": {"material": "Ti-6Al-4V", "am_type": "E-PBF", "load_ratio": "0.1", "test_type": "3-point bending", "temperature": "25", "surface_treatment": "", "heat_treatment": ""}, "metadata": {"dataset id": 834, "metadata: title": "Fatigue behaviour and equivalent diameter of single Ti-6Al-4V struts fabricated by Electron Bean Melting orientated to porous lattice structures", "metadata: authors": "Cuadrado, Alberto; Martel, Oscar; Nuno, N.; Perez-Sanchez, A.; Yanez, Alejandro", "metadata: source of the publication": "MATERIALS & DESIGN", "metadata: year of publication": 2018, "metadata: institution": "Ecole Technol Super; Univ Las Palmas Gran Canaria", "metadata: country and region": "Canada; Spain", "metadata: funding agency": "European Regional Development Fund (ERDF); Ministry of Economy and Competitiveness (MINECO), Spain", "metadata: doi": "10.1016/j.matdes.2018.05.066", "fatigue: types of fatigue data": "sn", "fatigue: method of extraction": "color and shape", "materials: name of the material": "Ti-6Al-4V", "am: types of am": "E-PBF", "am: am machine": "Arcam", "am: layer thickness (μm)": 50, "am: preheat temperature (°c)": 700, "am: direciton of specimen (°)": 45, "am: voltage (v)": 60000, "am: current (a)": 0.044, "am: types of feedstock": "powder", "am: size of feedstock (μm)": 50, "processing: processing sequence and parameters": "SURF as-built", "testing: types of fatigue tests": "3-point bending", "testing: fatigue temperature (°c)": 25, "testing: fatigue environment": "air", "testing: load ratio": 0.1, "testing: frequency (hz)": 15, "testing: fatigue machine": "Bose Electroforce 3100", "testing: load control": "force", "testing: specimens description": "circular cross-section", "testing: critical cross-section size of specimens (mm)": 0.6, "testing: stress concentration factor of specimens": 1, "rating score: rating score": 0.6756756756756757}}, {"id": "FatigueData-AM2022:835", "name": "Ti-6Al-4V", "material_family": "Ti", "points": [[701.3818371813876, 11376.085649381232, 0], [648.7557068263187, 12180.974396702773, 0], [597.8635266985691, 15000.277521060461, 0], [650.0535961633896, 16086.565709571702, 0], [599.8683436089207, 20376.166788631257, 0], [450.26110104670175, 22783.139255946764, 0], [550.5096074843239, 27476.719012212332, 0], [550.5096074843239, 35537.355005760815, 0], [498.99053929484086, 41667.68764415698, 0], [498.9032694688448, 58400.18336693506, 0], [500.5762427588938, 84454.0808348176, 0], [449.88121804205144, 90148.82794115237, 0], [399.6004828432893, 193314.7963067005, 0], [400.0699693358106, 341218.92897049396, 0], [400.1079953460169, 1121311.115104825, 0]], "conditions": {"material": "Ti-6Al-4V", "am_type": "L-PBF", "load_ratio": "-1", "test_type": "uniaxial", "temperature": "25", "surface_treatment": "", "heat_treatment": ""}, "metadata": {"dataset id": 835, "metadata: title": "Additive manufacturing of Ti6Al4V alloy: A review", "metadata: authors": "Liu, Shunyu; Shin, Yung C.", "metadata: source of the publication": "MATERIALS & DESIGN", "metadata: year of publication": 2019, "metadata: institution": "Purdue Univ", "metadata: country and region": "USA", "metadata: funding agency": "Purdue University", "metadata: doi": "10.1016/j.matdes.2018.107552", "fatigue: types of fatigue data": "sn", "fatigue: method of extraction": "color and shape", "materials: name of the material": "Ti-6Al-4V", "am: types of am": "L-PBF", "am: am machine": "SLM 250HL", "am: power (w)": 175, "am: scan speed (mm/s)": 710, "am: hatch space (μm)": 120, "am: layer thickness (μm)": 30, "am: preheat temperature (°c)": 200, "am: direciton of specimen (°)": 90, "am: am environment": "Ar", "am: types of feedstock": "powder", "am: size of feedstock (μm)": "20, 63", "processing: processing sequence and parameters": "HT 800 C, 2 hour; SURF machine; SURF polish", "testing: types of fatigue tests": "uniaxial", "testing: fatigue temperature (°c)": 25, "testing: fatigue environment": "air", "testing: load ratio": -1, "testing: frequency (hz)": 10, "testing: fatigue machine": "MTS", "testing: load control": "force", "testing: specimens description": "circular cross-section", "testing: stress concentration factor of specimens": 1, "rating score: rating score": 0.7714285714285715}}, {"id": "FatigueData-AM2022:836", "name": "Ti-6Al-4V", "material_family": "Ti", "points": [[438.87004525163024, 146725.6000853919, 0], [342.05981649779005, 152070.58651784284, 0], [310.5548880249156, 1773983.5168092845, 0], [275.12173876028, 9910240.171606436, 0], [352.75588084457956, 13881030.37445188, 0], [381.34053870326494, 20385312.56552324, 0], [371.72901561009746, 28091056.8202255, 0], [341.4235281373015, 43885328.90021829, 0], [341.8844562364054, 55847418.79390384, 0], [310.1992561219018, 78727028.0881957, 0], [310.5637060337316, 152808697.39353314, 0], [263.0984934805011, 497694084.2143208, 0], [279.0142635448877, 785677465.8640827, 0], [236.0109724655822, 2407411508.0754, 0], [279.29321962737305, 2912435052.675005, 1], [247.87373400883664, 2938406815.4120884, 1], [247.9170929101703, 2946240069.3867145, 1], [175.40680868721927, 2995698729.766463, 1], [174.9953666210408, 2999020802.746789, 1]], "conditions": {"material": "Ti-6Al-4V", "am_type": "L-PBF", "load_ratio": "-1", "test_type": "uniaxial; VHCF", "temperature": "25", "surface_treatment": "", "heat_treatment": ""}, "metadata": {"dataset id": 836, "metadata: title": "Additive manufacturing of Ti6Al4V alloy: A review", "metadata: authors": "Liu, Shunyu; Shin, Yung C.", "metadata: source of the publication": "MATERIALS & DESIGN", "metadata: year of publication": 2019, "metadata: institution": "Purdue Univ", "metadata: country and region": "USA", "metadata: funding agency": "Purdue University", "metadata: doi": "10.1016/j.matdes.2018.107552", "fatigue: types of fatigue data": "sn", "fatigue: method of extraction": "color and shape", "materials: name of the material": "Ti-6Al-4V", "am: types of am": "L-PBF", "am: am machine": "SLM 250HL", "am: power (w)": 175, "am: scan speed (mm/s)": 710, "am: hatch space (μm)": 120, "am: layer thickness (μm)": 30, "am: preheat temperature (°c)": 200, "am: direciton of specimen (°)": 90, "am: am environment": "Ar", "am: types of feedstock": "powder", "am: size of feedstock (μm)": "20, 63", "processing: processing sequence and parameters": "HT 800 C, 2 hour; SURF machine; SURF polish", "testing: types of fatigue tests": "uniaxial; VHCF", "testing: fatigue temperature (°c)": 25, "testing: fatigue environment": "air", "testing: load ratio": -1, "testing: frequency (hz)": 19000, "testing: fatigue machine": "VHCF testing system", "testing: load control": "displacement", "testing: specimens description": "circular cross-section", "testing: stress concentration factor of specimens": 1, "rating score: rating score": 0.7714285714285715}}, {"id": "FatigueData-AM2022:837", "name": "Ti-6Al-4V", "material_family": "Ti", "points": [[589.347277173589, 50994.83472380141, 0], [648.1723199953864, 105908.74628778143, 0], [530.6240928882438, 215573.20136005632, 0], [530.7013512283165, 1105059.6838967355, 0], [529.9641407676779, 1317595.5078233369, 0], [618.867924528302, 5605279.655722248, 0], [560.3469018644636, 11714056.928927358, 0], [422.64150943396226, 18288187.727337103, 0], [500.62833538014945, 135547635.36713368, 0], [470.7690521379926, 188837221.54162252, 0], [435.7859104610919, 299054420.4211943, 0], [471.8186892932901, 474701532.1845641, 0], [397.7781846600423, 532674936.0905397, 0], [441.9594060511332, 548242462.728784, 0], [471.8186892932901, 652059248.058266, 0], [422.3892821257116, 1033840579.280622, 0]], "conditions": {"material": "Ti-6Al-4V", "am_type": "L-PBF", "load_ratio": "-1", "test_type": "uniaxial; VHCF", "temperature": "25", "surface_treatment": "", "heat_treatment": ""}, "metadata": {"dataset id": 837, "metadata: title": "Additive manufacturing of Ti6Al4V alloy: A review", "metadata: authors": "Liu, Shunyu; Shin, Yung C.", "metadata: source of the publication": "MATERIALS & DESIGN", "metadata: year of publication": 2019, "metadata: institution": "Purdue Univ", "metadata: country and region": "USA", "metadata: funding agency": "Purdue University", "metadata: doi": "10.1016/j.matdes.2018.107552", "fatigue: types of fatigue data": "sn", "fatigue: method of extraction": "color and shape", "materials: name of the material": "Ti-6Al-4V", "am: types of am": "L-PBF", "am: am machine": "SLM 250HL", "am: power (w)": 175, "am: scan speed (mm/s)": 710, "am: hatch space (μm)": 120, "am: layer thickness (μm)": 30, "am: preheat temperature (°c)": 200, "am: direciton of specimen (°)": 90, "am: am environment": "Ar", "am: types of feedstock": "powder", "am: size of feedstock (μm)": "20, 63", "processing: processing sequence and parameters": "HIP 920 C, 2 hour, 1000 bar; SURF machine; SURF polish", "testing: types of fatigue tests": "uniaxial; VHCF", "testing: fatigue temperature (°c)": 25, "testing: fatigue environment": "air", "testing: load ratio": -1, "testing: frequency (hz)": 19000, "testing: fatigue machine": "VHCF testing system", "testing: load control": "displacement", "testing: stress concentration factor of specimens": 1, "rating score: rating score": 0.7428571428571429}}, {"id": "FatigueData-AM2022:838", "name": "Ti-6Al-4V", "material_family": "Ti", "points": [[413.49342481417955, 85460.35762699245, 0], [441.4036664720786, 173343.685881022, 0], [442.3117090387161, 195192.3337872836, 0], [411.05190152046686, 237684.29476301686, 0], [441.1204772947586, 332180.00898753636, 0], [383.9167208848406, 459442.57498733996, 0], [383.6183504764308, 1723126.397007382, 0], [413.2626770625893, 7546689.780533775, 0], [383.26446718556394, 49076163.13731164, 0], [322.5257944903181, 72502631.76229465, 0], [411.1426857286061, 105384112.46623355, 0], [352.839153195943, 131703846.15142012, 0], [352.95110847993897, 139157411.958887, 0], [296.9707608258628, 162960543.24902016, 0], [294.64757594727587, 230007226.8859706, 0], [265.3838543969484, 270195957.4505995, 0], [321.47615733502056, 288354040.9868951, 0], [294.64757594727587, 484421019.6011849, 0], [323.6873869296115, 717905687.1406931, 0], [265.6077649649404, 1283069796.0346463, 0], [265.7197202489362, 1380068324.3213174, 0]], "conditions": {"material": "Ti-6Al-4V", "am_type": "E-PBF", "load_ratio": "-1", "test_type": "uniaxial; VHCF", "temperature": "25", "surface_treatment": "", "heat_treatment": ""}, "metadata": {"dataset id": 838, "metadata: title": "Additive manufacturing of Ti6Al4V alloy: A review", "metadata: authors": "Liu, Shunyu; Shin, Yung C.", "metadata: source of the publication": "MATERIALS & DESIGN", "metadata: year of publication": 2019, "metadata: institution": "Purdue Univ", "metadata: country and region": "USA", "metadata: funding agency": "Purdue University", "metadata: doi": "10.1016/j.matdes.2018.107552", "fatigue: types of fatigue data": "sn", "fatigue: method of extraction": "color and shape", "materials: name of the material": "Ti-6Al-4V", "am: types of am": "E-PBF", "am: am machine": "Arcam A2X", "am: scan speed (mm/s)": 4530, "am: hatch space (μm)": 100, "am: layer thickness (μm)": 50, "am: direciton of specimen (°)": 90, "am: voltage (v)": 60000, "am: current (a)": 0.021, "am: types of feedstock": "powder", "am: size of feedstock (μm)": "45, 100", "processing: processing sequence and parameters": "NHT; SURF machine; SURF polish", "testing: types of fatigue tests": "uniaxial; VHCF", "testing: fatigue temperature (°c)": 25, "testing: fatigue environment": "air", "testing: load ratio": -1, "testing: frequency (hz)": 19000, "testing: fatigue machine": "VHCF testing system", "testing: load control": "displacement", "testing: stress concentration factor of specimens": 1, "rating score: rating score": 0.6756756756756757}}, {"id": "FatigueData-AM2022:839", "name": "304L", "material_family": "304L", "points": [[238.55536380458852, 92046.23549377278, 0], [181.90772569322638, 294356.41741786775, 0], [129.85063690941087, 1003163.408137326, 1]], "conditions": {"material": "304L", "am_type": "W-DED", "load_ratio": "0", "test_type": "uniaxial", "temperature": "25", "surface_treatment": "", "heat_treatment": ""}, "metadata": {"dataset id": 839, "metadata: title": "Enhancement in fatigue performance of metastable austenitic stainless steel through directed energy deposition additive manufacturing", "metadata: authors": "Gordon, Jerard; Haden, Christina; Harlow, D. Gary; Hochhalter, Jacob", "metadata: source of the publication": "MATERIALS & DESIGN", "metadata: year of publication": 2019, "metadata: institution": "Lehigh Univ; NASA; Univ Utah", "metadata: country and region": "USA", "metadata: doi": "10.1016/j.matdes.2019.107630", "fatigue: types of fatigue data": "sn", "fatigue: method of extraction": "color and shape", "materials: name of the material": "304L", "am: types of am": "W-DED", "am: scan speed (mm/s)": 2.54, "am: direciton of specimen (°)": 90, "am: am environment": "90% He + 7.5% Ar + 2.5% CO2", "am: voltage (v)": 22, "am: wire feed rate (mm/s)": 9.3, "am: types of feedstock": "wire", "processing: processing sequence and parameters": "SURF machine; SURF polish", "testing: types of fatigue tests": "uniaxial", "testing: fatigue temperature (°c)": 25, "testing: fatigue environment": "air", "testing: load ratio": 0, "testing: frequency (hz)": 10, "testing: fatigue machine": "MTS", "testing: load control": "force", "testing: specimens description": "rectangular cross-section; ASTM E466", "testing: stress concentration factor of specimens": 1, "static mechanical properties: ultimate tensile strength (mpa)": 515, "rating score: rating score": 0.6052631578947368}}, {"id": "FatigueData-AM2022:840", "name": "304L", "material_family": "304L", "points": [[205.1991014206719, 39026.221938347415, 0], [205.23023055325598, 55099.45244597127, 0], [204.89539283225523, 57224.20236774857, 0], [156.97329049336105, 404383.3137637592, 0], [157.12514478756938, 446631.96360830596, 0], [120.27244226814886, 1005800.9344361959, 1]], "conditions": {"material": "304L", "am_type": "W-DED", "load_ratio": "0", "test_type": "uniaxial", "temperature": "25", "surface_treatment": "", "heat_treatment": ""}, "metadata": {"dataset id": 840, "metadata: title": "Enhancement in fatigue performance of metastable austenitic stainless steel through directed energy deposition additive manufacturing", "metadata: authors": "Gordon, Jerard; Haden, Christina; Harlow, D. Gary; Hochhalter, Jacob", "metadata: source of the publication": "MATERIALS & DESIGN", "metadata: year of publication": 2019, "metadata: institution": "Lehigh Univ; NASA; Univ Utah", "metadata: country and region": "USA", "metadata: doi": "10.1016/j.matdes.2019.107630", "fatigue: types of fatigue data": "sn", "fatigue: method of extraction": "color and shape", "materials: name of the material": "304L", "am: types of am": "W-DED", "am: scan speed (mm/s)": 2.54, "am: direciton of specimen (°)": 0, "am: am environment": "90% He + 7.5% Ar + 2.5% CO2", "am: voltage (v)": 22, "am: wire feed rate (mm/s)": 9.3, "am: types of feedstock": "wire", "processing: processing sequence and parameters": "SURF machine; SURF polish", "testing: types of fatigue tests": "uniaxial", "testing: fatigue temperature (°c)": 25, "testing: fatigue environment": "air", "testing: load ratio": 0, "testing: frequency (hz)": 10, "testing: fatigue machine": "MTS", "testing: load control": "force", "testing: specimens description": "rectangular cross-section; ASTM E466", "testing: stress concentration factor of specimens": 1, "static mechanical properties: ultimate tensile strength (mpa)": 471.6667, "rating score: rating score": 0.6052631578947368}}, {"id": "FatigueData-AM2022:841", "name": "IN718", "material_family": "IN718", "points": [[371.76912961150515, 7550.904526148326, 0], [269.68698703049796, 49548.88767418057, 0], [157.46238699495007, 295283.7151759078, 0], [107.7605976425468, 1375566.9498250063, 0], [89.24719197157032, 11972527.284954976, 1]], "conditions": {"material": "IN718", "am_type": "L-PBF", "load_ratio": "0.1", "test_type": "uniaxial", "temperature": "25", "surface_treatment": "", "heat_treatment": ""}, "metadata": {"dataset id": 841, "metadata: title": "Mitigation of anisotropic fatigue in nickel alloy 718 manufactured via selective laser melting", "metadata: authors": "Cobb, Gregory R.; Hartsfield, Megan N.; Kemnitz, Ryan A.; Newell, David J.; O'Hara, Ryan P.; Sabelkin, Volodymyr P.; Shelton, Travis E.", "metadata: source of the publication": "MATERIALS & DESIGN", "metadata: year of publication": 2019, "metadata: institution": "US Air Force", "metadata: country and region": "USA", "metadata: funding agency": "Oak Ridge Institute", "metadata: doi": "10.1016/j.matdes.2019.108095", "fatigue: types of fatigue data": "sn", "fatigue: method of extraction": "color and shape", "materials: name of the material": "IN718", "am: types of am": "L-PBF", "am: am machine": "Concept Laser M2", "am: power (w)": 370, "am: scan speed (mm/s)": 700, "am: layer thickness (μm)": 40, "am: direciton of specimen (°)": 0, "am: scan pattern": "island", "am: types of feedstock": "powder", "am: size of feedstock (μm)": 40, "processing: processing sequence and parameters": "NHT; SURF as-built", "testing: types of fatigue tests": "uniaxial", "testing: fatigue temperature (°c)": 25, "testing: fatigue environment": "air", "testing: load ratio": 0.1, "testing: frequency (hz)": 10, "testing: fatigue machine": "MTS 810", "testing: load control": "force", "testing: specimens description": "rectangular cross-section", "testing: critical cross-section size of specimens (mm)": "21, 2.5", "testing: stress concentration factor of specimens": 1, "static mechanical properties: young's modulus (gpa)": 89, "static mechanical properties: yield strength (mpa)": 602, "static mechanical properties: ultimate tensile strength (mpa)": 986, "static mechanical properties: elongation (%)": 20, "rating score: rating score": 0.8571428571428571}}, {"id": "FatigueData-AM2022:842", "name": "IN718", "material_family": "IN718", "points": [[360.52205329416745, 19779.20204455818, 0], [225.14379971309188, 26318.31915576049, 0], [269.38820856322394, 63928.39489970549, 0], [156.60154077443505, 81313.56005646489, 0], [117.83111609357836, 314005.4694798136, 0], [108.06641902016591, 323647.20266896137, 0], [80.84627067843022, 735815.2078032851, 0], [89.83126207332103, 2064542.3300196126, 0]], "conditions": {"material": "IN718", "am_type": "L-PBF", "load_ratio": "0.1", "test_type": "uniaxial", "temperature": "25", "surface_treatment": "", "heat_treatment": ""}, "metadata": {"dataset id": 842, "metadata: title": "Mitigation of anisotropic fatigue in nickel alloy 718 manufactured via selective laser melting", "metadata: authors": "Cobb, Gregory R.; Hartsfield, Megan N.; Kemnitz, Ryan A.; Newell, David J.; O'Hara, Ryan P.; Sabelkin, Volodymyr P.; Shelton, Travis E.", "metadata: source of the publication": "MATERIALS & DESIGN", "metadata: year of publication": 2019, "metadata: institution": "US Air Force", "metadata: country and region": "USA", "metadata: funding agency": "Oak Ridge Institute", "metadata: doi": "10.1016/j.matdes.2019.108095", "fatigue: types of fatigue data": "sn", "fatigue: method of extraction": "color and shape", "materials: name of the material": "IN718", "am: types of am": "L-PBF", "am: am machine": "Concept Laser M2", "am: power (w)": 370, "am: scan speed (mm/s)": 700, "am: layer thickness (μm)": 40, "am: direciton of specimen (°)": 45, "am: scan pattern": "island", "am: types of feedstock": "powder", "am: size of feedstock (μm)": 40, "processing: processing sequence and parameters": "NHT; SURF as-built", "testing: types of fatigue tests": "uniaxial", "testing: fatigue temperature (°c)": 25, "testing: fatigue environment": "air", "testing: load ratio": 0.1, "testing: frequency (hz)": 10, "testing: fatigue machine": "MTS 810", "testing: load control": "force", "testing: specimens description": "rectangular cross-section", "testing: critical cross-section size of specimens (mm)": "21, 2.5", "testing: stress concentration factor of specimens": 1, "rating score: rating score": 0.7428571428571429}}, {"id": "FatigueData-AM2022:843", "name": "IN718", "material_family": "IN718", "points": [[156.91338501580825, 12296.891755377053, 0], [358.86633435411665, 14943.063747639759, 0], [269.033489744028, 67175.31482846467, 0], [224.15064418934747, 102138.23797535549, 0], [80.52199693239422, 405344.26141755196, 0], [107.584295480778, 636020.5656765717, 0], [73.73305207084829, 11894862.3773776, 1]], "conditions": {"material": "IN718", "am_type": "L-PBF", "load_ratio": "0.1", "test_type": "uniaxial", "temperature": "25", "surface_treatment": "", "heat_treatment": ""}, "metadata": {"dataset id": 843, "metadata: title": "Mitigation of anisotropic fatigue in nickel alloy 718 manufactured via selective laser melting", "metadata: authors": "Cobb, Gregory R.; Hartsfield, Megan N.; Kemnitz, Ryan A.; Newell, David J.; O'Hara, Ryan P.; Sabelkin, Volodymyr P.; Shelton, Travis E.", "metadata: source of the publication": "MATERIALS & DESIGN", "metadata: year of publication": 2019, "metadata: institution": "US Air Force", "metadata: country and region": "USA", "metadata: funding agency": "Oak Ridge Institute", "metadata: doi": "10.1016/j.matdes.2019.108095", "fatigue: types of fatigue data": "sn", "fatigue: method of extraction": "color and shape", "materials: name of the material": "IN718", "am: types of am": "L-PBF", "am: am machine": "Concept Laser M2", "am: power (w)": 370, "am: scan speed (mm/s)": 700, "am: layer thickness (μm)": 40, "am: direciton of specimen (°)": 90, "am: scan pattern": "island", "am: types of feedstock": "powder", "am: size of feedstock (μm)": 40, "processing: processing sequence and parameters": "NHT; SURF as-built", "testing: types of fatigue tests": "uniaxial", "testing: fatigue temperature (°c)": 25, "testing: fatigue environment": "air", "testing: load ratio": 0.1, "testing: frequency (hz)": 10, "testing: fatigue machine": "MTS 810", "testing: load control": "force", "testing: specimens description": "rectangular cross-section", "testing: critical cross-section size of specimens (mm)": "21, 2.5", "testing: stress concentration factor of specimens": 1, "rating score: rating score": 0.7428571428571429}}, {"id": "FatigueData-AM2022:844", "name": "IN718", "material_family": "IN718", "points": [[372.3794273401978, 34731.62026161112, 0], [269.37016250542683, 61960.81383644234, 0], [157.52682021679948, 1091427.0626129583, 0], [125.64638853711014, 6011445.219038096, 0]], "conditions": {"material": "IN718", "am_type": "L-PBF", "load_ratio": "0.1", "test_type": "uniaxial", "temperature": "25", "surface_treatment": "", "heat_treatment": ""}, "metadata": {"dataset id": 844, "metadata: title": "Mitigation of anisotropic fatigue in nickel alloy 718 manufactured via selective laser melting", "metadata: authors": "Cobb, Gregory R.; Hartsfield, Megan N.; Kemnitz, Ryan A.; Newell, David J.; O'Hara, Ryan P.; Sabelkin, Volodymyr P.; Shelton, Travis E.", "metadata: source of the publication": "MATERIALS & DESIGN", "metadata: year of publication": 2019, "metadata: institution": "US Air Force", "metadata: country and region": "USA", "metadata: funding agency": "Oak Ridge Institute", "metadata: doi": "10.1016/j.matdes.2019.108095", "fatigue: types of fatigue data": "sn", "fatigue: method of extraction": "color and shape", "materials: name of the material": "IN718", "am: types of am": "L-PBF", "am: am machine": "Concept Laser M2", "am: power (w)": 370, "am: scan speed (mm/s)": 700, "am: layer thickness (μm)": 40, "am: direciton of specimen (°)": 0, "am: scan pattern": "island", "am: types of feedstock": "powder", "am: size of feedstock (μm)": 40, "processing: processing sequence and parameters": "HT 1010 C, 1 hour; HT 718 C, 8 hour; HT 621 C, 8 hour; SURF as-built", "testing: types of fatigue tests": "uniaxial", "testing: fatigue temperature (°c)": 25, "testing: fatigue environment": "air", "testing: load ratio": 0.1, "testing: frequency (hz)": 10, "testing: fatigue machine": "MTS 810", "testing: load control": "force", "testing: specimens description": "rectangular cross-section", "testing: critical cross-section size of specimens (mm)": "21, 2.5", "testing: stress concentration factor of specimens": 1, "rating score: rating score": 0.7428571428571429}}, {"id": "FatigueData-AM2022:845", "name": "IN718", "material_family": "IN718", "points": [[360.85402749314335, 16110.45637143257, 0], [268.1784707344135, 100911.40663759127, 0], [224.59535777911276, 326074.49297654524, 0], [135.14935735509448, 10085013.190776862, 1], [157.27752505205143, 10365702.893197015, 1]], "conditions": {"material": "IN718", "am_type": "L-PBF", "load_ratio": "0.1", "test_type": "uniaxial", "temperature": "25", "surface_treatment": "", "heat_treatment": ""}, "metadata": {"dataset id": 845, "metadata: title": "Mitigation of anisotropic fatigue in nickel alloy 718 manufactured via selective laser melting", "metadata: authors": "Cobb, Gregory R.; Hartsfield, Megan N.; Kemnitz, Ryan A.; Newell, David J.; O'Hara, Ryan P.; Sabelkin, Volodymyr P.; Shelton, Travis E.", "metadata: source of the publication": "MATERIALS & DESIGN", "metadata: year of publication": 2019, "metadata: institution": "US Air Force", "metadata: country and region": "USA", "metadata: funding agency": "Oak Ridge Institute", "metadata: doi": "10.1016/j.matdes.2019.108095", "fatigue: types of fatigue data": "sn", "fatigue: method of extraction": "color and shape", "materials: name of the material": "IN718", "am: types of am": "L-PBF", "am: am machine": "Concept Laser M2", "am: power (w)": 370, "am: scan speed (mm/s)": 700, "am: layer thickness (μm)": 40, "am: direciton of specimen (°)": 45, "am: scan pattern": "island", "am: types of feedstock": "powder", "am: size of feedstock (μm)": 40, "processing: processing sequence and parameters": "HT 1010 C, 1 hour; HT 718 C, 8 hour; HT 621 C, 8 hour; SURF as-built", "testing: types of fatigue tests": "uniaxial", "testing: fatigue temperature (°c)": 25, "testing: fatigue environment": "air", "testing: load ratio": 0.1, "testing: frequency (hz)": 10, "testing: fatigue machine": "MTS 810", "testing: load control": "force", "testing: specimens description": "rectangular cross-section", "testing: critical cross-section size of specimens (mm)": "21, 2.5", "testing: stress concentration factor of specimens": 1, "rating score: rating score": 0.7428571428571429}}, {"id": "FatigueData-AM2022:846", "name": "IN718", "material_family": "IN718", "points": [[359.34539334613635, 11380.07679312041, 0], [269.32738675128144, 28998.856488324975, 0], [89.43331839979365, 174958.06677355221, 0], [134.48816237213828, 257116.95665360935, 0], [53.320537334576734, 6015108.312758081, 0]], "conditions": {"material": "IN718", "am_type": "L-PBF", "load_ratio": "0.1", "test_type": "uniaxial", "temperature": "25", "surface_treatment": "", "heat_treatment": ""}, "metadata": {"dataset id": 846, "metadata: title": "Mitigation of anisotropic fatigue in nickel alloy 718 manufactured via selective laser melting", "metadata: authors": "Cobb, Gregory R.; Hartsfield, Megan N.; Kemnitz, Ryan A.; Newell, David J.; O'Hara, Ryan P.; Sabelkin, Volodymyr P.; Shelton, Travis E.", "metadata: source of the publication": "MATERIALS & DESIGN", "metadata: year of publication": 2019, "metadata: institution": "US Air Force", "metadata: country and region": "USA", "metadata: funding agency": "Oak Ridge Institute", "metadata: doi": "10.1016/j.matdes.2019.108095", "fatigue: types of fatigue data": "sn", "fatigue: method of extraction": "color and shape", "materials: name of the material": "IN718", "am: types of am": "L-PBF", "am: am machine": "Concept Laser M2", "am: power (w)": 370, "am: scan speed (mm/s)": 700, "am: layer thickness (μm)": 40, "am: direciton of specimen (°)": 90, "am: scan pattern": "island", "am: types of feedstock": "powder", "am: size of feedstock (μm)": 40, "processing: processing sequence and parameters": "HT 1010 C, 1 hour; HT 718 C, 8 hour; HT 621 C, 8 hour; SURF as-built", "testing: types of fatigue tests": "uniaxial", "testing: fatigue temperature (°c)": 25, "testing: fatigue environment": "air", "testing: load ratio": 0.1, "testing: frequency (hz)": 10, "testing: fatigue machine": "MTS 810", "testing: load control": "force", "testing: specimens description": "rectangular cross-section", "testing: critical cross-section size of specimens (mm)": "21, 2.5", "testing: stress concentration factor of specimens": 1, "rating score: rating score": 0.7428571428571429}}, {"id": "FatigueData-AM2022:847", "name": "IN718", "material_family": "IN718", "points": [[281.47567783104023, 16812.92674728314, 0], [218.05134226075552, 62487.345966081084, 0], [134.81214969268186, 516260.01075055404, 0], [124.41845922578513, 618806.9374980394, 0], [110.42426636834503, 2297707.1690524565, 0], [96.4678284620453, 14623870.735885492, 1], [82.05322902215805, 18707339.27420497, 1]], "conditions": {"material": "IN718", "am_type": "L-PBF", "load_ratio": "0.1", "test_type": "uniaxial", "temperature": "25", "surface_treatment": "", "heat_treatment": ""}, "metadata": {"dataset id": 847, "metadata: title": "Mitigation of anisotropic fatigue in nickel alloy 718 manufactured via selective laser melting", "metadata: authors": "Cobb, Gregory R.; Hartsfield, Megan N.; Kemnitz, Ryan A.; Newell, David J.; O'Hara, Ryan P.; Sabelkin, Volodymyr P.; Shelton, Travis E.", "metadata: source of the publication": "MATERIALS & DESIGN", "metadata: year of publication": 2019, "metadata: institution": "US Air Force", "metadata: country and region": "USA", "metadata: funding agency": "Oak Ridge Institute", "metadata: doi": "10.1016/j.matdes.2019.108095", "fatigue: types of fatigue data": "sn", "fatigue: method of extraction": "color and shape", "materials: name of the material": "IN718", "am: types of am": "L-PBF", "am: am machine": "Concept Laser M2", "am: power (w)": 370, "am: scan speed (mm/s)": 700, "am: layer thickness (μm)": 40, "am: direciton of specimen (°)": 0, "am: scan pattern": "island", "am: types of feedstock": "powder", "am: size of feedstock (μm)": 40, "processing: processing sequence and parameters": "HT 1160 C, 4 hour; HT 718 C, 8 hour; HT 621 C, 8 hour; SURF as-built", "testing: types of fatigue tests": "uniaxial", "testing: fatigue temperature (°c)": 25, "testing: fatigue environment": "air", "testing: load ratio": 0.1, "testing: frequency (hz)": 10, "testing: fatigue
