Repository: yunyunfanfan/S-PA-CBB

# S-PA-CBB

Official research code, processed curve records, evaluation outputs, and manuscript source for:

> **From Physics to Selective Generation: Conditional Brownian Bridges for Sparse S–N Curve Reconstruction and Fatigue Decision-Making**

S-PA-CBB reconstructs a complete probabilistic stress–life (S–N) curve from only two to four observed fatigue tests. The method first fits an interpretable Basquin state, diagnoses whether that state is sufficient, and applies a ControlNet-style conditional Brownian-bridge residual only to curves that benefit from correction.

File: am2022_curves.json (part 53 of 98)
machine": "MTS 810", "testing: load control": "force", "testing: specimens description": "rectangular cross-section", "testing: critical cross-section size of specimens (mm)": "21, 2.5", "testing: stress concentration factor of specimens": 1, "rating score: rating score": 0.7428571428571429}}, {"id": "FatigueData-AM2022:848", "name": "IN718", "material_family": "IN718", "points": [[282.16304092251715, 35144.97685161814, 0], [125.01654693225737, 479850.1231088688, 0], [110.96423658127671, 1105058.9762105404, 0], [96.60795244764977, 1699018.1558539525, 0], [135.2391124659733, 1839393.6452757514, 0]], "conditions": {"material": "IN718", "am_type": "L-PBF", "load_ratio": "0.1", "test_type": "uniaxial", "temperature": "25", "surface_treatment": "", "heat_treatment": ""}, "metadata": {"dataset id": 848, "metadata: title": "Mitigation of anisotropic fatigue in nickel alloy 718 manufactured via selective laser melting", "metadata: authors": "Cobb, Gregory R.; Hartsfield, Megan N.; Kemnitz, Ryan A.; Newell, David J.; O'Hara, Ryan P.; Sabelkin, Volodymyr P.; Shelton, Travis E.", "metadata: source of the publication": "MATERIALS & DESIGN", "metadata: year of publication": 2019, "metadata: institution": "US Air Force", "metadata: country and region": "USA", "metadata: funding agency": "Oak Ridge Institute", "metadata: doi": "10.1016/j.matdes.2019.108095", "fatigue: types of fatigue data": "sn", "fatigue: method of extraction": "color and shape", "materials: name of the material": "IN718", "am: types of am": "L-PBF", "am: am machine": "Concept Laser M2", "am: power (w)": 370, "am: scan speed (mm/s)": 700, "am: layer thickness (μm)": 40, "am: direciton of specimen (°)": 45, "am: scan pattern": "island", "am: types of feedstock": "powder", "am: size of feedstock (μm)": 40, "processing: processing sequence and parameters": "HT 1160 C, 4 hour; HT 718 C, 8 hour; HT 621 C, 8 hour; SURF as-built", "testing: types of fatigue tests": "uniaxial", "testing: fatigue temperature (°c)": 25, "testing: fatigue environment": "air", "testing: load ratio": 0.1, "testing: frequency (hz)": 10, "testing: fatigue machine": "MTS 810", "testing: load control": "force", "testing: specimens description": "rectangular cross-section", "testing: critical cross-section size of specimens (mm)": "21, 2.5", "testing: stress concentration factor of specimens": 1, "rating score: rating score": 0.7428571428571429}}, {"id": "FatigueData-AM2022:849", "name": "IN718", "material_family": "IN718", "points": [[282.16304092251715, 14328.459667806701, 0], [217.33567862969508, 39424.58899855638, 0], [134.81214969268186, 447050.74746178684, 0], [124.41845922578513, 1922492.0497756426, 0], [96.32855264256679, 11560847.185254103, 1]], "conditions": {"material": "IN718", "am_type": "L-PBF", "load_ratio": "0.1", "test_type": "uniaxial", "temperature": "25", "surface_treatment": "", "heat_treatment": ""}, "metadata": {"dataset id": 849, "metadata: title": "Mitigation of anisotropic fatigue in nickel alloy 718 manufactured via selective laser melting", "metadata: authors": "Cobb, Gregory R.; Hartsfield, Megan N.; Kemnitz, Ryan A.; Newell, David J.; O'Hara, Ryan P.; Sabelkin, Volodymyr P.; Shelton, Travis E.", "metadata: source of the publication": "MATERIALS & DESIGN", "metadata: year of publication": 2019, "metadata: institution": "US Air Force", "metadata: country and region": "USA", "metadata: funding agency": "Oak Ridge Institute", "metadata: doi": "10.1016/j.matdes.2019.108095", "fatigue: types of fatigue data": "sn", "fatigue: method of extraction": "color and shape", "materials: name of the material": "IN718", "am: types of am": "L-PBF", "am: am machine": "Concept Laser M2", "am: power (w)": 370, "am: scan speed (mm/s)": 700, "am: layer thickness (μm)": 40, "am: direciton of specimen (°)": 90, "am: scan pattern": "island", "am: types of feedstock": "powder", "am: size of feedstock (μm)": 40, "processing: processing sequence and parameters": "HT 1160 C, 4 hour; HT 718 C, 8 hour; HT 621 C, 8 hour; SURF as-built", "testing: types of fatigue tests": "uniaxial", "testing: fatigue temperature (°c)": 25, "testing: fatigue environment": "air", "testing: load ratio": 0.1, "testing: frequency (hz)": 10, "testing: fatigue machine": "MTS 810", "testing: load control": "force", "testing: specimens description": "rectangular cross-section", "testing: critical cross-section size of specimens (mm)": "21, 2.5", "testing: stress concentration factor of specimens": 1, "rating score: rating score": 0.7428571428571429}}, {"id": "FatigueData-AM2022:850", "name": "Ti-6Al-4V", "material_family": "Ti", "points": [[234.06964627025894, 110723.05758811635, 0], [215.99957428693062, 126267.02996606128, 0], [189.15397774667403, 153128.3485029647, 0], [188.92550649644429, 174331.5968818735, 0], [243.00112586075983, 244928.20643604838, 0], [234.03964989982074, 302025.7081221065, 0], [224.99375426442032, 354697.02825807745, 0], [188.96731818422586, 397284.8218650183, 0], [207.11034990231155, 413004.1503270522, 0], [242.9403638987681, 596255.1475020004, 0], [242.93323116219668, 824635.6543926154, 0], [198.01898818572153, 2376129.299916286, 0], [234.01575138356748, 7180015.075778032, 0], [207.14367776505355, 8001041.419305618, 0], [216.01356269473465, 9974658.584241215, 0], [197.92035650563406, 9983028.818827288, 1], [224.90490653320327, 9993692.89552507, 1], [170.73227772829452, 10008498.974783888, 1], [206.94014901528328, 10019190.259226069, 1], [188.92550649644429, 10019190.259226069, 1], [180.20901273840323, 10019190.259226069, 1]], "conditions": {"material": "Ti-6Al-4V", "am_type": "L-PBF", "load_ratio": "0.1", "test_type": "uniaxial", "temperature": "25", "surface_treatment": "", "heat_treatment": ""}, "metadata": {"dataset id": 850, "metadata: title": "The effect of manufacturing defects on the fatigue life of selective laser melted Ti-6Al-4V structures", "metadata: authors": "Bao, Hongyixi; Fu, Yanan; Hu, Yanan; Kang Guozheng; Withers, Philip J.; Wu Shengchuan; Zhang, Jie", "metadata: source of the publication": "MATERIALS & DESIGN", "metadata: year of publication": 2020, "metadata: institution": "AVIC; Chinese Acad Sci; Southwest Jiaotong Univ; Univ Manchester", "metadata: country and region": "Peoples R China; UK", "metadata: funding agency": "European Research Council (ERC); National Natural Science Foundation of China (NSFC); Southwest Jiaotong University; UK Research & Innovation (UKRI)Engineering & Physical Sciences Research Council (EPSRC)", "metadata: doi": "10.1016/j.matdes.2020.108708", "fatigue: types of fatigue data": "sn", "fatigue: method of extraction": "color and shape", "materials: name of the material": "Ti-6Al-4V", "am: types of am": "L-PBF", "am: am machine": "EOS M280", "am: hatch space (μm)": 140, "am: layer thickness (μm)": 30, "am: direciton of specimen (°)": 90, "am: scan pattern": "back and forth", "am: layer scan rotation (°)": 67, "am: types of feedstock": "powder", "am: size of feedstock (μm)": 38, "processing: processing sequence and parameters": "HT 500 C, 2 hour; SURF grind; SURF polish", "testing: types of fatigue tests": "uniaxial", "testing: fatigue temperature (°c)": 25, "testing: fatigue environment": "air", "testing: load ratio": 0.1, "testing: frequency (hz)": 110, "testing: fatigue machine": "QBG-100", "testing: load control": "force", "testing: specimens description": "circular cross-section; with drawing", "testing: critical cross-section size of specimens (mm)": 5, "testing: stress concentration factor of specimens": 1, "static mechanical properties: young's modulus (gpa)": 105, "static mechanical properties: yield strength (mpa)": 1094, "static mechanical properties: ultimate tensile strength (mpa)": 1267, "static mechanical properties: elongation (%)": 7, "rating score: rating score": 0.8571428571428571}}, {"id": "FatigueData-AM2022:851", "name": "316L", "material_family": "316L", "points": [[400.7710602102353, 6212.204076594152, 0], [374.9789175353796, 17117.9725799883, 0], [374.6929579108842, 20043.008192103836, 0], [375.2623476746637, 44534.47178426885, 0], [374.6954873960955, 64358.17714566088, 0], [374.9789175353796, 79426.15250600385, 0], [350.32049541766037, 98493.81058370898, 0], [350.60495062073943, 216769.8560167515, 0], [350.88711601741795, 253799.60169113224, 0], [350.6024211355282, 310260.01187990897, 0]], "conditions": {"material": "316L", "am_type": "L-PBF", "load_ratio": "-1", "test_type": "uniaxial", "temperature": "25", "surface_treatment": "", "heat_treatment": ""}, "metadata": {"dataset id": 851, "metadata: title": "Microstructural analysis and fatigue crack initiation modelling of additively manufactured 316L after different heat treatments", "metadata: authors": "Cutolo, Antonio; Elangeswaran, Chola; Muralidharan, Gokula Krishna; Van Hooreweder, Brecht; Vanmeensel, Kim", "metadata: source of the publication": "MATERIALS & DESIGN", "metadata: year of publication": 2020, "metadata: institution": "3D Syst; Katholieke Univ Leuven; SIM", "metadata: country and region": "Belgium", "metadata: funding agency": "Flanders Agency for Innovation and Entrepreneurship (VLAIO); The Research Foundation – Flanders (FWO)", "metadata: doi": "10.1016/j.matdes.2020.108962", "fatigue: types of fatigue data": "sn", "fatigue: method of extraction": "color and shape", "materials: name of the material": "316L", "am: types of am": "L-PBF", "am: am machine": "3D Systems ProX DMP 320", "am: layer thickness (μm)": 60, "am: direciton of specimen (°)": 90, "am: types of feedstock": "powder", "processing: processing sequence and parameters": "NHT; SURF machine", "testing: types of fatigue tests": "uniaxial", "testing: fatigue temperature (°c)": 25, "testing: fatigue environment": "air", "testing: load ratio": -1, "testing: frequency (hz)": 60, "testing: fatigue machine": "Instron ElectroPuls E10000", "testing: load control": "force", "testing: specimens description": "circular cross-section; ASTM E466", "testing: stress concentration factor of specimens": 1, "static mechanical properties: yield strength (mpa)": 453, "static mechanical properties: ultimate tensile strength (mpa)": 573, "static mechanical properties: elongation (%)": 46, "rating score: rating score": 0.6857142857142857}}, {"id": "FatigueData-AM2022:852", "name": "316L", "material_family": "316L", "points": [[400.4871185335709, 10529.754421636993, 0], [400.5141968048937, 24353.71743821525, 0], [400.5141968048937, 36336.84659770722, 0], [374.66410335957556, 49772.58305801499, 0], [374.69118163089837, 51935.04457553055, 0], [374.9487982414653, 72302.58224646073, 0], [350.31571228387634, 201711.7315514352, 0], [350.2615557412307, 218368.22781286866, 0], [350.08517394463206, 264912.3126263723, 0]], "conditions": {"material": "316L", "am_type": "L-PBF", "load_ratio": "-1", "test_type": "uniaxial", "temperature": "25", "surface_treatment": "", "heat_treatment": ""}, "metadata": {"dataset id": 852, "metadata: title": "Microstructural analysis and fatigue crack initiation modelling of additively manufactured 316L after different heat treatments", "metadata: authors": "Cutolo, Antonio; Elangeswaran, Chola; Muralidharan, Gokula Krishna; Van Hooreweder, Brecht; Vanmeensel, Kim", "metadata: source of the publication": "MATERIALS & DESIGN", "metadata: year of publication": 2020, "metadata: institution": "3D Syst; Katholieke Univ Leuven; SIM", "metadata: country and region": "Belgium", "metadata: funding agency": "Flanders Agency for Innovation and Entrepreneurship (VLAIO); The Research Foundation – Flanders (FWO)", "metadata: doi": "10.1016/j.matdes.2020.108962", "fatigue: types of fatigue data": "sn", "fatigue: method of extraction": "color and shape", "materials: name of the material": "316L", "am: types of am": "L-PBF", "am: am machine": "3D Systems ProX DMP 320", "am: layer thickness (μm)": 60, "am: direciton of specimen (°)": 90, "am: types of feedstock": "powder", "processing: processing sequence and parameters": "HT 470 C, 5 hour; SURF machine", "testing: types of fatigue tests": "uniaxial", "testing: fatigue temperature (°c)": 25, "testing: fatigue environment": "air", "testing: load ratio": -1, "testing: frequency (hz)": 60, "testing: fatigue machine": "Instron ElectroPuls E10000", "testing: load control": "force", "testing: specimens description": "circular cross-section; ASTM E466", "testing: stress concentration factor of specimens": 1, "static mechanical properties: yield strength (mpa)": 449, "static mechanical properties: ultimate tensile strength (mpa)": 570, "static mechanical properties: elongation (%)": 48, "rating score: rating score": 0.6857142857142857}}, {"id": "FatigueData-AM2022:853", "name": "316L", "material_family": "316L", "points": [[324.7775799201331, 14406.634156828477, 0], [324.7505016488103, 16244.17524670177, 0], [324.80465819145587, 32492.88201627169, 0], [312.0490371810645, 75443.9010633431, 0], [311.9948806384189, 81171.14888217677, 0]], "conditions": {"material": "316L", "am_type": "L-PBF", "load_ratio": "-1", "test_type": "uniaxial", "temperature": "25", "surface_treatment": "", "heat_treatment": ""}, "metadata": {"dataset id": 853, "metadata: title": "Microstructural analysis and fatigue crack initiation modelling of additively manufactured 316L after different heat treatments", "metadata: authors": "Cutolo, Antonio; Elangeswaran, Chola; Muralidharan, Gokula Krishna; Van Hooreweder, Brecht; Vanmeensel, Kim", "metadata: source of the publication": "MATERIALS & DESIGN", "metadata: year of publication": 2020, "metadata: institution": "3D Syst; Katholieke Univ Leuven; SIM", "metadata: country and region": "Belgium", "metadata: funding agency": "Flanders Agency for Innovation and Entrepreneurship (VLAIO); The Research Foundation – Flanders (FWO)", "metadata: doi": "10.1016/j.matdes.2020.108962", "fatigue: types of fatigue data": "sn", "fatigue: method of extraction": "color and shape", "materials: name of the material": "316L", "am: types of am": "L-PBF", "am: am machine": "3D Systems ProX DMP 320", "am: layer thickness (μm)": 60, "am: direciton of specimen (°)": 90, "am: types of feedstock": "powder", "processing: processing sequence and parameters": "HT 1060 C, 1 hour; SURF machine", "testing: types of fatigue tests": "uniaxial", "testing: fatigue temperature (°c)": 25, "testing: fatigue environment": "air", "testing: load ratio": -1, "testing: frequency (hz)": 60, "testing: fatigue machine": "Instron ElectroPuls E10000", "testing: load control": "force", "testing: specimens description": "circular cross-section; ASTM E466", "testing: stress concentration factor of specimens": 1, "static mechanical properties: yield strength (mpa)": 338, "static mechanical properties: ultimate tensile strength (mpa)": 560, "static mechanical properties: elongation (%)": 57, "rating score: rating score": 0.6857142857142857}}, {"id": "FatigueData-AM2022:854", "name": "316L", "material_family": "316L", "points": [[324.4994625309272, 14652.548628664246, 0], [312.3132312843153, 26674.12633336252, 0], [324.4723842596044, 34098.94384466266, 0], [312.0285364024255, 44122.15043903008, 0], [312.00145813110277, 273654.6635986179, 0], [300.1110333832238, 365482.1372762581, 0], [299.938724324635, 1989562.7366651366, 1]], "conditions": {"material": "316L", "am_type": "L-PBF", "load_ratio": "-1", "test_type": "uniaxial", "temperature": "25", "surface_treatment": "", "heat_treatment": ""}, "metadata": {"dataset id": 854, "metadata: title": "Microstructural analysis and fatigue crack initiation modelling of additively manufactured 316L after different heat treatments", "metadata: authors": "Cutolo, Antonio; Elangeswaran, Chola; Muralidharan, Gokula Krishna; Van Hooreweder, Brecht; Vanmeensel, Kim", "metadata: source of the publication": "MATERIALS & DESIGN", "metadata: year of publication": 2020, "metadata: institution": "3D Syst; Katholieke Univ Leuven; SIM", "metadata: country and region": "Belgium", "metadata: funding agency": "Flanders Agency for Innovation and Entrepreneurship (VLAIO); The Research Foundation – Flanders (FWO)", "metadata: doi": "10.1016/j.matdes.2020.108962", "fatigue: types of fatigue data": "sn", "fatigue: method of extraction": "color and shape", "materials: name of the material": "316L", "am: types of am": "L-PBF", "am: am machine": "3D Systems ProX DMP 320", "am: layer thickness (μm)": 60, "am: direciton of specimen (°)": 90, "am: types of feedstock": "powder", "processing: processing sequence and parameters": "HIP 1155 C, 3 hour, 1000 bar; SURF machine", "testing: types of fatigue tests": "uniaxial", "testing: fatigue temperature (°c)": 25, "testing: fatigue environment": "air", "testing: load ratio": -1, "testing: frequency (hz)": 60, "testing: fatigue machine": "Instron ElectroPuls E10000", "testing: load control": "force", "testing: specimens description": "circular cross-section; ASTM E466", "testing: stress concentration factor of specimens": 1, "static mechanical properties: yield strength (mpa)": 320, "static mechanical properties: ultimate tensile strength (mpa)": 560, "static mechanical properties: elongation (%)": 59, "rating score: rating score": 0.6857142857142857}}, {"id": "FatigueData-AM2022:855", "name": "AlSi10Mg", "material_family": "AlSi10Mg", "points": [[128.25662946592143, 27902.897460294575, 0], [134.94555269527848, 34996.82127890889, 0], [112.50141033237293, 75954.07440655195, 0], [112.50141033237293, 100818.24081831919, 0], [100.63746858784387, 145665.517603483, 0], [85.443119684252, 1888814.7857679673, 0]], "conditions": {"material": "AlSi10Mg", "am_type": "L-PBF", "load_ratio": "0.1", "test_type": "uniaxial", "temperature": "25", "surface_treatment": "", "heat_treatment": ""}, "metadata": {"dataset id": 855, "metadata: title": "Fatigue crack nucleation and growth in laser powder bed fusion AlSi10Mg under as built and post-treated conditions", "metadata: authors": "Buffiere, Jean-Yves; Elangeswaran, Chola; Macias, Juan Guillermo Santos; Simar, Aude; Van Hooreweder, Brecht; Zhao, Lv", "metadata: source of the publication": "MATERIALS & DESIGN", "metadata: year of publication": 2021, "metadata: institution": "Huazhong Univ Sci & Technol; Hubei Key Lab Engn Struct Anal & Safety Assessment; Katholieke Univ Leuven; Univ Lyon", "metadata: country and region": "Belgium; France; Peoples R China", "metadata: funding agency": "European Research Council (ERC); Fondation Universitaire de Belgique; KU Leuven; National Fund for Scientific Research (FNRS), Belgium; WALInnov LongLifeAM project", "metadata: doi": "10.1016/j.matdes.2021.110084", "fatigue: types of fatigue data": "sn", "fatigue: method of extraction": "color and shape", "materials: name of the material": "AlSi10Mg", "am: types of am": "L-PBF", "am: am machine": "EOS M290", "am: power (w)": 370, "am: scan speed (mm/s)": 1300, "am: hatch space (μm)": 190, "am: layer thickness (μm)": 30, "am: direciton of specimen (°)": 0, "am: layer scan rotation (°)": 67, "am: types of feedstock": "powder", "processing: processing sequence and parameters": "NHT; SURF machine; SURF polish", "testing: types of fatigue tests": "uniaxial", "testing: fatigue temperature (°c)": 25, "testing: fatigue environment": "air", "testing: load ratio": 0.1, "testing: frequency (hz)": 30, "testing: fatigue machine": "Instron ElectroPuls E10000", "testing: fatigue standard": "ASTM E466", "testing: load control": "force", "testing: specimens description": "circular cross-section; with drawing; ASTM E466", "testing: critical cross-section size of specimens (mm)": 2, "testing: stress concentration factor of specimens": 1, "rating score: rating score": 0.7714285714285715}}, {"id": "FatigueData-AM2022:856", "name": "AlSi10Mg", "material_family": "AlSi10Mg", "points": [[141.7992845421815, 4285.029654071028, 0], [135.1239704345599, 18511.631587098935, 0], [135.00427231958582, 32143.09173936352, 0], [112.50322721795281, 60993.37551677619, 0], [112.55036370961895, 66188.04080244043, 0], [100.26007841000659, 67593.97324171012, 0], [112.49959347613498, 80382.18709240892, 0], [100.32498365430284, 125547.34181822908, 0], [89.97398900272678, 147948.6000252855, 0], [89.9419974497126, 201042.4019825893, 0], [89.94490258018655, 214237.7245542639, 0], [100.59044760574558, 323006.9758323558, 0], [76.98457482073044, 2160329.3736920687, 1]], "conditions": {"material": "AlSi10Mg", "am_type": "L-PBF", "load_ratio": "0.1", "test_type": "uniaxial", "temperature": "25", "surface_treatment": "", "heat_treatment": ""}, "metadata": {"dataset id": 856, "metadata: title": "Fatigue crack nucleation and growth in laser powder bed fusion AlSi10Mg under as built and post-treated conditions", "metadata: authors": "Buffiere, Jean-Yves; Elangeswaran, Chola; Macias, Juan Guillermo Santos; Simar, Aude; Van Hooreweder, Brecht; Zhao, Lv", "metadata: source of the publication": "MATERIALS & DESIGN", "metadata: year of publication": 2021, "metadata: institution": "Huazhong Univ Sci & Technol; Hubei Key Lab Engn Struct Anal & Safety Assessment; Katholieke Univ Leuven; Univ Lyon", "metadata: country and region": "Belgium; France; Peoples R China", "metadata: funding agency": "European Research Council (ERC); Fondation Universitaire de Belgique; KU Leuven; National Fund for Scientific Research (FNRS), Belgium; WALInnov LongLifeAM project", "metadata: doi": "10.1016/j.matdes.2021.110084", "fatigue: types of fatigue data": "sn", "fatigue: method of extraction": "color and shape", "materials: name of the material": "AlSi10Mg", "am: types of am": "L-PBF", "am: am machine": "EOS M290", "am: power (w)": 370, "am: scan speed (mm/s)": 1300, "am: hatch space (μm)": 190, "am: layer thickness (μm)": 30, "am: direciton of specimen (°)": 0, "am: layer scan rotation (°)": 67, "am: types of feedstock": "powder", "processing: processing sequence and parameters": "HT 300 C, 2 hour; SURF machine; SURF polish", "testing: types of fatigue tests": "uniaxial", "testing: fatigue temperature (°c)": 25, "testing: fatigue environment": "air", "testing: load ratio": 0.1, "testing: frequency (hz)": 30, "testing: fatigue machine": "Instron ElectroPuls E10000", "testing: fatigue standard": "ASTM E466", "testing: load control": "force", "testing: specimens description": "circular cross-section; with drawing; ASTM E466", "testing: critical cross-section size of specimens (mm)": 2, "testing: stress concentration factor of specimens": 1, "rating score: rating score": 0.7714285714285715}}, {"id": "FatigueData-AM2022:857", "name": "AlSi10Mg", "material_family": "AlSi10Mg", "points": [[141.85296474923484, 13651.477725431936, 0], [141.72272817671214, 32032.281910425703, 0], [128.35352903520052, 111353.13639988011, 0], [135.00209205043564, 149325.34282207923, 0], [128.31451073306783, 195413.90140881436, 0], [135.06083627703367, 209763.68451308672, 0], [128.25662946592143, 396615.6792832689, 0], [121.5043603313224, 588760.4794745524, 0], [113.71156820409877, 2167802.6386008165, 1]], "conditions": {"material": "AlSi10Mg", "am_type": "L-PBF", "load_ratio": "0.1", "test_type": "uniaxial", "temperature": "25", "surface_treatment": "", "heat_treatment": ""}, "metadata": {"dataset id": 857, "metadata: title": "Fatigue crack nucleation and growth in laser powder bed fusion AlSi10Mg under as built and post-treated conditions", "metadata: authors": "Buffiere, Jean-Yves; Elangeswaran, Chola; Macias, Juan Guillermo Santos; Simar, Aude; Van Hooreweder, Brecht; Zhao, Lv", "metadata: source of the publication": "MATERIALS & DESIGN", "metadata: year of publication": 2021, "metadata: institution": "Huazhong Univ Sci & Technol; Hubei Key Lab Engn Struct Anal & Safety Assessment; Katholieke Univ Leuven; Univ Lyon", "metadata: country and region": "Belgium; France; Peoples R China", "metadata: funding agency": "European Research Council (ERC); Fondation Universitaire de Belgique; KU Leuven; National Fund for Scientific Research (FNRS), Belgium; WALInnov LongLifeAM project", "metadata: doi": "10.1016/j.matdes.2021.110084", "fatigue: types of fatigue data": "sn", "fatigue: method of extraction": "color and shape", "materials: name of the material": "AlSi10Mg", "am: types of am": "L-PBF", "am: am machine": "EOS M290", "am: power (w)": 370, "am: scan speed (mm/s)": 1300, "am: hatch space (μm)": 190, "am: layer thickness (μm)": 30, "am: direciton of specimen (°)": 0, "am: layer scan rotation (°)": 67, "am: types of feedstock": "powder", "processing: processing sequence and parameters": "HT NaN C, NaN hour; SURF machine; SURF polish", "testing: types of fatigue tests": "uniaxial", "testing: fatigue temperature (°c)": 25, "testing: fatigue environment": "air", "testing: load ratio": 0.1, "testing: frequency (hz)": 30, "testing: fatigue machine": "Instron ElectroPuls E10000", "testing: fatigue standard": "ASTM E466", "testing: load control": "force", "testing: specimens description": "circular cross-section; with drawing; ASTM E466", "testing: critical cross-section size of specimens (mm)": 2, "testing: stress concentration factor of specimens": 1, "rating score: rating score": 0.7714285714285715}}, {"id": "FatigueData-AM2022:858", "name": "AlSi10Mg", "material_family": "AlSi10Mg", "points": [[141.7889764341078, 34627.24502561199, 0], [128.33330410481906, 86826.1025297098, 0], [135.00427231958582, 114927.10718401831, 0], [134.9433733744284, 196089.9001106157, 0]], "conditions": {"material": "AlSi10Mg", "am_type": "L-PBF", "load_ratio": "0.1", "test_type": "uniaxial", "temperature": "25", "surface_treatment": "", "heat_treatment": ""}, "metadata": {"dataset id": 858, "metadata: title": "Fatigue crack nucleation and growth in laser powder bed fusion AlSi10Mg under as built and post-treated conditions", "metadata: authors": "Buffiere, Jean-Yves; Elangeswaran, Chola; Macias, Juan Guillermo Santos; Simar, Aude; Van Hooreweder, Brecht; Zhao, Lv", "metadata: source of the publication": "MATERIALS & DESIGN", "metadata: year of publication": 2021, "metadata: institution": "Huazhong Univ Sci & Technol; Hubei Key Lab Engn Struct Anal & Safety Assessment; Katholieke Univ Leuven; Univ Lyon", "metadata: country and region": "Belgium; France; Peoples R China", "metadata: funding agency": "European Research Council (ERC); Fondation Universitaire de Belgique; KU Leuven; National Fund for Scientific Research (FNRS), Belgium; WALInnov LongLifeAM project", "metadata: doi": "10.1016/j.matdes.2021.110084", "fatigue: types of fatigue data": "sn", "fatigue: method of extraction": "color and shape", "materials: name of the material": "AlSi10Mg", "am: types of am": "L-PBF", "am: am machine": "EOS M290", "am: power (w)": 370, "am: scan speed (mm/s)": 1300, "am: hatch space (μm)": 190, "am: layer thickness (μm)": 30, "am: direciton of specimen (°)": 0, "am: layer scan rotation (°)": 67, "am: types of feedstock": "powder", "processing: processing sequence and parameters": "HT NaN C, NaN hour; SURF machine; SURF polish", "testing: types of fatigue tests": "uniaxial", "testing: fatigue temperature (°c)": 25, "testing: fatigue environment": "air", "testing: load ratio": 0.1, "testing: frequency (hz)": 30, "testing: fatigue machine": "Instron ElectroPuls E10000", "testing: fatigue standard": "ASTM E466", "testing: load control": "force", "testing: specimens description": "circular cross-section; with drawing; ASTM E466", "testing: critical cross-section size of specimens (mm)": 2, "testing: stress concentration factor of specimens": 1, "rating score: rating score": 0.7714285714285715}}, {"id": "FatigueData-AM2022:859", "name": "AlSi10Mg", "material_family": "AlSi10Mg", "points": [[80.03937902653641, 29930.545894971558, 0], [79.95255478486324, 30941.674384362854, 0], [59.97966181379137, 77650.8036586593, 0], [59.95819419035745, 87823.94452130559, 0], [59.96745441085827, 99129.30368059277, 0], [50.053950579633515, 117544.69747281831, 0], [50.0307660513652, 131402.95777291484, 0], [49.97649422447732, 144940.74589538272, 0], [50.038493034002286, 166427.88154292287, 0], [50.038493034002286, 178147.65168514074, 0], [37.42005741852855, 409754.9073720443, 0], [37.51641319335237, 561945.2947096176, 0], [37.510619879929564, 714786.9294715002, 0], [29.956063317906164, 898101.5527212028, 0], [30.0183782999724, 1648012.3064996682, 0], [24.94474195517963, 2500312.3508702125, 0], [29.9440375022715, 2517844.229589178, 0], [29.90231791945712, 2802653.044939592, 0], [22.418333887892544, 4975584.774931621, 1], [24.99784799325555, 5006909.33012367, 1], [24.977387222450865, 5520135.538140519, 1], [22.43669835441653, 10014168.327815225, 1]], "conditions": {"material": "AlSi10Mg", "am_type": "L-PBF", "load_ratio": "0.1", "test_type": "uniaxial", "temperature": "25", "surface_treatment": "", "heat_treatment": ""}, "metadata": {"dataset id": 859, "metadata: title": "A benchmark activity on the fatigue life assessment of AlSi10Mg components manufactured by L-PBF", "metadata: authors": "Beretta, Stefano; Brackett, D.; Gargourimotlagh, M.; Ghidini, Tommaso; Gumpinger, Johannes; Hardaker, Alex; Patriarca, Luca; Salimian, M.", "metadata: source of the publication": "MATERIALS & DESIGN", "metadata: year of publication": 2022, "metadata: institution": "ESA; Mfg Technol Ctr; Politecn Milan", "metadata: country and region": "Italy; Netherlands; UK", "metadata: funding agency": "European Space Agency (ESA); Italian Ministry for Education, University and Research (MIUR); Polytechnic University of Milan; Space Additive Manufacturing Benchmarking Center", "metadata: doi": "10.1016/j.matdes.2022.110713", "fatigue: types of fatigue data": "sn", "fatigue: method of extraction": "color and shape", "materials: name of the material": "AlSi10Mg", "am: types of am": "L-PBF", "am: am machine": "EOS M280", "am: power (w)": 370, "am: scan speed (mm/s)": 1300, "am: hatch space (μm)": 190, "am: layer thickness (μm)": 30, "am: direciton of specimen (°)": 90, "am: layer scan rotation (°)": 67, "am: types of feedstock": "powder", "processing: processing sequence and parameters": "SURF as-built", "testing: types of fatigue tests": "uniaxial", "testing: fatigue temperature (°c)": 25, "testing: fatigue environment": "air", "testing: load ratio": 0.1, "testing: frequency (hz)": 35, "testing: fatigue machine": "Instron ElectroPuls E10000", "testing: load control": "force", "testing: specimens description": "circular cross-section; with drawing", "testing: critical cross-section size of specimens (mm)": 6, "testing: stress concentration factor of specimens": 1, "static mechanical properties: young's modulus (gpa)": 69.492, "static mechanical properties: yield strength (mpa)": 258.4, "static mechanical properties: ultimate tensile strength (mpa)": 469.1, "static mechanical properties: elongation (%)": 8.34, "rating score: rating score": 0.8285714285714286}}, {"id": "FatigueData-AM2022:860", "name": "AlSi10Mg", "material_family": "AlSi10Mg", "points": [[105.17152670749593, 43944.95932987721, 0], [105.1026453245012, 59108.26532533473, 0], [105.16965055654987, 70906.24550583033, 0], [90.12448916372374, 75951.92969652946, 0], [89.822531920779, 104111.09870025488, 0], [89.94471757562683, 109297.78587594627, 0], [89.9609348039003, 116601.98456349173, 0], [89.9609348039003, 123948.4232549874, 0], [79.94890517984194, 170306.75566680837, 0], [90.01875129445291, 295362.0556074452, 0], [79.99083977703742, 338824.7454482975, 0], [79.90334656573542, 365860.56098003534, 0], [75.13411177607004, 528618.4434157948, 0], [74.93646790353188, 615382.5441621467, 0], [79.91081719146662, 4982226.897496365, 0], [70.01375372488499, 5012614.633787292, 1], [70.01375372488499, 5449316.198487867, 1], [74.9468357938236, 10049938.8985405, 1]], "conditions": {"material": "AlSi10Mg", "am_type": "L-PBF", "load_ratio": "0.1", "test_type": "uniaxial", "temperature": "25", "surface_treatment": "", "heat_treatment": ""}, "metadata": {"dataset id": 860, "metadata: title": "A benchmark activity on the fatigue life assessment of AlSi10Mg components manufactured by L-PBF", "metadata: authors": "Beretta, Stefano; Brackett, D.; Gargourimotlagh, M.; Ghidini, Tommaso; Gumpinger, Johannes; Hardaker, Alex; Patriarca, Luca; Salimian, M.", "metadata: source of the publication": "MATERIALS & DESIGN", "metadata: year of publication": 2022, "metadata: institution": "ESA; Mfg Technol Ctr; Politecn Milan", "metadata: country and region": "Italy; Netherlands; UK", "metadata: funding agency": "European Space Agency (ESA); Italian Ministry for Education, University and Research (MIUR); Polytechnic University of Milan; Space Additive Manufacturing Benchmarking Center", "metadata: doi": "10.1016/j.matdes.2022.110713", "fatigue: types of fatigue data": "sn", "fatigue: method of extraction": "color and shape", "materials: name of the material": "AlSi10Mg", "am: types of am": "L-PBF", "am: am machine": "EOS M280", "am: power (w)": 370, "am: scan speed (mm/s)": 1300, "am: hatch space (μm)": 190, "am: layer thickness (μm)": 30, "am: direciton of specimen (°)": 90, "am: layer scan rotation (°)": 67, "am: types of feedstock": "powder", "processing: processing sequence and parameters": "SURF machine", "testing: types of fatigue tests": "uniaxial", "testing: fatigue temperature (°c)": 25, "testing: fatigue environment": "air", "testing: load ratio": 0.1, "testing: frequency (hz)": 35, "testing: fatigue machine": "Instron ElectroPuls E10000", "testing: load control": "force", "testing: specimens description": "circular cross-section; with drawing", "testing: critical cross-section size of specimens (mm)": 6, "testing: stress concentration factor of specimens": 1, "static mechanical properties: young's modulus (gpa)": 69.492, "static mechanical properties: yield strength (mpa)": 258.4, "static mechanical properties: ultimate tensile strength (mpa)": 469.1, "static mechanical properties: elongation (%)": 8.34, "rating score: rating score": 0.8285714285714286}}, {"id": "FatigueData-AM2022:861", "name": "SS420", "material_family": "SS420", "points": [[216.957156681858, 9558.985625201236, 0], [201.75758431480963, 41976.37957511831, 0], [185.65163060430433, 90214.49260905934, 0]], "conditions": {"material": "SS420", "am_type": "binder jetting", "load_ratio": "0.1", "test_type": "uniaxial", "temperature": "25", "surface_treatment": "", "heat_treatment": ""}, "metadata": {"dataset id": 861, "metadata: title": "A comparative study on mechanical properties of fully dense 420 stainless steel parts produced by modified binder jet printing", "metadata: authors": "Chung, Haseung; Ko, Se-Hyun; Kwon, Patrick; Lee, Dohoon; Shin, Chang-Seop; So, Tae-Yeong", "metadata: source of the publication": "MATERIALS & DESIGN", "metadata: year of publication": 2022, "metadata: institution": "Chungbuk Natl Univ; Korea Inst Ind Technol; Michigan State Univ; Vinh Univ", "metadata: country and region": "South Korea; USA; Vietnam", "metadata: funding agency": "Chungbuk National University; Korean Institute of Planning and Evaluation for Technology in Food, Agriculture, Forestry (IPET)", "metadata: doi": "10.1016/j.matdes.2022.111343", "fatigue: types of fatigue data": "sn", "fatigue: method of extraction": "color and shape", "materials: name of the material": "SS420", "am: types of am": "binder jetting", "am: am machine": "ExOne X1-Lab", "am: direciton of specimen (°)": 0, "am: types of feedstock": "powder", "am: size of feedstock (μm)": "6, 30", "processing: processing sequence and parameters": "HT 1250 C, 6 hour; SURF EDM; SURF machine; SURF polish", "testing: types of fatigue tests": "uniaxial", "testing: fatigue temperature (°c)": 25, "testing: fatigue environment": "air", "testing: load ratio": 0.1, "testing: frequency (hz)": 20, "testing: fatigue machine": "Instron 8801", "testing: load control": "force", "testing: specimens description": "rectangular cross-section; with drawing", "testing: stress concentration factor of specimens": 1, "static mechanical properties: ultimate tensile strength (mpa)": 758, "static mechanical properties: elongation (%)": 2.56, "rating score: rating score": 0.5897435897435898}}, {"id": "FatigueData-AM2022:862", "name": "SS420", "material_family": "SS420", "points": [[248.42686492242322, 35947.549282416585, 0], [212.23260425156056, 78829.07379567111, 0], [182.44622245923796, 142139.8487518345, 0]], "conditions": {"material": "SS420", "am_type": "binder jetting", "load_ratio": "0.1", "test_type": "uniaxial", "temperature": "25", "surface_treatment": "", "heat_treatment": ""}, "metadata": {"dataset id": 862, "metadata: title": "A comparative study on mechanical properties of fully dense 420 stainless steel parts produced by modified binder jet printing", "metadata: authors": "Chung, Haseung; Ko, Se-Hyun; Kwon, Patrick; Lee, Dohoon; Shin, Chang-Seop; So, Tae-Yeong", "metadata: source of the publication": "MATERIALS & DESIGN", "metadata: year of publication": 2022, "metadata: institution": "Chungbuk Natl Univ; Korea Inst Ind Technol; Michigan State Univ; Vinh Univ", "metadata: country and region": "South Korea; USA; Vietnam", "metadata: funding agency": "Chungbuk National University; Korean Institute of Planning and Evaluation for Technology in Food, Agriculture, Forestry (IPET)", "metadata: doi": "10.1016/j.matdes.2022.111343", "fatigue: types of fatigue data": "sn", "fatigue: method of extraction": "color and shape", "materials: name of the material": "SS420", "am: types of am": "binder jetting", "am: am machine": "ExOne X1-Lab", "am: direciton of specimen (°)": 90, "am: types of feedstock": "powder", "am: size of feedstock (μm)": "6, 30", "processing: processing sequence and parameters": "HT 1250 C, 6 hour; SURF EDM; SURF machine; SURF polish", "testing: types of fatigue tests": "uniaxial", "testing: fatigue temperature (°c)": 25, "testing: fatigue environment": "air", "testing: load ratio": 0.1, "testing: frequency (hz)": 20, "testing: fatigue machine": "Instron 8801", "testing: load control": "force", "testing: specimens description": "rectangular cross-section; with drawing", "testing: stress concentration factor of specimens": 1, "static mechanical properties: ultimate tensile strength (mpa)": 787, "static mechanical properties: elongation (%)": 2.65, "rating score: rating score": 0.5897435897435898}}, {"id": "FatigueData-AM2022:863", "name": "SS420", "material_family": "SS420", "points": [[207.05566243970227, 169238.8699992114, 0], [198.80812755483583, 271178.1554781252, 0], [173.68537914339058, 399395.71467657073, 0], [191.65083888908714, 440081.8415101933, 0], [184.21633506622607, 448905.26073600806, 0], [176.74183352029007, 842572.888027368, 0], [169.76315015617237, 872903.8843019295, 0], [162.1500410316803, 1005210.2743110028, 0]], "conditions": {"material": "SS420", "am_type": "binder jetting", "load_ratio": "0.1", "test_type": "uniaxial", "temperature": "25", "surface_treatment": "", "heat_treatment": ""}, "metadata": {"dataset id": 863, "metadata: title": "A comparative study on mechanical properties of fully dense 420 stainless steel parts produced by modified binder jet printing", "metadata: authors": "Chung, Haseung; Ko, Se-Hyun; Kwon, Patrick; Lee, Dohoon; Shin, Chang-Seop; So, Tae-Yeong", "metadata: source of the publication": "MATERIALS & DESIGN", "metadata: year of publication": 2022, "metadata: institution": "Chungbuk Natl Univ; Korea Inst Ind Technol; Michigan State Univ; Vinh Univ", "metadata: country and region": "South Korea; USA; Vietnam", "metadata: funding agency": "Chungbuk National University; Korean Institute of Planning and Evaluation for Technology in Food, Agriculture, Forestry (IPET)", "metadata: doi": "10.1016/j.matdes.2022.111343", "fatigue: types of fatigue data": "sn", "fatigue: method of extraction": "color and shape", "materials: name of the material": "SS420", "am: types of am": "binder jetting", "am: am machine": "ExOne X1-Lab", "am: direciton of specimen (°)": 90, "am: types of feedstock": "powder", "am: size of feedstock (μm)": "6, 30", "processing: processing sequence and parameters": "HT NaN C, NaN hour; SURF EDM; SURF machine; SURF polish", "testing: types of fatigue tests":
