Repository: yunyunfanfan/S-PA-CBB

# S-PA-CBB

Official research code, processed curve records, evaluation outputs, and manuscript source for:

> **From Physics to Selective Generation: Conditional Brownian Bridges for Sparse S–N Curve Reconstruction and Fatigue Decision-Making**

S-PA-CBB reconstructs a complete probabilistic stress–life (S–N) curve from only two to four observed fatigue tests. The method first fits an interpretable Basquin state, diagnoses whether that state is sufficient, and applies a ControlNet-style conditional Brownian-bridge residual only to curves that benefit from correction.

File: am2022_curves.json (part 54 of 98)
"uniaxial", "testing: fatigue temperature (°c)": 25, "testing: fatigue environment": "air", "testing: load ratio": 0.1, "testing: frequency (hz)": 20, "testing: fatigue machine": "Instron 8801", "testing: load control": "force", "testing: specimens description": "rectangular cross-section; with drawing", "testing: stress concentration factor of specimens": 1, "static mechanical properties: ultimate tensile strength (mpa)": 656, "static mechanical properties: elongation (%)": 3.78, "rating score: rating score": 0.5897435897435898}}, {"id": "FatigueData-AM2022:864", "name": "Scalmalloy", "material_family": "Scalmalloy", "points": [[121.33389705882352, 72998.90689055668, 0], [112.59218891402713, 155168.04977162604, 0]], "conditions": {"material": "Scalmalloy", "am_type": "L-PBF", "load_ratio": "0.1", "test_type": "uniaxial", "temperature": "25", "surface_treatment": "", "heat_treatment": ""}, "metadata": {"dataset id": 864, "metadata: title": "An improved process scan strategy to obtain high-performance fatigue properties for Scalmalloy", "metadata: authors": "Leichtfried, G.; Mair, P.; Palm, Frank; Perfler, L.; Pogatscher, S.; Schimbaeck, D.", "metadata: source of the publication": "MATERIALS & DESIGN", "metadata: year of publication": 2022, "metadata: institution": "Airbus; Univ Innsbruck; Univ Leoben", "metadata: country and region": "Austria; Germany", "metadata: doi": "10.1016/j.matdes.2022.111410", "fatigue: types of fatigue data": "sn", "fatigue: method of extraction": "color and shape", "materials: name of the material": "Scalmalloy", "am: types of am": "L-PBF", "am: am machine": "Aconity Midi", "am: power (w)": 370, "am: scan speed (mm/s)": 1000, "am: hatch space (μm)": 100, "am: layer thickness (μm)": 30, "am: direciton of specimen (°)": 90, "am: am environment": "Ar", "am: types of feedstock": "powder", "am: size of feedstock (μm)": "27.3, 64.7", "processing: processing sequence and parameters": "HT 325 C, 4 hour; SURF machine", "testing: types of fatigue tests": "uniaxial", "testing: fatigue temperature (°c)": 25, "testing: fatigue environment": "air", "testing: load ratio": 0.1, "testing: fatigue machine": "Rumul Microtron 654", "testing: fatigue standard": "EN 6072", "testing: load control": "force", "testing: specimens description": "EN 6072", "testing: stress concentration factor of specimens": 1.035, "static mechanical properties: yield strength (mpa)": 500, "static mechanical properties: ultimate tensile strength (mpa)": 512, "static mechanical properties: elongation (%)": 14, "rating score: rating score": 0.8285714285714286}}, {"id": "FatigueData-AM2022:865", "name": "Scalmalloy", "material_family": "Scalmalloy", "points": [[126.04393099547512, 14320.561617225661, 0], [116.96624999999999, 23448.3939913008, 0], [134.94400452488685, 211939.5710700741, 0], [112.43382352941175, 1973136.3031548269, 0], [108.0661764705882, 3009556.8152124574, 0]], "conditions": {"material": "Scalmalloy", "am_type": "L-PBF", "load_ratio": "0.1", "test_type": "uniaxial", "temperature": "25", "surface_treatment": "", "heat_treatment": ""}, "metadata": {"dataset id": 865, "metadata: title": "An improved process scan strategy to obtain high-performance fatigue properties for Scalmalloy", "metadata: authors": "Leichtfried, G.; Mair, P.; Palm, Frank; Perfler, L.; Pogatscher, S.; Schimbaeck, D.", "metadata: source of the publication": "MATERIALS & DESIGN", "metadata: year of publication": 2022, "metadata: institution": "Airbus; Univ Innsbruck; Univ Leoben", "metadata: country and region": "Austria; Germany", "metadata: doi": "10.1016/j.matdes.2022.111410", "fatigue: types of fatigue data": "sn", "fatigue: method of extraction": "color and shape", "materials: name of the material": "Scalmalloy", "am: types of am": "L-PBF", "am: am machine": "Aconity Midi", "am: power (w)": 370, "am: scan speed (mm/s)": 1000, "am: hatch space (μm)": 100, "am: layer thickness (μm)": 30, "am: direciton of specimen (°)": 90, "am: am environment": "Ar", "am: types of feedstock": "powder", "am: size of feedstock (μm)": "27.3, 64.7", "processing: processing sequence and parameters": "HIP 325 C, 4 hour, 2000 bar; SURF machine", "testing: types of fatigue tests": "uniaxial", "testing: fatigue temperature (°c)": 25, "testing: fatigue environment": "air", "testing: load ratio": 0.1, "testing: fatigue machine": "Rumul Microtron 654", "testing: fatigue standard": "EN 6072", "testing: load control": "force", "testing: specimens description": "EN 6072", "testing: stress concentration factor of specimens": 1.035, "static mechanical properties: yield strength (mpa)": 519, "static mechanical properties: ultimate tensile strength (mpa)": 524, "static mechanical properties: elongation (%)": 12, "rating score: rating score": 0.8285714285714286}}, {"id": "FatigueData-AM2022:866", "name": "Scalmalloy", "material_family": "Scalmalloy", "points": [[152.91534502262442, 21859.431599428404, 0], [166.53186651583712, 25927.86659710465, 0]], "conditions": {"material": "Scalmalloy", "am_type": "L-PBF", "load_ratio": "0.1", "test_type": "uniaxial", "temperature": "25", "surface_treatment": "", "heat_treatment": ""}, "metadata": {"dataset id": 866, "metadata: title": "An improved process scan strategy to obtain high-performance fatigue properties for Scalmalloy", "metadata: authors": "Leichtfried, G.; Mair, P.; Palm, Frank; Perfler, L.; Pogatscher, S.; Schimbaeck, D.", "metadata: source of the publication": "MATERIALS & DESIGN", "metadata: year of publication": 2022, "metadata: institution": "Airbus; Univ Innsbruck; Univ Leoben", "metadata: country and region": "Austria; Germany", "metadata: doi": "10.1016/j.matdes.2022.111410", "fatigue: types of fatigue data": "sn", "fatigue: method of extraction": "color and shape", "materials: name of the material": "Scalmalloy", "am: types of am": "L-PBF", "am: am machine": "Aconity Midi", "am: power (w)": 370, "am: scan speed (mm/s)": 1000, "am: hatch space (μm)": 100, "am: layer thickness (μm)": 30, "am: direciton of specimen (°)": 90, "am: am environment": "Ar", "am: types of feedstock": "powder", "am: size of feedstock (μm)": "27.3, 64.7", "processing: processing sequence and parameters": "HT 325 C, 4 hour; SURF machine", "testing: types of fatigue tests": "uniaxial", "testing: fatigue temperature (°c)": 25, "testing: fatigue environment": "air", "testing: load ratio": 0.1, "testing: fatigue machine": "Rumul Microtron 654", "testing: fatigue standard": "EN 6072", "testing: load control": "force", "testing: specimens description": "EN 6072", "testing: stress concentration factor of specimens": 1.035, "static mechanical properties: yield strength (mpa)": 482, "static mechanical properties: ultimate tensile strength (mpa)": 496, "static mechanical properties: elongation (%)": 16, "rating score: rating score": 0.8285714285714286}}, {"id": "FatigueData-AM2022:867", "name": "Scalmalloy", "material_family": "Scalmalloy", "points": [[168.87084841628956, 61568.00993172809, 0], [166.5254524886878, 84959.8177904338, 0], [170.89309954751133, 229686.24918040787, 0], [152.75697963800906, 30078430.824843653, 1], [103.38179864253397, 30089976.828204036, 1], [161.9994400452489, 30376463.07798914, 1]], "conditions": {"material": "Scalmalloy", "am_type": "L-PBF", "load_ratio": "0.1", "test_type": "uniaxial", "temperature": "25", "surface_treatment": "", "heat_treatment": ""}, "metadata": {"dataset id": 867, "metadata: title": "An improved process scan strategy to obtain high-performance fatigue properties for Scalmalloy", "metadata: authors": "Leichtfried, G.; Mair, P.; Palm, Frank; Perfler, L.; Pogatscher, S.; Schimbaeck, D.", "metadata: source of the publication": "MATERIALS & DESIGN", "metadata: year of publication": 2022, "metadata: institution": "Airbus; Univ Innsbruck; Univ Leoben", "metadata: country and region": "Austria; Germany", "metadata: doi": "10.1016/j.matdes.2022.111410", "fatigue: types of fatigue data": "sn", "fatigue: method of extraction": "color and shape", "materials: name of the material": "Scalmalloy", "am: types of am": "L-PBF", "am: am machine": "Aconity Midi", "am: power (w)": 370, "am: scan speed (mm/s)": 1000, "am: hatch space (μm)": 100, "am: layer thickness (μm)": 30, "am: direciton of specimen (°)": 90, "am: am environment": "Ar", "am: types of feedstock": "powder", "am: size of feedstock (μm)": "27.3, 64.7", "processing: processing sequence and parameters": "HIP 325 C, 4 hour, 2000 bar; SURF machine", "testing: types of fatigue tests": "uniaxial", "testing: fatigue temperature (°c)": 25, "testing: fatigue environment": "air", "testing: load ratio": 0.1, "testing: fatigue machine": "Rumul Microtron 654", "testing: fatigue standard": "EN 6072", "testing: load control": "force", "testing: specimens description": "EN 6072", "testing: stress concentration factor of specimens": 1.035, "static mechanical properties: yield strength (mpa)": 495, "static mechanical properties: ultimate tensile strength (mpa)": 506, "static mechanical properties: elongation (%)": 17, "rating score: rating score": 0.8285714285714286}}, {"id": "FatigueData-AM2022:868", "name": "Ti-6Al-4V", "material_family": "Ti", "points": [[1591.6822668329073, 11437.371270370797, 0], [1314.2935031841787, 208175.90584472267, 0], [885.6411806438887, 2719711.693565477, 0]], "conditions": {"material": "Ti-6Al-4V", "am_type": "P-DED", "load_ratio": "-1", "test_type": "rotating bending fatigue", "temperature": "25", "surface_treatment": "", "heat_treatment": ""}, "metadata": {"dataset id": 868, "metadata: title": "Influence of deposition orientation on fatigue response of LENS (TM) processed Ti6Al4V", "metadata: authors": "Bandyopadhyay, Amit; Onuike, Bonny; Traxel, Kellen D.; Upadhyayula, Mahadev", "metadata: source of the publication": "MATERIALS LETTERS", "metadata: year of publication": 2019, "metadata: institution": "Washington State Univ", "metadata: country and region": "USA", "metadata: funding agency": "National Science Foundation (NSF); US Department of Health & Human Services", "metadata: doi": "10.1016/j.matlet.2019.126541", "fatigue: types of fatigue data": "sn", "fatigue: method of extraction": "color and shape", "materials: name of the material": "Ti-6Al-4V", "am: types of am": "P-DED", "am: am machine": "Optomec LENS 750", "am: power (w)": 445, "am: scan speed (mm/s)": 16, "am: hatch space (μm)": 533, "am: layer thickness (μm)": 152, "am: direciton of specimen (°)": 0, "am: am environment": "Ar", "am: layer scan rotation (°)": 90, "am: powder feed rate (g/s)": 0.233, "am: types of feedstock": "powder", "am: size of feedstock (μm)": "45, 105", "processing: processing sequence and parameters": "SURF machine", "testing: types of fatigue tests": "rotating bending fatigue", "testing: fatigue temperature (°c)": 25, "testing: fatigue environment": "air", "testing: load ratio": -1, "testing: fatigue standard": "ASTM E466", "testing: load control": "force", "testing: specimens description": "circular cross-section", "testing: stress concentration factor of specimens": 1, "rating score: rating score": 0.6842105263157895}}, {"id": "FatigueData-AM2022:869", "name": "Ti-6Al-4V", "material_family": "Ti", "points": [[1579.2974190731672, 13129.63226482591, 0], [1308.1625224067943, 195784.08525860665, 0], [898.0390395784684, 746887.4546292329, 0]], "conditions": {"material": "Ti-6Al-4V", "am_type": "P-DED", "load_ratio": "-1", "test_type": "rotating bending fatigue", "temperature": "25", "surface_treatment": "", "heat_treatment": ""}, "metadata": {"dataset id": 869, "metadata: title": "Influence of deposition orientation on fatigue response of LENS (TM) processed Ti6Al4V", "metadata: authors": "Bandyopadhyay, Amit; Onuike, Bonny; Traxel, Kellen D.; Upadhyayula, Mahadev", "metadata: source of the publication": "MATERIALS LETTERS", "metadata: year of publication": 2019, "metadata: institution": "Washington State Univ", "metadata: country and region": "USA", "metadata: funding agency": "National Science Foundation (NSF); US Department of Health & Human Services", "metadata: doi": "10.1016/j.matlet.2019.126541", "fatigue: types of fatigue data": "sn", "fatigue: method of extraction": "color and shape", "materials: name of the material": "Ti-6Al-4V", "am: types of am": "P-DED", "am: am machine": "Optomec LENS 750", "am: power (w)": 445, "am: scan speed (mm/s)": 20, "am: hatch space (μm)": 533, "am: layer thickness (μm)": 152, "am: direciton of specimen (°)": 0, "am: am environment": "Ar", "am: layer scan rotation (°)": 180, "am: powder feed rate (g/s)": 0.233, "am: types of feedstock": "powder", "am: size of feedstock (μm)": "45, 105", "processing: processing sequence and parameters": "SURF machine", "testing: types of fatigue tests": "rotating bending fatigue", "testing: fatigue temperature (°c)": 25, "testing: fatigue environment": "air", "testing: load ratio": -1, "testing: fatigue standard": "ASTM E466", "testing: load control": "force", "testing: specimens description": "circular cross-section", "testing: stress concentration factor of specimens": 1, "rating score: rating score": 0.6842105263157895}}, {"id": "FatigueData-AM2022:870", "name": "Ti-6Al-4V", "material_family": "Ti", "points": [[1268.940322740979, 13095.522497073733, 0], [871.3549290748883, 36771.79054364692, 0], [609.7851621895062, 1946725.9147660306, 0]], "conditions": {"material": "Ti-6Al-4V", "am_type": "P-DED", "load_ratio": "-1", "test_type": "rotating bending fatigue", "temperature": "25", "surface_treatment": "", "heat_treatment": ""}, "metadata": {"dataset id": 870, "metadata: title": "Influence of deposition orientation on fatigue response of LENS (TM) processed Ti6Al4V", "metadata: authors": "Bandyopadhyay, Amit; Onuike, Bonny; Traxel, Kellen D.; Upadhyayula, Mahadev", "metadata: source of the publication": "MATERIALS LETTERS", "metadata: year of publication": 2019, "metadata: institution": "Washington State Univ", "metadata: country and region": "USA", "metadata: funding agency": "National Science Foundation (NSF); US Department of Health & Human Services", "metadata: doi": "10.1016/j.matlet.2019.126541", "fatigue: types of fatigue data": "sn", "fatigue: method of extraction": "color and shape", "materials: name of the material": "Ti-6Al-4V", "am: types of am": "P-DED", "am: am machine": "Optomec LENS 750", "am: power (w)": 445, "am: scan speed (mm/s)": 20, "am: hatch space (μm)": 533, "am: layer thickness (μm)": 178, "am: direciton of specimen (°)": 90, "am: am environment": "Ar", "am: layer scan rotation (°)": 240, "am: powder feed rate (g/s)": 0.233, "am: types of feedstock": "powder", "am: size of feedstock (μm)": "45, 105", "processing: processing sequence and parameters": "SURF machine", "testing: types of fatigue tests": "rotating bending fatigue", "testing: fatigue temperature (°c)": 25, "testing: fatigue environment": "air", "testing: load ratio": -1, "testing: fatigue standard": "ASTM E466", "testing: load control": "force", "testing: specimens description": "circular cross-section", "testing: stress concentration factor of specimens": 1, "rating score: rating score": 0.6842105263157895}}, {"id": "FatigueData-AM2022:871", "name": "Ti-6Al-4V", "material_family": "Ti", "points": [[700.5559053339795, 39919.86380937298, 0], [700.01572764395, 44433.62352140963, 0], [700.7030055769463, 49824.266828277745, 0], [601.6308608021916, 65693.47843258317, 0], [601.6308608021916, 68526.94112162343, 0], [560.8745543601964, 71740.9521564191, 0], [601.090683112162, 77001.96659149112, 0], [560.174557323066, 97536.39371697295, 0], [550.9891061951095, 98259.19453571572, 0], [550.4489285050798, 106241.65894461836, 0], [560.7147350130956, 122831.95493052636, 0], [600.9435828691951, 127857.97687998126, 0], [600.4516284610033, 132951.83004068135, 0], [561.0089354990293, 136720.62780184846, 0], [600.5505054221323, 146042.3953995103, 0], [551.1362064380763, 176500.45984775972, 0], [560.9607122171914, 183142.74054908144, 0], [560.174557323066, 201284.65252457108, 0], [550.8420059521425, 256578.77837433614, 0], [525.4970170076825, 268492.6603791128, 0], [525.6441172506494, 295555.9250461177, 0], [550.4489285050798, 1085243.3920327425, 0], [500.8393059962191, 9891601.15409573, 1], [525.3981400465536, 9933459.04126748, 1]], "conditions": {"material": "Ti-6Al-4V", "am_type": "L-PBF", "load_ratio": "0.1", "test_type": "uniaxial; resonance", "temperature": "25", "surface_treatment": "", "heat_treatment": ""}, "metadata": {"dataset id": 871, "metadata: title": "Microstructural feature and mechanical property in different building directions of additive manufactured Ti6Al4V alloy", "metadata: authors": "Chang, Kun; Chen, Ying; Dong, Jinfang; Huang, Wenjing; Liang, Enquan; Zhang, Ren; Zhang, Xi", "metadata: source of the publication": "MATERIALS LETTERS", "metadata: year of publication": 2020, "metadata: institution": "Shanghai Aircraft Design & Res Inst", "metadata: country and region": "Peoples R China", "metadata: funding agency": "Commercial Aircraft Corporation of China; National Key Research and Development Program, China", "metadata: doi": "10.1016/j.matlet.2020.127516", "fatigue: types of fatigue data": "sn", "fatigue: method of extraction": "color and shape", "materials: name of the material": "Ti-6Al-4V", "am: types of am": "L-PBF", "am: am machine": "BLT S310", "am: power (w)": 350, "am: scan speed (mm/s)": 1250, "am: hatch space (μm)": 100, "am: layer thickness (μm)": 60, "am: direciton of specimen (°)": 0, "am: scan pattern": "zigzag", "am: types of feedstock": "powder", "am: size of feedstock (μm)": 32.8, "processing: processing sequence and parameters": "HT 800 C, 2 hour; SURF machine", "testing: types of fatigue tests": "uniaxial; resonance", "testing: fatigue temperature (°c)": 25, "testing: fatigue environment": "air", "testing: load ratio": 0.1, "testing: fatigue machine": "QBG-25", "testing: fatigue standard": "ASTM E466", "testing: load control": "force", "testing: specimens description": "circular cross-section; with drawing", "testing: stress concentration factor of specimens": 1, "static mechanical properties: yield strength (mpa)": 929.5, "static mechanical properties: ultimate tensile strength (mpa)": 1032, "static mechanical properties: elongation (%)": 15.6, "rating score: rating score": 0.8285714285714286}}, {"id": "FatigueData-AM2022:872", "name": "Ti-6Al-4V", "material_family": "Ti", "points": [[800.021127555797, 38594.82885429659, 0], [800.021127555797, 64219.425421491986, 0], [624.9611303060217, 73133.97365505155, 0], [625.0551916001077, 145913.28478226782, 0], [550.3018282621128, 152982.09558698634, 0], [698.9550587964393, 194748.06402389638, 0], [599.9812990134462, 281895.73246747995, 0], [699.3773355131324, 295661.830236352, 0], [699.996113852053, 715650.9966367733, 0], [699.996113852053, 790936.5641325213, 0], [699.3773355131324, 1949732.3909410585, 0], [650.1217042827466, 5441219.859566268, 0], [650.1217042827466, 5860783.524206005, 0], [650.065606739713, 7951114.807039565, 0], [575.1691861225752, 8170134.907711123, 0], [599.7071170234103, 9961130.921816245, 1], [575.4083407399005, 10023334.217771705, 1], [549.9506084274403, 10023334.217771705, 1], [524.9937534805644, 10027566.896751333, 1]], "conditions": {"material": "Ti-6Al-4V", "am_type": "L-PBF", "load_ratio": "0.1", "test_type": "uniaxial; resonance", "temperature": "25", "surface_treatment": "", "heat_treatment": ""}, "metadata": {"dataset id": 872, "metadata: title": "Microstructural feature and mechanical property in different building directions of additive manufactured Ti6Al4V alloy", "metadata: authors": "Chang, Kun; Chen, Ying; Dong, Jinfang; Huang, Wenjing; Liang, Enquan; Zhang, Ren; Zhang, Xi", "metadata: source of the publication": "MATERIALS LETTERS", "metadata: year of publication": 2020, "metadata: institution": "Shanghai Aircraft Design & Res Inst", "metadata: country and region": "Peoples R China", "metadata: funding agency": "Commercial Aircraft Corporation of China; National Key Research and Development Program, China", "metadata: doi": "10.1016/j.matlet.2020.127516", "fatigue: types of fatigue data": "sn", "fatigue: method of extraction": "color and shape", "materials: name of the material": "Ti-6Al-4V", "am: types of am": "L-PBF", "am: am machine": "BLT S310", "am: power (w)": 350, "am: scan speed (mm/s)": 1250, "am: hatch space (μm)": 100, "am: layer thickness (μm)": 60, "am: direciton of specimen (°)": 90, "am: scan pattern": "zigzag", "am: types of feedstock": "powder", "am: size of feedstock (μm)": 32.8, "processing: processing sequence and parameters": "HT 800 C, 2 hour; SURF machine", "testing: types of fatigue tests": "uniaxial; resonance", "testing: fatigue temperature (°c)": 25, "testing: fatigue environment": "air", "testing: load ratio": 0.1, "testing: fatigue machine": "QBG-25", "testing: fatigue standard": "ASTM E466", "testing: load control": "force", "testing: specimens description": "circular cross-section; with drawing", "testing: stress concentration factor of specimens": 1, "static mechanical properties: yield strength (mpa)": 953, "static mechanical properties: ultimate tensile strength (mpa)": 1035, "static mechanical properties: elongation (%)": 17.7, "rating score: rating score": 0.8285714285714286}}, {"id": "FatigueData-AM2022:873", "name": "functionally graded material of SS904L and Hastelloy C-276", "material_family": "functionally", "points": [[248.58511349052125, 50024.34327838826, 0], [248.8115644226352, 53079.17117319161, 0], [217.7324666543337, 132614.13997283284, 0], [187.06817798643885, 378142.9672824013, 0], [186.4650107177394, 389313.0160951783, 0], [155.61236388155186, 1994209.0593559812, 1], [154.03352430919426, 2000397.3013111579, 1]], "conditions": {"material": "functionally graded material of SS904L and Hastelloy C-276", "am_type": "W-DED", "load_ratio": "0.1", "test_type": "uniaxial", "temperature": "25", "surface_treatment": "", "heat_treatment": ""}, "metadata": {"dataset id": 873, "metadata: title": "Process-microstructural features for tailoring fatigue strength of wire arc additive manufactured functionally graded material of SS904L and Hastelloy C-276", "metadata: authors": "Kannan, A. Rajesh; Kumar, N. Pravin; Kumar, S. Mohan; Palguna, Yasam; Shanmugam, N. Siva; Vishnu, A. S.", "metadata: source of the publication": "MATERIALS LETTERS", "metadata: year of publication": 2020, "metadata: institution": "Indian Inst Technol; Natl Inst Technol", "metadata: country and region": "India", "metadata: doi": "10.1016/j.matlet.2020.127968", "fatigue: types of fatigue data": "sn", "fatigue: method of extraction": "color and shape", "materials: name of the material": "functionally graded material of SS904L and Hastelloy C-276", "am: types of am": "W-DED", "am: scan speed (mm/s)": 4.167, "am: direciton of specimen (°)": 90, "am: voltage (v)": 16.4, "am: current (a)": 160, "am: types of feedstock": "wire", "am: size of feedstock (μm)": 1200, "processing: processing sequence and parameters": "SURF EDM; SURF polish", "testing: types of fatigue tests": "uniaxial", "testing: fatigue temperature (°c)": 25, "testing: fatigue environment": "air", "testing: load ratio": 0.1, "testing: frequency (hz)": 15, "testing: load control": "force", "testing: specimens description": "circular cross-section; with drawing; ASTM E466", "testing: critical cross-section size of specimens (mm)": 8, "testing: stress concentration factor of specimens": 1, "static mechanical properties: yield strength (mpa)": 311.08, "static mechanical properties: ultimate tensile strength (mpa)": 680.73, "static mechanical properties: elongation (%)": 37.87, "rating score: rating score": 0.6578947368421053}}, {"id": "FatigueData-AM2022:874", "name": "G3Si1 steel", "material_family": "G3Si1", "points": [[436.98122529644263, 10722.929152348217, 0], [422.50792188651445, 14554.828002944345, 0], [414.5049666178148, 29496.112822522286, 0], [330.28770268331186, 84518.73678959542, 0], [206.51641526175695, 999621.6311572024, 1]], "conditions": {"material": "G3Si1 steel", "am_type": "W-DED", "load_ratio": "-1", "test_type": "rotating bending fatigue", "temperature": "25", "surface_treatment": "", "heat_treatment": ""}, "metadata": {"dataset id": 874, "metadata: title": "Influence of post-heat treatments on fatigue response of low-alloyed carbon-manganese steel material manufactured by Direct Energy Deposition-Arc technique", "metadata: authors": "Chernovol, Nataliia; Lauwers, Bert; Smismans, Tomas; Talemi, Reza; Van Rymenant, Patrick", "metadata: source of the publication": "MATERIALS LETTERS", "metadata: year of publication": 2021, "metadata: institution": "Katholieke Univ Leuven", "metadata: country and region": "Belgium", "metadata: doi": "10.1016/j.matlet.2021.130465", "fatigue: types of fatigue data": "sn", "fatigue: method of extraction": "color and shape", "materials: name of the material": "G3Si1 steel", "am: types of am": "W-DED", "am: scan speed (mm/s)": 5.667, "am: direciton of specimen (°)": 90, "am: am environment": "85% Ar + 15% CO2", "am: voltage (v)": 19, "am: current (a)": 174, "am: wire feed rate (mm/s)": 75, "am: types of feedstock": "wire", "am: size of feedstock (μm)": 1200, "processing: processing sequence and parameters": "NHT; SURF machine; SURF polish", "testing: types of fatigue tests": "rotating bending fatigue", "testing: fatigue temperature (°c)": 25, "testing: fatigue environment": "air", "testing: load ratio": -1, "testing: load control": "force", "testing: stress concentration factor of specimens": 1, "rating score: rating score": 0.5789473684210527}}, {"id": "FatigueData-AM2022:875", "name": "G3Si1 steel", "material_family": "G3Si1", "points": [[479.3478260869566, 56925.7028251996, 0], [446.7391304347827, 91082.9495734837, 0], [427.17391304347825, 217039.34071921796, 0], [379.66524779568266, 365946.2927664639, 0], [330.06590596104667, 996785.040567175, 1]], "conditions": {"material": "G3Si1 steel", "am_type": "W-DED", "load_ratio": "-1", "test_type": "rotating bending fatigue", "temperature": "25", "surface_treatment": "", "heat_treatment": ""}, "metadata": {"dataset id": 875, "metadata: title": "Influence of post-heat treatments on fatigue response of low-alloyed carbon-manganese steel material manufactured by Direct Energy Deposition-Arc technique", "metadata: authors": "Chernovol, Nataliia; Lauwers, Bert; Smismans, Tomas; Talemi, Reza; Van Rymenant, Patrick", "metadata: source of the publication": "MATERIALS LETTERS", "metadata: year of publication": 2021, "metadata: institution": "Katholieke Univ Leuven", "metadata: country and region": "Belgium", "metadata: doi": "10.1016/j.matlet.2021.130465", "fatigue: types of fatigue data": "sn", "fatigue: method of extraction": "color and shape", "materials: name of the material": "G3Si1 steel", "am: types of am": "W-DED", "am: scan speed (mm/s)": 5.667, "am: direciton of specimen (°)": 90, "am: am environment": "85% Ar + 15% CO2", "am: voltage (v)": 19, "am: current (a)": 174, "am: wire feed rate (mm/s)": 75, "am: types of feedstock": "wire", "am: size of feedstock (μm)": 1200, "processing: processing sequence and parameters": "HT 950 C, 0.5 hour; SURF machine; SURF polish", "testing: types of fatigue tests": "rotating bending fatigue", "testing: fatigue temperature (°c)": 25, "testing: fatigue environment": "air", "testing: load ratio": -1, "testing: load control": "force", "testing: stress concentration factor of specimens": 1, "rating score: rating score": 0.5789473684210527}}, {"id": "FatigueData-AM2022:876", "name": "G3Si1 steel", "material_family": "G3Si1", "points": [[348.9130434782609, 134079.57891570826, 0], [392.3913043478262, 139266.33731036057, 0], [284.39198369565213, 466566.0330920551, 0]], "conditions": {"material": "G3Si1 steel", "am_type": "W-DED", "load_ratio": "-1", "test_type": "rotating bending fatigue", "temperature": "25", "surface_treatment": "", "heat_treatment": ""}, "metadata": {"dataset id": 876, "metadata: title": "Influence of post-heat treatments on fatigue response of low-alloyed carbon-manganese steel material manufactured by Direct Energy Deposition-Arc technique", "metadata: authors": "Chernovol, Nataliia; Lauwers, Bert; Smismans, Tomas; Talemi, Reza; Van Rymenant, Patrick", "metadata: source of the publication": "MATERIALS LETTERS", "metadata: year of publication": 2021, "metadata: institution": "Katholieke Univ Leuven", "metadata: country and region": "Belgium", "metadata: doi": "10.1016/j.matlet.2021.130465", "fatigue: types of fatigue data": "sn", "fatigue: method of extraction": "color and shape", "materials: name of the material": "G3Si1 steel", "am: types of am": "W-DED", "am: scan speed (mm/s)": 5.667, "am: direciton of specimen (°)": 90, "am: am environment": "85% Ar + 15% CO2", "am: voltage (v)": 19, "am: current (a)": 174, "am: wire feed rate (mm/s)": 75, "am: types of feedstock": "wire", "am: size of feedstock (μm)": 1200, "processing: processing sequence and parameters": "HT 950 C, 0.5 hour; HT 180 C, 2 hour; SURF machine; SURF polish", "testing: types of fatigue tests": "rotating bending fatigue", "testing: fatigue temperature (°c)": 25, "testing: fatigue environment": "air", "testing: load ratio": -1, "testing: load control": "force", "testing: stress concentration factor of specimens": 1, "rating score: rating score": 0.5789473684210527}}, {"id": "FatigueData-AM2022:877", "name": "G3Si1 steel", "material_family": "G3Si1", "points": [[493.2173913043478, 41940.86301120292, 0], [447.170879208919, 51380.89152686434, 0], [407.0869565217391, 1011631.1924401706, 1]], "conditions": {"material": "G3Si1 steel", "am_type": "W-DED", "load_ratio": "-1", "test_type": "rotating bending fatigue", "temperature": "25", "surface_treatment": "", "heat_treatment": ""}, "metadata": {"dataset id": 877, "metadata: title": "Influence of post-heat treatments on fatigue response of low-alloyed carbon-manganese steel material manufactured by Direct Energy Deposition-Arc technique", "metadata: authors": "Chernovol, Nataliia; Lauwers, Bert; Smismans, Tomas; Talemi, Reza; Van Rymenant, Patrick", "metadata: source of the publication": "MATERIALS LETTERS", "metadata: year of publication": 2021, "metadata: institution": "Katholieke Univ Leuven", "metadata: country and region": "Belgium", "metadata: doi": "10.1016/j.matlet.2021.130465", "fatigue: types of fatigue data": "sn", "fatigue: method of extraction": "color and shape", "materials: name of the material": "G3Si1 steel", "am: types of am": "W-DED", "am: scan speed (mm/s)": 5.667, "am: direciton of specimen (°)": 90, "am: am environment": "85% Ar + 15% CO2", "am: voltage (v)": 19, "am: current (a)": 174, "am: wire feed rate (mm/s)": 75, "am: types of feedstock": "wire", "am: size of feedstock (μm)": 1200, "processing: processing sequence and parameters": "HT 950 C, 0.5 hour; HT 220 C, 2 hour; SURF machine; SURF polish", "testing: types of fatigue tests": "rotating bending fatigue", "testing: fatigue temperature (°c)": 25, "testing: fatigue environment": "air", "testing: load ratio": -1, "testing: load control": "force", "testing: stress concentration factor of specimens": 1, "rating score: rating score": 0.5789473684210527}}, {"id": "FatigueData-AM2022:878", "name": "Ti-6Al-4V", "material_family": "Ti", "points": [[245.11893061691183, 18088.272690336038, 0], [240.11872813263346, 20983.0725867689, 0], [204.99251057637338, 38487.050159928796, 0], [200.12214882213635, 48970.64757439926, 0], [186.21471048513303, 52944.44978595303, 0], [160.272220362767, 104502.40260572448, 0], [160.2408739670495, 120452.47867104097, 0], [160.42836692479597, 140338.01678149335, 0], [147.25673338275266, 249704.42028602655, 0], [133.26354634356358, 301446.82957003627, 0], [120.33329327997502, 2006699.2328822291, 1]], "conditions": {"material": "Ti-6Al-4V", "am_type": "L-PBF", "load_ratio": "0", "test_type": "bending fatigue", "temperature": "25", "surface_treatment": "", "heat_treatment": ""}, "metadata": {"dataset id": 878, "metadata: title": "Influence of build direction on the fatigue behaviour of Ti6Al4V alloy produced by direct metal laser sintering", "metadata: authors": "Baca, Adrian; Konecna, Radomila; Kunz, Ludvik; Nicoletto, Gianni", "metadata: source of the publication": "MATERIALS TODAY-PROCEEDINGS", "metadata: year of publication": 2016, "metadata: institution": "Acad Sci Czech Republic; Univ Parma; Univ Zilina", "metadata: country and region": "Czech Republic; Italy; Slovakia", "metadata: doi": "10.1016/j.matpr.2016.03.021", "fatigue: types of fatigue data": "sn", "fatigue: method of extraction": "color and shape", "materials: name of the material": "Ti-6Al-4V", "am: types of am": "L-PBF", "am: am machine": "EOS M270", "am: layer thickness (μm)": 30, "am: direciton of specimen (°)": 0, "am: am environment": "Ar", "am: layer scan rotation (°)": 67, "am: types of feedstock": "powder", "am: size of feedstock (μm)": "15, 53", "processing: processing sequence and parameters": "HT 380 C, 8 hour; SURF as-built", "testing: types of fatigue tests": "bending fatigue", "testing: fatigue temperature (°c)": 25, "testing: fatigue environment": "air", "testing: load ratio": 0, "testing: frequency (hz)": 25, "testing: load control": "force", "testing: specimens description": "rectangular cross-section; miniature", "testing: critical cross-section size of specimens (mm)": "5.2, 5.2", "testing: stress concentration factor of specimens": 1, "rating score: rating score": 0.6857142857142857}}, {"id": "FatigueData-AM2022:879", "name": "Ti-6Al-4V", "material_family": "Ti", "points": [[245.23604053843357, 16019.513383773701, 0], [240.0796914921262, 25075.727061416153, 0], [205.14096689361259, 41004.50760276122, 0], [170.1708958993815, 80829.39600751836, 0], [153.2249758328569, 123380.4844635225, 0], [147.3263452003534, 140369.6172133726, 0], [144.26376508497478, 150374.44760231307, 0], [130.3023518528143, 215197.81647813198, 0], [118.16914131282155, 420052.94272441184, 0]], "conditions": {"material": "Ti-6Al-4V", "am_type": "L-PBF", "load_ratio": "0", "test_type": "bending fatigue", "temperature": "25", "surface_treatment": "", "heat_treatment": ""}, "metadata": {"dataset id": 879, "metadata: title": "Influence of build direction on the fatigue behaviour of Ti6Al4V alloy produced by direct metal laser sintering", "metadata: authors": "Baca, Adrian; Konecna, Radomila; Kunz, Ludvik; Nicoletto, Gianni", "metadata: source of the publication": "MATERIALS TODAY-PROCEEDINGS", "metadata: year of publication": 2016, "metadata: institution": "Acad Sci Czech Republic; Univ Parma; Univ Zilina", "metadata: country and region": "Czech Republic; Italy; Slovakia", "metadata: doi": "10.1016/j.matpr.2016.03.021", "fatigue: types of fatigue data": "sn", "fatigue: method of extraction": "color and shape", "materials: name of the material": "Ti-6Al-4V", "am: types of am": "L-PBF", "am: am machine": "EOS M270", "am: layer thickness (μm)": 30, "am: direciton of specimen (°)": 0, "am: am environment": "Ar", "am: layer scan rotation (°)": 67, "am: types of feedstock": "powder", "am: size of feedstock (μm)": "15, 53", "processing: processing sequence and parameters": "HT 380 C, 8 hour; SURF as-built", "testing: types of fatigue tests": "bending fatigue", "testing: fatigue temperature (°c)": 25, "testing: fatigue environment": "air", "testing: load ratio": 0, "testing: frequency (hz)": 25, "testing: load control": "force", "testing: specimens description": "rectangular cross-section; miniature", "testing: critical cross-section size of specimens (mm)": "5.2, 5.2", "testing: stress concentration factor of specimens": 1, "rating score: rating score": 0.6857142857142857}}, {"id": "FatigueData-AM2022:880", "name": "Ti-6Al-4V", "material_family": "Ti", "points": [[250.17827772001135, 5419.112833053336, 0], [205.1715222843913, 7118.306000620988, 0], [245.11474178403756, 8888.824202731157, 0], [205.1850412821758, 10000.910064170112, 0], [187.11697133153532, 12200.182158978496, 0], [164.95853997222773, 20999.469406829096, 0], [169.71783670287405, 24909.97163232115, 0], [167.92867065121357, 27041.748203747495, 0], [140.28052452646918, 49023.70004411939, 0], [110.09512145335783, 132043.6674577224, 0]], "conditions": {"material": "Ti-6Al-4V", "am_type": "L-PBF", "load_ratio": "0", "test_type": "bending fatigue", "temperature": "25", "surface_treatment": "", "heat_treatment": ""}, "metadata": {"dataset id": 880, "metadata: title": "Influence of build direction on the fatigue behaviour of Ti6Al4V alloy produced by direct metal laser sintering", "metadata: authors": "Baca, Adrian; Konecna, Radomila; Kunz, Ludvik; Nicoletto, Gianni", "metadata: source of the publication": "MATERIALS TODAY-PROCEEDINGS", "metadata: year of publication": 2016, "metadata: institution": "Acad Sci Czech Republic; Univ Parma; Univ Zilina", "metadata: country and region": "Czech Republic; Italy; Slovakia", "metadata: doi": "10.1016/j.matpr.2016.03.021", "fatigue: types of fatigue data": "sn", "fatigue: method of extraction": "color and shape", "materials: name of the material": "Ti-6Al-4V", "am: types of am": "L-PBF", "am: am machine": "EOS M270", "am: layer thickness (μm)": 30, "am: direciton of specimen (°)": 90, "am: am environment": "Ar", "am: layer scan rotation (°)": 67, "am: types of feedstock": "powder", "am: size of feedstock (μm)": "15, 53", "processing: processing sequence and parameters": "HT 380 C, 8 hour; SURF as-built", "testing: types of fatigue tests": "bending fatigue", "testing: fatigue temperature (°c)": 25, "testing: fatigue environment": "air", "testing: load ratio": 0, "testing: frequency (hz)": 25, "testing: load control": "force", "testing: specimens description": "rectangular cross-section; miniature", "testing: critical cross-section size of specimens (mm)": "5.2, 5.2", "testing: stress concentration factor of specimens": 1, "rating score: rating score": 0.6857142857142857}}, {"id": "FatigueData-AM2022:881", "name": "IN718", "material_family": "IN718", "points": [[513.945132327258, 148920.71137764104, 0], [487.9141104294478, 212886.78636979224, 0], [434.93182123505443, 472180.6942590404, 0], [427.37388607764984, 646193.4476684838, 0], [382.78279073933095, 1450619.2450682533, 0]], "conditions": {"material": "IN718", "am_type": "L-PBF", "load_ratio": "0.1", "test_type": "4-point bending", "temperature": "25", "surface_treatment": "", "heat_treatment": ""}, "metadata": {"dataset id": 881, "metadata: title": "Influence of heat treatment on the fatigue resistance of Inconel 718 fabricated by selective laser melting (SLM)", "metadata: authors": "Chibane, H.; Duchosal, A.; Leroy, R.; Morandeau, A.; Periane, S.; Vaudreuil, S.; Xavior, M. Anthony", "metadata: source of the publication": "MATERIALS TODAY-PROCEEDINGS", "metadata: year of publication": 2021, "metadata: institution": "Adv Assisted Mfg Solut; Euromed Univ Fes; INSA Strasbourg; Univ Orleans; VIT Univ", "metadata: country and region": "France; India; Morocco", "metadata: doi": "10.1016/j.matpr.2021.02.447", "fatigue: types of fatigue data": "sn", "fatigue: method of extraction": "color and shape", "materials: name of the material": "IN718", "am: types of am": "L-PBF", "am: am machine": "SLM 125HL", "am: power (w)": 275, "am: scan speed (mm/s)": 760, "am: hatch space (μm)": 120, "am: layer thickness (μm)": 50, "am: preheat temperature (°c)": 200, "am: direciton of specimen (°)": 90, "am: am environment": "N2", "am: scan pattern": "stripe", "am: layer scan rotation (°)": 67, "am: types of feedstock": "powder", "am: size of feedstock (μm)": "20, 60", "processing: processing sequence and parameters": "HIP 1160 C, 3 hour, 1020 bar; SURF machine", "testing: types of fatigue tests": "4-point bending", "testing: fatigue temperature (°c)": 25, "testing: fatigue environment": "air", "testing: load ratio": 0.1, "testing: frequency (hz)": 20, "testing: fatigue machine": "Instron 8872", "testing: load control": "force", "testing: stress concentration factor of specimens": 1, "rating score: rating score": 0.8}}, {"id":
