Repository: yunyunfanfan/S-PA-CBB

# S-PA-CBB

Official research code, processed curve records, evaluation outputs, and manuscript source for:

> **From Physics to Selective Generation: Conditional Brownian Bridges for Sparse S–N Curve Reconstruction and Fatigue Decision-Making**

S-PA-CBB reconstructs a complete probabilistic stress–life (S–N) curve from only two to four observed fatigue tests. The method first fits an interpretable Basquin state, diagnoses whether that state is sufficient, and applies a ControlNet-style conditional Brownian-bridge residual only to curves that benefit from correction.

File: am2022_curves.json (part 55 of 98)
"FatigueData-AM2022:882", "name": "IN718", "material_family": "IN718", "points": [[578.3623102413685, 136374.52887245294, 0], [494.87556535757466, 298033.6242120529, 0], [472.4659106175272, 419031.00676532136, 0], [468.14138897240855, 1488826.4768464058, 0], [459.05014166818466, 1634964.9736237542, 0]], "conditions": {"material": "IN718", "am_type": "L-PBF", "load_ratio": "0.1", "test_type": "4-point bending", "temperature": "25", "surface_treatment": "", "heat_treatment": ""}, "metadata": {"dataset id": 882, "metadata: title": "Influence of heat treatment on the fatigue resistance of Inconel 718 fabricated by selective laser melting (SLM)", "metadata: authors": "Chibane, H.; Duchosal, A.; Leroy, R.; Morandeau, A.; Periane, S.; Vaudreuil, S.; Xavior, M. Anthony", "metadata: source of the publication": "MATERIALS TODAY-PROCEEDINGS", "metadata: year of publication": 2021, "metadata: institution": "Adv Assisted Mfg Solut; Euromed Univ Fes; INSA Strasbourg; Univ Orleans; VIT Univ", "metadata: country and region": "France; India; Morocco", "metadata: doi": "10.1016/j.matpr.2021.02.447", "fatigue: types of fatigue data": "sn", "fatigue: method of extraction": "color and shape", "materials: name of the material": "IN718", "am: types of am": "L-PBF", "am: am machine": "SLM 125HL", "am: power (w)": 275, "am: scan speed (mm/s)": 760, "am: hatch space (μm)": 120, "am: layer thickness (μm)": 50, "am: preheat temperature (°c)": 200, "am: direciton of specimen (°)": 90, "am: am environment": "N2", "am: scan pattern": "stripe", "am: layer scan rotation (°)": 67, "am: types of feedstock": "powder", "am: size of feedstock (μm)": "20, 60", "processing: processing sequence and parameters": "HIP 1160 C, 3 hour, 1020 bar; HT 720 C, 8 hour; HT 620 C, 8 hour; SURF machine", "testing: types of fatigue tests": "4-point bending", "testing: fatigue temperature (°c)": 25, "testing: fatigue environment": "air", "testing: load ratio": 0.1, "testing: frequency (hz)": 20, "testing: fatigue machine": "Instron 8872", "testing: load control": "force", "testing: stress concentration factor of specimens": 1, "rating score: rating score": 0.8}}, {"id": "FatigueData-AM2022:883", "name": "AlSi10Mg", "material_family": "AlSi10Mg", "points": [[250.2649765459949, 15106.932129464105, 0], [210.71003896954863, 26426.858155444144, 0], [168.51008725040526, 62454.95391103122, 0], [168.60871814325623, 75777.84634756384, 0], [143.16912094354592, 101397.40704915613, 0], [143.5021209090596, 143833.9556076292, 0], [126.57526640686973, 275785.6539276985, 0], [126.57526640686973, 332737.9768387737, 0], [97.04421147015213, 365693.16814094293, 0], [92.68762285753698, 369833.4403253804, 0], [101.36686553781425, 458944.5369181655, 0], [92.58899196468602, 859396.4200301556, 0], [101.23430010001036, 1189322.2357282077, 0], [101.24078976747153, 1823262.5136770979, 0], [92.73576890399319, 2522702.2895230465, 0], [126.52228612508986, 5360097.802519064, 0], [92.88805738524675, 30511228.28102277, 1], [84.64044556333415, 47142858.33342337, 1], [84.47394558057731, 61606082.19022464, 1], [59.068282925819986, 62303568.41831326, 1]], "conditions": {"material": "AlSi10Mg", "am_type": "L-PBF", "load_ratio": "-1", "test_type": "rotating bending fatigue", "temperature": "25", "surface_treatment": "", "heat_treatment": ""}, "metadata": {"dataset id": 883, "metadata: title": "High cycle fatigue performance of AlSi10mg alloy produced by selective laser melting", "metadata: authors": "Gao, P. B.; Guo, Minghai; Tan, C. H.; Wang, Q.; Wang, Xishu; Xu, Zhongwei", "metadata: source of the publication": "MECHANICS OF MATERIALS", "metadata: year of publication": 2020, "metadata: institution": "TSC Laser Technol Dev Beijing Co Ltd; Tsinghua Univ", "metadata: country and region": "Peoples R China", "metadata: funding agency": "National Natural Science Foundation of China (NSFC)", "metadata: doi": "10.1016/j.mechmat.2020.103499", "fatigue: types of fatigue data": "sn", "fatigue: method of extraction": "color and shape", "materials: name of the material": "AlSi10Mg", "am: types of am": "L-PBF", "am: am machine": "SLM 280", "am: power (w)": 400, "am: scan speed (mm/s)": 1000, "am: hatch space (μm)": 200, "am: layer thickness (μm)": 50, "am: preheat temperature (°c)": 35, "am: direciton of specimen (°)": 90, "am: am environment": "Ar", "am: types of feedstock": "powder", "am: size of feedstock (μm)": "15, 60", "processing: processing sequence and parameters": "HT 520 C, 2 hour; SURF machine; SURF polish", "testing: types of fatigue tests": "rotating bending fatigue", "testing: fatigue temperature (°c)": 25, "testing: fatigue environment": "air", "testing: load ratio": -1, "testing: frequency (hz)": 60, "testing: fatigue machine": "Yamamoto", "testing: fatigue standard": "ISO 1143", "testing: load control": "force", "testing: specimens description": "circular cross-section; with drawing; ISO 1143", "testing: critical cross-section size of specimens (mm)": 4, "testing: stress concentration factor of specimens": 1, "static mechanical properties: young's modulus (gpa)": 71.5, "static mechanical properties: yield strength (mpa)": 221.4, "static mechanical properties: ultimate tensile strength (mpa)": 310.4, "static mechanical properties: elongation (%)": 6.7, "rating score: rating score": 0.9428571428571428}}, {"id": "FatigueData-AM2022:884", "name": "AlSi10Mg", "material_family": "AlSi10Mg", "points": [[250.38172914439428, 8643.857042789623, 0], [211.20165640908746, 13604.393198418897, 0], [169.20684898437773, 31106.249979911066, 0], [169.20684898437773, 35638.93401599573, 0], [144.1002517501811, 89298.18508134103, 0], [126.97485536270582, 94247.75456283047, 0], [144.00162085733012, 107739.09743372488, 0], [143.93375176742424, 157372.73198357876, 0], [127.00689726523431, 208916.58117554718, 0], [110.25139462435703, 284960.5851828628, 0], [126.87433182743048, 350795.7107793512, 0], [92.88805738524675, 542013.9872746291, 0], [101.815349759275, 594782.7090365743, 0], [110.25046728971961, 612783.4573275404, 0], [101.72189810844856, 647329.4674224735, 0], [93.0545573680036, 1393654.904166597, 0], [110.23887706130697, 5999587.887073609, 0], [84.97344552884782, 28907433.709821578, 0], [93.15318826085456, 60916404.29560268, 1], [101.26823464496327, 67707700.77685131, 1], [84.97344552884782, 89883813.96996221, 1], [59.435217436286564, 97243419.39694011, 1]], "conditions": {"material": "AlSi10Mg", "am_type": "L-PBF", "load_ratio": "-1", "test_type": "rotating bending fatigue", "temperature": "25", "surface_treatment": "", "heat_treatment": ""}, "metadata": {"dataset id": 884, "metadata: title": "High cycle fatigue performance of AlSi10mg alloy produced by selective laser melting", "metadata: authors": "Gao, P. B.; Guo, Minghai; Tan, C. H.; Wang, Q.; Wang, Xishu; Xu, Zhongwei", "metadata: source of the publication": "MECHANICS OF MATERIALS", "metadata: year of publication": 2020, "metadata: institution": "TSC Laser Technol Dev Beijing Co Ltd; Tsinghua Univ", "metadata: country and region": "Peoples R China", "metadata: funding agency": "National Natural Science Foundation of China (NSFC)", "metadata: doi": "10.1016/j.mechmat.2020.103499", "fatigue: types of fatigue data": "sn", "fatigue: method of extraction": "color and shape", "materials: name of the material": "AlSi10Mg", "am: types of am": "L-PBF", "am: am machine": "SLM 280", "am: power (w)": 400, "am: scan speed (mm/s)": 1000, "am: hatch space (μm)": 200, "am: layer thickness (μm)": 50, "am: preheat temperature (°c)": 35, "am: direciton of specimen (°)": 45, "am: am environment": "Ar", "am: types of feedstock": "powder", "am: size of feedstock (μm)": "15, 60", "processing: processing sequence and parameters": "HT 520 C, 2 hour; SURF machine; SURF polish", "testing: types of fatigue tests": "rotating bending fatigue", "testing: fatigue temperature (°c)": 25, "testing: fatigue environment": "air", "testing: load ratio": -1, "testing: frequency (hz)": 60, "testing: fatigue machine": "Yamamoto", "testing: fatigue standard": "ISO 1143", "testing: load control": "force", "testing: specimens description": "circular cross-section; with drawing; ISO 1143", "testing: critical cross-section size of specimens (mm)": 4, "testing: stress concentration factor of specimens": 1, "static mechanical properties: young's modulus (gpa)": 71.2, "static mechanical properties: yield strength (mpa)": 219.3, "static mechanical properties: ultimate tensile strength (mpa)": 312.5, "static mechanical properties: elongation (%)": 6.9, "rating score: rating score": 0.9428571428571428}}, {"id": "FatigueData-AM2022:885", "name": "AlSi10Mg", "material_family": "AlSi10Mg", "points": [[253.00862158154297, 9499.966000174318, 0], [169.0072689511942, 23007.410111629306, 0], [211.00910439010937, 24153.35550745789, 0], [169.0742835465738, 50386.14301777382, 0], [143.80118632962035, 96499.0664200668, 0], [168.97153193505318, 117955.1979837731, 0], [126.54133186191673, 165723.1338301996, 0], [143.77664843447175, 221127.09875082324, 0], [101.44768187648893, 235182.7742330422, 0], [85.0720764216988, 236679.49140979652, 0], [84.50788012553026, 304112.5281767011, 0], [101.26823464496327, 373591.73360109114, 0], [126.52688965404163, 768508.9723409724, 0], [101.40080008276718, 966021.2427376361, 0], [115.18691588785047, 1598035.6551081834, 0], [126.62749187758212, 9903341.861376448, 0], [110.45352136181575, 11386476.793349512, 0], [105.03944096716111, 24610918.749939345, 0], [105.1253233093079, 69480813.1971967, 1]], "conditions": {"material": "AlSi10Mg", "am_type": "L-PBF", "load_ratio": "-1", "test_type": "rotating bending fatigue", "temperature": "25", "surface_treatment": "", "heat_treatment": ""}, "metadata": {"dataset id": 885, "metadata: title": "High cycle fatigue performance of AlSi10mg alloy produced by selective laser melting", "metadata: authors": "Gao, P. B.; Guo, Minghai; Tan, C. H.; Wang, Q.; Wang, Xishu; Xu, Zhongwei", "metadata: source of the publication": "MECHANICS OF MATERIALS", "metadata: year of publication": 2020, "metadata: institution": "TSC Laser Technol Dev Beijing Co Ltd; Tsinghua Univ", "metadata: country and region": "Peoples R China", "metadata: funding agency": "National Natural Science Foundation of China (NSFC)", "metadata: doi": "10.1016/j.mechmat.2020.103499", "fatigue: types of fatigue data": "sn", "fatigue: method of extraction": "color and shape", "materials: name of the material": "AlSi10Mg", "am: types of am": "L-PBF", "am: am machine": "SLM 280", "am: power (w)": 400, "am: scan speed (mm/s)": 1000, "am: hatch space (μm)": 200, "am: layer thickness (μm)": 50, "am: preheat temperature (°c)": 35, "am: direciton of specimen (°)": 0, "am: am environment": "Ar", "am: types of feedstock": "powder", "am: size of feedstock (μm)": "15, 60", "processing: processing sequence and parameters": "HT 520 C, 2 hour; SURF machine; SURF polish", "testing: types of fatigue tests": "rotating bending fatigue", "testing: fatigue temperature (°c)": 25, "testing: fatigue environment": "air", "testing: load ratio": -1, "testing: frequency (hz)": 60, "testing: fatigue machine": "Yamamoto", "testing: fatigue standard": "ISO 1143", "testing: load control": "force", "testing: specimens description": "circular cross-section; with drawing; ISO 1143", "testing: critical cross-section size of specimens (mm)": 4, "testing: stress concentration factor of specimens": 1, "static mechanical properties: young's modulus (gpa)": 73.1, "static mechanical properties: yield strength (mpa)": 232.6, "static mechanical properties: ultimate tensile strength (mpa)": 328.2, "static mechanical properties: elongation (%)": 7.6, "rating score: rating score": 0.9428571428571428}}, {"id": "FatigueData-AM2022:886", "name": "316L", "material_family": "316L", "points": [[500.6569219628739, 15434.002611593578, 0], [449.4651779326252, 25932.899767355328, 0], [400.08434430491695, 125407.88567542308, 0], [450.435437710093, 173119.61908853144, 0], [350.4553466509988, 213404.97783284876, 0], [300.50327073423466, 322070.24991437537, 0], [270.81173700573635, 432636.21710923733, 0], [261.08621851435873, 812976.3906300379, 0], [249.82113510911813, 1034690.570100734, 0]], "conditions": {"material": "316L", "am_type": "L-PBF", "load_ratio": "-1", "test_type": "rotating bending fatigue", "temperature": "25", "surface_treatment": "", "heat_treatment": ""}, "metadata": {"dataset id": 886, "metadata: title": "Meso-scale damage mechanics modeling for high cycle fatigue behavior of additively manufactured components", "metadata: authors": "Badrossamay, Mohsen; Malekipour, Kazem; Mashayekhi, Mohammad", "metadata: source of the publication": "MECHANICS OF MATERIALS", "metadata: year of publication": 2021, "metadata: institution": "Isfahan Univ Technol", "metadata: country and region": "Iran", "metadata: doi": "10.1016/j.mechmat.2021.103951", "fatigue: types of fatigue data": "sn", "fatigue: method of extraction": "color and shape", "materials: name of the material": "316L", "am: types of am": "L-PBF", "am: am machine": "NOURA M100 SLM", "am: power (w)": 180, "am: scan speed (mm/s)": 1200, "am: hatch space (μm)": 60, "am: layer thickness (μm)": 30, "am: direciton of specimen (°)": 0, "am: scan pattern": "island", "am: types of feedstock": "powder", "processing: processing sequence and parameters": "HT 650 C, 2 hour; SURF machine", "testing: types of fatigue tests": "rotating bending fatigue", "testing: fatigue temperature (°c)": 25, "testing: fatigue environment": "air", "testing: load ratio": -1, "testing: fatigue machine": "WP 140 rotary bending fatigue test machine", "testing: load control": "force", "testing: specimens description": "circular cross-section; with drawing", "testing: critical cross-section size of specimens (mm)": 5, "testing: stress concentration factor of specimens": 1, "rating score: rating score": 0.7142857142857143}}, {"id": "FatigueData-AM2022:887", "name": "IN625", "material_family": "IN625", "points": [[247.59221311475414, 47004.37531235324, 0], [247.59221311475414, 67526.7962744732, 0], [247.56465126126676, 129306.24235014057, 0], [225.09677812043503, 152616.56959190062, 0], [224.87419204827304, 246584.2779527898, 0], [225.09654474925898, 325041.6768173814, 0], [202.40608553626527, 1248478.779555902, 0], [202.40608553626527, 8912719.302051613, 0], [202.40608553626527, 10071412.054953463, 1]], "conditions": {"material": "IN625", "am_type": "P-DED", "load_ratio": "0.1", "test_type": "uniaxial", "temperature": "25", "surface_treatment": "", "heat_treatment": ""}, "metadata": {"dataset id": 887, "metadata: title": "Fatigue behavior of laser consolidated IN-625 at room and elevated temperatures", "metadata: authors": "Dryden, J. R.; Theriault, A.; Xue, L.", "metadata: source of the publication": "MATERIALS SCIENCE AND ENGINEERING A-STRUCTURAL MATERIALS PROPERTIES MICROSTRUCTURE AND PROCESSING", "metadata: year of publication": 2009, "metadata: institution": "Natl Res Council Canada; Univ Western Ontario", "metadata: country and region": "Canada", "metadata: doi": "10.1016/j.msea.2009.03.056", "fatigue: types of fatigue data": "sn", "fatigue: method of extraction": "color and shape", "materials: name of the material": "IN625", "am: types of am": "P-DED", "am: am machine": "in-house", "am: direciton of specimen (°)": 90, "am: types of feedstock": "powder", "am: size of feedstock (μm)": 45, "processing: processing sequence and parameters": "HT 850 C, 0.25 hour; SURF machine; SURF polish", "testing: types of fatigue tests": "uniaxial", "testing: fatigue temperature (°c)": 25, "testing: fatigue environment": "air", "testing: load ratio": 0.1, "testing: frequency (hz)": 60, "testing: fatigue machine": "Instron 8516", "testing: fatigue standard": "ASTM E466", "testing: load control": "force", "testing: specimens description": "rectangular cross-section; with drawing", "testing: critical cross-section size of specimens (mm)": "6, 1", "testing: stress concentration factor of specimens": 1, "static mechanical properties: yield strength (mpa)": 485, "static mechanical properties: ultimate tensile strength (mpa)": 744, "static mechanical properties: elongation (%)": 43, "rating score: rating score": 0.6842105263157895}}, {"id": "FatigueData-AM2022:888", "name": "IN625", "material_family": "IN625", "points": [[247.56465126126676, 121261.27607901416, 0], [247.6770321668382, 141473.72582709452, 0], [247.62875038663776, 169856.45746129737, 0], [224.87419204827304, 295194.3532007014, 0], [225.20892565483038, 375565.3837113958, 0], [225.20454545454544, 498726.9587926101, 0], [202.33204039812645, 833111.0247866979, 0], [202.2937046306939, 1080524.5999179014, 0], [202.40608553626527, 1475415.3363388733, 0]], "conditions": {"material": "IN625", "am_type": "P-DED", "load_ratio": "0.1", "test_type": "uniaxial", "temperature": "25", "surface_treatment": "", "heat_treatment": ""}, "metadata": {"dataset id": 888, "metadata: title": "Fatigue behavior of laser consolidated IN-625 at room and elevated temperatures", "metadata: authors": "Dryden, J. R.; Theriault, A.; Xue, L.", "metadata: source of the publication": "MATERIALS SCIENCE AND ENGINEERING A-STRUCTURAL MATERIALS PROPERTIES MICROSTRUCTURE AND PROCESSING", "metadata: year of publication": 2009, "metadata: institution": "Natl Res Council Canada; Univ Western Ontario", "metadata: country and region": "Canada", "metadata: doi": "10.1016/j.msea.2009.03.056", "fatigue: types of fatigue data": "sn", "fatigue: method of extraction": "color and shape", "materials: name of the material": "IN625", "am: types of am": "P-DED", "am: am machine": "in-house", "am: direciton of specimen (°)": 90, "am: types of feedstock": "powder", "am: size of feedstock (μm)": 45, "processing: processing sequence and parameters": "HT 850 C, 0.25 hour; SURF machine; SURF polish", "testing: types of fatigue tests": "uniaxial", "testing: fatigue temperature (°c)": 25, "testing: fatigue environment": "air", "testing: load ratio": 0.1, "testing: frequency (hz)": 60, "testing: fatigue machine": "Instron 8516", "testing: fatigue standard": "ASTM E466", "testing: load control": "force", "testing: specimens description": "rectangular cross-section; with drawing", "testing: critical cross-section size of specimens (mm)": "6, 1", "testing: stress concentration factor of specimens": 1, "static mechanical properties: yield strength (mpa)": 430, "static mechanical properties: ultimate tensile strength (mpa)": 697, "static mechanical properties: elongation (%)": 55, "rating score: rating score": 0.6842105263157895}}, {"id": "FatigueData-AM2022:889", "name": "IN625", "material_family": "IN625", "points": [[168.79418365000808, 8528.069843922141, 0], [171.1963368374235, 10411.618211944733, 0], [157.4935648621042, 13776.916553782276, 0], [164.15516703164985, 15486.913313546378, 0], [166.64547889442122, 16739.520836088963, 0], [164.2433257070058, 17305.637536840986, 0], [168.8713147311248, 19417.274422291095, 0], [146.27128717834674, 1998287.0768434317, 1], [162.0835933571797, 2005457.2631929265, 1], [157.36744565770476, 2006484.4999220362, 1]], "conditions": {"material": "IN625", "am_type": "P-DED", "load_ratio": "0.1", "test_type": "uniaxial", "temperature": "650", "surface_treatment": "", "heat_treatment": ""}, "metadata": {"dataset id": 889, "metadata: title": "Fatigue behavior of laser consolidated IN-625 at room and elevated temperatures", "metadata: authors": "Dryden, J. R.; Theriault, A.; Xue, L.", "metadata: source of the publication": "MATERIALS SCIENCE AND ENGINEERING A-STRUCTURAL MATERIALS PROPERTIES MICROSTRUCTURE AND PROCESSING", "metadata: year of publication": 2009, "metadata: institution": "Natl Res Council Canada; Univ Western Ontario", "metadata: country and region": "Canada", "metadata: doi": "10.1016/j.msea.2009.03.056", "fatigue: types of fatigue data": "sn", "fatigue: method of extraction": "color and shape", "materials: name of the material": "IN625", "am: types of am": "P-DED", "am: am machine": "in-house", "am: direciton of specimen (°)": 90, "am: types of feedstock": "powder", "am: size of feedstock (μm)": 45, "processing: processing sequence and parameters": "HT 850 C, 0.25 hour; SURF machine; SURF polish", "testing: types of fatigue tests": "uniaxial", "testing: fatigue temperature (°c)": 650, "testing: fatigue environment": "air", "testing: load ratio": 0.1, "testing: frequency (hz)": 60, "testing: fatigue machine": "Instron 8516", "testing: fatigue standard": "ASTM E466", "testing: load control": "force", "testing: specimens description": "rectangular cross-section; with drawing", "testing: critical cross-section size of specimens (mm)": "6, 1", "testing: stress concentration factor of specimens": 1, "rating score: rating score": 0.6052631578947368}}, {"id": "FatigueData-AM2022:890", "name": "Ti-6Al-4V", "material_family": "Ti", "points": [[206.6048597213517, 17480.06743099453, 0], [165.8232440279634, 78914.8001147988, 0], [144.77172914456003, 135677.5765683403, 0], [144.9855741385057, 214059.4304234248, 0], [144.61472772546443, 247471.1684278906, 0], [124.32743658955526, 1009252.5793944056, 0]], "conditions": {"material": "Ti-6Al-4V", "am_type": "L-PBF", "load_ratio": "-0.2", "test_type": "uniaxial", "temperature": "25", "surface_treatment": "", "heat_treatment": ""}, "metadata": {"dataset id": 890, "metadata: title": "Fatigue performance evaluation of selective laser melted Ti-6Al-4V", "metadata: authors": "Edwards, P.; Ramulu, Mamidala", "metadata: source of the publication": "MATERIALS SCIENCE AND ENGINEERING A-STRUCTURAL MATERIALS PROPERTIES MICROSTRUCTURE AND PROCESSING", "metadata: year of publication": 2014, "metadata: institution": "Boeing; Univ Washington", "metadata: country and region": "USA", "metadata: funding agency": "Boeing Corp.; United Kingdom's Technology Strategy Board", "metadata: doi": "10.1016/j.msea.2014.01.041", "fatigue: types of fatigue data": "sn", "fatigue: method of extraction": "color and shape", "materials: name of the material": "Ti-6Al-4V", "am: types of am": "L-PBF", "am: am machine": "MTT 250", "am: power (w)": 200, "am: scan speed (mm/s)": 200, "am: hatch space (μm)": 180, "am: layer thickness (μm)": 50, "am: direciton of specimen (°)": 0, "am: am environment": "Ar", "am: layer scan rotation (°)": 67, "am: types of feedstock": "powder", "am: size of feedstock (μm)": 30, "processing: processing sequence and parameters": "NHT; SURF machine; SURF polish", "testing: types of fatigue tests": "uniaxial", "testing: fatigue temperature (°c)": 25, "testing: fatigue environment": "air", "testing: load ratio": -0.2, "testing: frequency (hz)": 20, "testing: fatigue machine": "MTS", "testing: fatigue standard": "ASTM E466", "testing: load control": "force", "testing: specimens description": "rectangular cross-section", "testing: critical cross-section size of specimens (mm)": "12, NaN", "testing: stress concentration factor of specimens": 1, "static mechanical properties: yield strength (mpa)": 910, "static mechanical properties: ultimate tensile strength (mpa)": 1035, "static mechanical properties: elongation (%)": 3.3, "rating score: rating score": 0.9142857142857143}}, {"id": "FatigueData-AM2022:891", "name": "Ti-6Al-4V", "material_family": "Ti", "points": [[289.0556314567386, 10814.562367523165, 0], [206.4284106932136, 28927.108997694864, 0], [124.40487708105604, 104777.50584351443, 0], [103.8820283220896, 119197.34789941864, 0], [103.9292892254182, 151598.19395716136, 0], [124.40487708105604, 165076.63404727145, 0], [103.97655012874678, 230308.194243983, 0], [103.97655012874678, 297134.2178220693, 0], [83.54822317643753, 364260.5920924838, 0]], "conditions": {"material": "Ti-6Al-4V", "am_type": "L-PBF", "load_ratio": "-0.2", "test_type": "uniaxial", "temperature": "25", "surface_treatment": "", "heat_treatment": ""}, "metadata": {"dataset id": 891, "metadata: title": "Fatigue performance evaluation of selective laser melted Ti-6Al-4V", "metadata: authors": "Edwards, P.; Ramulu, Mamidala", "metadata: source of the publication": "MATERIALS SCIENCE AND ENGINEERING A-STRUCTURAL MATERIALS PROPERTIES MICROSTRUCTURE AND PROCESSING", "metadata: year of publication": 2014, "metadata: institution": "Boeing; Univ Washington", "metadata: country and region": "USA", "metadata: funding agency": "Boeing Corp.; United Kingdom's Technology Strategy Board", "metadata: doi": "10.1016/j.msea.2014.01.041", "fatigue: types of fatigue data": "sn", "fatigue: method of extraction": "color and shape", "materials: name of the material": "Ti-6Al-4V", "am: types of am": "L-PBF", "am: am machine": "MTT 250", "am: power (w)": 200, "am: scan speed (mm/s)": 200, "am: hatch space (μm)": 180, "am: layer thickness (μm)": 50, "am: direciton of specimen (°)": 0, "am: am environment": "Ar", "am: layer scan rotation (°)": 67, "am: types of feedstock": "powder", "am: size of feedstock (μm)": 30, "processing: processing sequence and parameters": "NHT; SURF machine; SURF polish", "testing: types of fatigue tests": "uniaxial", "testing: fatigue temperature (°c)": 25, "testing: fatigue environment": "air", "testing: load ratio": -0.2, "testing: frequency (hz)": 20, "testing: fatigue machine": "MTS", "testing: fatigue standard": "ASTM E466", "testing: load control": "force", "testing: specimens description": "rectangular cross-section", "testing: critical cross-section size of specimens (mm)": "12, NaN", "testing: stress concentration factor of specimens": 1, "static mechanical properties: yield strength (mpa)": 910, "static mechanical properties: ultimate tensile strength (mpa)": 1035, "static mechanical properties: elongation (%)": 3.3, "rating score: rating score": 0.9142857142857143}}, {"id": "FatigueData-AM2022:892", "name": "Ti-6Al-4V", "material_family": "Ti", "points": [[119.89583137779947, 50547.33011914049, 0], [60.60402894411743, 84846.05050459156, 0], [79.85850797383125, 106877.79337204341, 0], [60.44647238402853, 118080.44341562179, 0], [60.28891582393963, 141992.87709398672, 0], [59.761067991802754, 306561.21891473996, 0], [60.28891582393963, 324706.8306929672, 0]], "conditions": {"material": "Ti-6Al-4V", "am_type": "L-PBF", "load_ratio": "-0.2", "test_type": "uniaxial", "temperature": "25", "surface_treatment": "", "heat_treatment": ""}, "metadata": {"dataset id": 892, "metadata: title": "Fatigue performance evaluation of selective laser melted Ti-6Al-4V", "metadata: authors": "Edwards, P.; Ramulu, Mamidala", "metadata: source of the publication": "MATERIALS SCIENCE AND ENGINEERING A-STRUCTURAL MATERIALS PROPERTIES MICROSTRUCTURE AND PROCESSING", "metadata: year of publication": 2014, "metadata: institution": "Boeing; Univ Washington", "metadata: country and region": "USA", "metadata: funding agency": "Boeing Corp.; United Kingdom's Technology Strategy Board", "metadata: doi": "10.1016/j.msea.2014.01.041", "fatigue: types of fatigue data": "sn", "fatigue: method of extraction": "color and shape", "materials: name of the material": "Ti-6Al-4V", "am: types of am": "L-PBF", "am: am machine": "MTT 250", "am: power (w)": 200, "am: scan speed (mm/s)": 200, "am: hatch space (μm)": 180, "am: layer thickness (μm)": 50, "am: direciton of specimen (°)": 90, "am: am environment": "Ar", "am: layer scan rotation (°)": 67, "am: types of feedstock": "powder", "am: size of feedstock (μm)": 30, "processing: processing sequence and parameters": "NHT; SURF machine; SURF polish", "testing: types of fatigue tests": "uniaxial", "testing: fatigue temperature (°c)": 25, "testing: fatigue environment": "air", "testing: load ratio": -0.2, "testing: frequency (hz)": 20, "testing: fatigue machine": "MTS", "testing: fatigue standard": "ASTM E466", "testing: load control": "force", "testing: specimens description": "rectangular cross-section", "testing: critical cross-section size of specimens (mm)": "12, NaN", "testing: stress concentration factor of specimens": 1, "rating score: rating score": 0.8285714285714286}}, {"id": "FatigueData-AM2022:893", "name": "Ti-6Al-4V", "material_family": "Ti", "points": [[330.0582979049022, 3387.0052710687005, 0], [288.92727969325483, 4813.86744934302, 0], [206.43461783886266, 15496.574766012985, 0], [124.0009737894698, 58324.66394633887, 0], [82.84826096296473, 208201.74337237593, 0]], "conditions": {"material": "Ti-6Al-4V", "am_type": "L-PBF", "load_ratio": "-0.2", "test_type": "uniaxial", "temperature": "25", "surface_treatment": "", "heat_treatment": ""}, "metadata": {"dataset id": 893, "metadata: title": "Fatigue performance evaluation of selective laser melted Ti-6Al-4V", "metadata: authors": "Edwards, P.; Ramulu, Mamidala", "metadata: source of the publication": "MATERIALS SCIENCE AND ENGINEERING A-STRUCTURAL MATERIALS PROPERTIES MICROSTRUCTURE AND PROCESSING", "metadata: year of publication": 2014, "metadata: institution": "Boeing; Univ Washington", "metadata: country and region": "USA", "metadata: funding agency": "Boeing Corp.; United Kingdom's Technology Strategy Board", "metadata: doi": "10.1016/j.msea.2014.01.041", "fatigue: types of fatigue data": "sn", "fatigue: method of extraction": "color and shape", "materials: name of the material": "Ti-6Al-4V", "am: types of am": "L-PBF", "am: am machine": "MTT 250", "am: power (w)": 200, "am: scan speed (mm/s)": 200, "am: hatch space (μm)": 180, "am: layer thickness (μm)": 50, "am: direciton of specimen (°)": 0, "am: am environment": "Ar", "am: layer scan rotation (°)": 67, "am: types of feedstock": "powder", "am: size of feedstock (μm)": 30, "processing: processing sequence and parameters": "NHT; SURF as-built", "testing: types of fatigue tests": "uniaxial", "testing: fatigue temperature (°c)": 25, "testing: fatigue environment": "air", "testing: load ratio": -0.2, "testing: frequency (hz)": 20, "testing: fatigue machine": "MTS", "testing: fatigue standard": "ASTM E466", "testing: load control": "force", "testing: specimens description": "rectangular cross-section", "testing: critical cross-section size of specimens (mm)": "12, NaN", "testing: stress concentration factor of specimens": 1, "static mechanical properties: yield strength (mpa)": 910, "static mechanical properties: ultimate tensile strength (mpa)": 1035, "static mechanical properties: elongation (%)": 3.3, "rating score: rating score": 0.9142857142857143}}, {"id": "FatigueData-AM2022:894", "name": "Ti-6Al-4V", "material_family": "Ti", "points": [[330.15672197269413, 4489.8168203088, 0], [289.34856783355997, 4832.332624300579, 0], [206.72625758354036, 12233.279208376167, 0], [123.34508289152002, 50517.075713218044, 0], [83.41130149931816, 243818.2032284589, 0]], "conditions": {"material": "Ti-6Al-4V", "am_type": "L-PBF", "load_ratio": "-0.2", "test_type": "uniaxial", "temperature": "25", "surface_treatment": "", "heat_treatment": ""}, "metadata": {"dataset id": 894, "metadata: title": "Fatigue performance evaluation of selective laser melted Ti-6Al-4V", "metadata: authors": "Edwards, P.; Ramulu, Mamidala", "metadata: source of the publication": "MATERIALS SCIENCE AND ENGINEERING A-STRUCTURAL MATERIALS PROPERTIES MICROSTRUCTURE AND PROCESSING", "metadata: year of publication": 2014, "metadata: institution": "Boeing; Univ Washington", "metadata: country and region": "USA", "metadata: funding agency": "Boeing Corp.; United Kingdom's Technology Strategy Board", "metadata: doi": "10.1016/j.msea.2014.01.041", "fatigue: types of fatigue data": "sn", "fatigue: method of extraction": "color and shape", "materials: name of the material": "Ti-6Al-4V", "am: types of am": "L-PBF", "am: am machine": "MTT 250", "am: power (w)": 200, "am: scan speed (mm/s)": 200, "am: hatch space (μm)": 180, "am: layer thickness (μm)": 50, "am: direciton of specimen (°)": 0, "am: am environment": "Ar", "am: layer scan rotation (°)": 67, "am: types of feedstock": "powder", "am: size of feedstock (μm)": 30, "processing: processing sequence and parameters": "NHT; SURF as-built", "testing: types of fatigue tests": "uniaxial", "testing: fatigue temperature (°c)": 25, "testing: fatigue environment": "air", "testing: load ratio": -0.2, "testing: frequency (hz)": 20, "testing: fatigue machine": "MTS", "testing: fatigue standard": "ASTM E466", "testing: load control": "force", "testing: specimens description": "rectangular cross-section", "testing: critical cross-section size of specimens (mm)": "12, NaN", "testing: stress concentration factor of specimens": 1, "static mechanical properties: yield strength (mpa)": 910, "static mechanical properties: ultimate tensile strength (mpa)": 1035, "static mechanical properties: elongation (%)": 3.3, "rating score: rating score": 0.9142857142857143}}, {"id": "FatigueData-AM2022:895", "name": "Ti-6Al-4V", "material_family": "Ti", "points": [[244.7523236210798, 3470.2482384800574, 0], [162.3955493791172, 13349.56079908163, 0], [78.42393642652779, 94448.9976930365, 0], [60.66071060963385, 220318.87391800838, 0], [39.10866432513357, 1004090.6080813408, 0]], "conditions": {"material": "Ti-6Al-4V", "am_type": "L-PBF", "load_ratio": "-0.2", "test_type": "uniaxial", "temperature": "25", "surface_treatment": "", "heat_treatment": ""}, "metadata": {"dataset id": 895, "metadata: title": "Fatigue performance evaluation of selective laser melted Ti-6Al-4V", "metadata: authors": "Edwards, P.; Ramulu, Mamidala", "metadata: source of the publication": "MATERIALS SCIENCE AND ENGINEERING A-STRUCTURAL MATERIALS PROPERTIES MICROSTRUCTURE AND PROCESSING", "metadata: year of publication": 2014, "metadata: institution": "Boeing; Univ Washington", "metadata: country and region": "USA", "metadata: funding agency": "Boeing Corp.; United Kingdom's Technology Strategy Board", "metadata: doi": "10.1016/j.msea.2014.01.041", "fatigue: types of fatigue data": "sn", "fatigue: method of extraction": "color and shape", "materials: name of the material": "Ti-6Al-4V", "am: types of am": "L-PBF", "am: am machine": "MTT 250", "am: power (w)": 200, "am: scan speed (mm/s)": 200, "am: hatch space (μm)": 180, "am: layer thickness (μm)": 50, "am: direciton of specimen (°)": 90, "am: am environment": "Ar", "am: layer scan rotation (°)": 67, "am: types of feedstock": "powder", "am: size of feedstock (μm)": 30, "processing: processing sequence and parameters": "NHT; SURF as-built", "testing: types of fatigue tests": "uniaxial", "testing: fatigue temperature (°c)": 25, "testing: fatigue environment": "air", "testing: load ratio": -0.2, "testing: frequency (hz)": 20, "testing: fatigue machine": "MTS", "testing: fatigue standard": "ASTM E466", "testing: load control": "force", "testing: specimens description": "rectangular cross-section", "testing: critical cross-section size of specimens (mm)": "12, NaN", "testing: stress concentration factor of specimens": 1, "rating score: rating score": 0.8285714285714286}}, {"id": "FatigueData-AM2022:896", "name": "Ti-6Al-4V", "material_family": "Ti", "points": [[641.1754560642154, 999.0068281840382, 0], [532.9130381805351, 2218.0664325487805, 0], [425.4213795280083, 2514.426293678547, 0], [267.12950839512536, 6290.472549111891, 0], [159.680396318259, 9291.918661121133, 0], [319.89346543941963, 11083.25111011389, 0], [106.59325969439178, 17486.064670692693, 0], [213.93762515959384, 20314.808939075418, 0], [53.29662984719595, 23387.071980994737, 0], [107.8770382681036, 63383.335924005034, 0]], "conditions": {"material": "Ti-6Al-4V", "am_type": "L-PBF", "load_ratio": "-1", "test_type": "rotating bending fatigue", "temperature": "25", "surface_treatment": "", "heat_treatment": ""}, "metadata": {"dataset id": 896, "metadata: title": "Mechanical behavior of additive manufactured, powder-bed laser-fused materials", "metadata: authors": "Long, Michael J.; Mower, Todd M.", "metadata: source of the publication": "MATERIALS SCIENCE AND ENGINEERING A-STRUCTURAL MATERIALS PROPERTIES MICROSTRUCTURE AND PROCESSING", "metadata: year of publication": 2016, "metadata: institution": "MIT", "metadata: country and region": "USA", "metadata: funding agency": "US Air Force", "metadata: doi": "10.1016/j.msea.2015.10.068", "fatigue: types of fatigue data": "sn", "fatigue: method of extraction": "color and shape", "materials: name of the material": "Ti-6Al-4V", "am: types of am": "L-PBF", "am: am machine": "EOS M280", "am: layer thickness (μm)": 30, "am: preheat temperature (°c)": 35, "am: direciton of specimen (°)": 90, "am: am environment": "Ar", "am: types of feedstock": "powder", "am: size of feedstock (μm)": "15, 45", "processing: processing sequence and parameters": "HT 650 C, 2 hour; SURF only polish", "testing: types of fatigue tests": "rotating bending fatigue", "testing: fatigue temperature (°c)": 25, "testing: fatigue environment": "air", "testing: load ratio": -1, "testing: frequency (hz)": 25, "testing: fatigue machine": "RBF850", "testing: load control": "force", "testing: specimens description": "circular cross-section", "testing: critical cross-section size of specimens (mm)": 12.5, "testing: stress concentration factor of specimens": 1, "static mechanical properties: young's modulus (gpa)": 114.9, "static mechanical properties: yield strength (mpa)": 1096, "static mechanical properties: ultimate tensile strength (mpa)": 1130, "static mechanical properties: elongation (%)": 1.2, "rating score: rating score": 0.8285714285714286}}, {"id": "FatigueData-AM2022:897", "name": "Ti-6Al-4V", "material_family": "Ti", "points": [[475.83621239278733, 39932.27880320358, 0], [529.3641497063082, 52731.99547817858, 0], [444.75598551161005, 77543.6848498231, 0], [455.9689336062838, 96125.4381666345, 0], [426.2772319104826, 200996.946633046, 0], [444.8031888306997, 424225.32769659103, 0], [434.2683486033258, 779556.1931965539, 0], [424.032854342632, 1113939.7985090227, 0], [405.44935412984006, 10009941.591868447, 1]], "conditions": {"material": "Ti-6Al-4V", "am_type": "L-PBF", "load_ratio": "-1", "test_type": "rotating bending fatigue", "temperature": "25", "surface_treatment": "", "heat_treatment": ""}, "metadata": {"dataset id": 897, "metadata: title": "Mechanical behavior of additive manufactured, powder-bed laser-fused materials", "metadata: authors": "Long, Michael J.; Mower, Todd M.", "metadata: source of the publication": "MATERIALS SCIENCE AND ENGINEERING A-STRUCTURAL MATERIALS PROPERTIES MICROSTRUCTURE AND PROCESSING", "metadata: year of publication": 2016, "metadata: institution": "MIT", "metadata: country and region": "USA", "metadata: funding agency": "US Air Force", "metadata: doi": "10.1016/j.msea.2015.10.068", "fatigue: types of fatigue data": "sn", "fatigue: method of extraction": "color and shape", "materials: name of the material": "Ti-6Al-4V", "am: types of am": "L-PBF", "am: am machine": "EOS M280", "am: layer thickness (μm)": 30, "am: preheat temperature (°c)": 35, "am: direciton of specimen (°)": 0, "am: am environment": "Ar", "am: types of feedstock": "powder", "am: size of feedstock (μm)": "15, 45", "processing: processing sequence and parameters": "HT 650 C, 2 hour; HIP 900 C, 2 hour, 1020 bar; SURF machine", "testing: types of fatigue tests": "rotating bending fatigue", "testing: fatigue temperature (°c)": 25, "testing: fatigue environment": "air", "testing: load ratio": -1, "testing: frequency (hz)": 25, "testing: fatigue machine": "RBF850", "testing: load control": "force", "testing: specimens description": "circular cross-section", "testing: critical cross-section size of specimens (mm)": 12.5, "testing: stress concentration factor of specimens": 1, "static mechanical properties: young's modulus (gpa)": 111.7, "static mechanical properties: yield strength (mpa)": 862, "static mechanical properties: ultimate tensile strength (mpa)": 931, "static mechanical properties: elongation (%)": 24, "rating score: rating score": 0.8285714285714286}}, {"id": "FatigueData-AM2022:898", "name": "Ti-6Al-4V", "material_family": "Ti", "points": [[429.8998989311822, 4762.41725049529, 0], [322.88180252616115, 9142.909839051375, 0], [215.85882314787162, 27981.37724621075, 0], [107.44911207686636, 127145.63820812477, 0],
