Repository: yunyunfanfan/S-PA-CBB

# S-PA-CBB

Official research code, processed curve records, evaluation outputs, and manuscript source for:

> **From Physics to Selective Generation: Conditional Brownian Bridges for Sparse S–N Curve Reconstruction and Fatigue Decision-Making**

S-PA-CBB reconstructs a complete probabilistic stress–life (S–N) curve from only two to four observed fatigue tests. The method first fits an interpretable Basquin state, diagnoses whether that state is sufficient, and applies a ControlNet-style conditional Brownian-bridge residual only to curves that benefit from correction.

File: am2022_curves.json (part 56 of 98)
[54.78990164423636, 1052486.4007807102, 0]], "conditions": {"material": "Ti-6Al-4V", "am_type": "L-PBF", "load_ratio": "-1", "test_type": "rotating bending fatigue", "temperature": "25", "surface_treatment": "", "heat_treatment": ""}, "metadata": {"dataset id": 898, "metadata: title": "Mechanical behavior of additive manufactured, powder-bed laser-fused materials", "metadata: authors": "Long, Michael J.; Mower, Todd M.", "metadata: source of the publication": "MATERIALS SCIENCE AND ENGINEERING A-STRUCTURAL MATERIALS PROPERTIES MICROSTRUCTURE AND PROCESSING", "metadata: year of publication": 2016, "metadata: institution": "MIT", "metadata: country and region": "USA", "metadata: funding agency": "US Air Force", "metadata: doi": "10.1016/j.msea.2015.10.068", "fatigue: types of fatigue data": "sn", "fatigue: method of extraction": "color and shape", "materials: name of the material": "Ti-6Al-4V", "am: types of am": "L-PBF", "am: am machine": "EOS M280", "am: layer thickness (μm)": 30, "am: preheat temperature (°c)": 35, "am: direciton of specimen (°)": 0, "am: am environment": "Ar", "am: types of feedstock": "powder", "am: size of feedstock (μm)": "15, 45", "processing: processing sequence and parameters": "HT 650 C, 2 hour; SURF electropolish", "testing: types of fatigue tests": "rotating bending fatigue", "testing: fatigue temperature (°c)": 25, "testing: fatigue environment": "air", "testing: load ratio": -1, "testing: frequency (hz)": 25, "testing: fatigue machine": "RBF850", "testing: load control": "force", "testing: specimens description": "circular cross-section", "testing: critical cross-section size of specimens (mm)": 12.5, "testing: stress concentration factor of specimens": 1, "static mechanical properties: young's modulus (gpa)": 108.8, "static mechanical properties: yield strength (mpa)": 972, "static mechanical properties: ultimate tensile strength (mpa)": 1034, "static mechanical properties: elongation (%)": 5.5, "rating score: rating score": 0.8285714285714286}}, {"id": "FatigueData-AM2022:899", "name": "Ti-6Al-4V", "material_family": "Ti", "points": [[423.4113024316842, 3573.298176952734, 0], [317.67163994055585, 7254.160608848478, 0], [212.38594035222417, 16817.976604230116, 0], [105.20473450901567, 65540.63871725631, 0], [106.16533350315453, 72601.17599045792, 0], [53.72455603843318, 124086.18747023193, 0]], "conditions": {"material": "Ti-6Al-4V", "am_type": "L-PBF", "load_ratio": "-1", "test_type": "rotating bending fatigue", "temperature": "25", "surface_treatment": "", "heat_treatment": ""}, "metadata": {"dataset id": 899, "metadata: title": "Mechanical behavior of additive manufactured, powder-bed laser-fused materials", "metadata: authors": "Long, Michael J.; Mower, Todd M.", "metadata: source of the publication": "MATERIALS SCIENCE AND ENGINEERING A-STRUCTURAL MATERIALS PROPERTIES MICROSTRUCTURE AND PROCESSING", "metadata: year of publication": 2016, "metadata: institution": "MIT", "metadata: country and region": "USA", "metadata: funding agency": "US Air Force", "metadata: doi": "10.1016/j.msea.2015.10.068", "fatigue: types of fatigue data": "sn", "fatigue: method of extraction": "color and shape", "materials: name of the material": "Ti-6Al-4V", "am: types of am": "L-PBF", "am: am machine": "EOS M280", "am: layer thickness (μm)": 30, "am: preheat temperature (°c)": 35, "am: direciton of specimen (°)": 0, "am: am environment": "Ar", "am: types of feedstock": "powder", "am: size of feedstock (μm)": "15, 45", "processing: processing sequence and parameters": "HT 650 C, 2 hour; SURF as-built", "testing: types of fatigue tests": "rotating bending fatigue", "testing: fatigue temperature (°c)": 25, "testing: fatigue environment": "air", "testing: load ratio": -1, "testing: frequency (hz)": 25, "testing: fatigue machine": "RBF850", "testing: load control": "force", "testing: specimens description": "circular cross-section", "testing: critical cross-section size of specimens (mm)": 12.5, "testing: stress concentration factor of specimens": 1, "static mechanical properties: young's modulus (gpa)": 108.8, "static mechanical properties: yield strength (mpa)": 972, "static mechanical properties: ultimate tensile strength (mpa)": 1034, "static mechanical properties: elongation (%)": 5.5, "rating score: rating score": 0.8285714285714286}}, {"id": "FatigueData-AM2022:900", "name": "Ti-6Al-4V", "material_family": "Ti", "points": [[478.18533657230245, 34862.259557987556, 0], [428.6263560899976, 75452.52529609117, 0], [285.41137809330013, 114719.36495479653, 0], [355.034521265061, 127916.79132363765, 0], [391.5641022760786, 168678.30561399375, 0], [316.68848887743013, 229067.49954636124, 0]], "conditions": {"material": "Ti-6Al-4V", "am_type": "L-PBF", "load_ratio": "-1", "test_type": "rotating bending fatigue", "temperature": "25", "surface_treatment": "", "heat_treatment": ""}, "metadata": {"dataset id": 900, "metadata: title": "Mechanical behavior of additive manufactured, powder-bed laser-fused materials", "metadata: authors": "Long, Michael J.; Mower, Todd M.", "metadata: source of the publication": "MATERIALS SCIENCE AND ENGINEERING A-STRUCTURAL MATERIALS PROPERTIES MICROSTRUCTURE AND PROCESSING", "metadata: year of publication": 2016, "metadata: institution": "MIT", "metadata: country and region": "USA", "metadata: funding agency": "US Air Force", "metadata: doi": "10.1016/j.msea.2015.10.068", "fatigue: types of fatigue data": "sn", "fatigue: method of extraction": "color and shape", "materials: name of the material": "Ti-6Al-4V", "am: types of am": "L-PBF", "am: am machine": "EOS M280", "am: layer thickness (μm)": 30, "am: preheat temperature (°c)": 35, "am: direciton of specimen (°)": 90, "am: am environment": "Ar", "am: types of feedstock": "powder", "am: size of feedstock (μm)": "15, 45", "processing: processing sequence and parameters": "HT 650 C, 2 hour; HIP 900 C, 2 hour, 1020 bar; SURF as-built", "testing: types of fatigue tests": "rotating bending fatigue", "testing: fatigue temperature (°c)": 25, "testing: fatigue environment": "air", "testing: load ratio": -1, "testing: frequency (hz)": 25, "testing: fatigue machine": "RBF850", "testing: load control": "force", "testing: specimens description": "circular cross-section", "testing: critical cross-section size of specimens (mm)": 12.5, "testing: stress concentration factor of specimens": 1, "static mechanical properties: young's modulus (gpa)": 111.7, "static mechanical properties: yield strength (mpa)": 862, "static mechanical properties: ultimate tensile strength (mpa)": 931, "static mechanical properties: elongation (%)": 24, "rating score: rating score": 0.8285714285714286}}, {"id": "FatigueData-AM2022:901", "name": "Ti-6Al-4V", "material_family": "Ti", "points": [[507.3443654652019, 34406.06267623895, 0], [481.5108690157402, 72794.88411453176, 0], [490.68206324068797, 101738.08530305416, 0], [431.88062070947507, 124813.5987326847, 0], [418.05082740989013, 198169.7496960424, 0], [455.3742890884191, 242093.87350285388, 0], [399.46732719709826, 10000000.0, 1]], "conditions": {"material": "Ti-6Al-4V", "am_type": "L-PBF", "load_ratio": "-1", "test_type": "rotating bending fatigue", "temperature": "25", "surface_treatment": "", "heat_treatment": ""}, "metadata": {"dataset id": 901, "metadata: title": "Mechanical behavior of additive manufactured, powder-bed laser-fused materials", "metadata: authors": "Long, Michael J.; Mower, Todd M.", "metadata: source of the publication": "MATERIALS SCIENCE AND ENGINEERING A-STRUCTURAL MATERIALS PROPERTIES MICROSTRUCTURE AND PROCESSING", "metadata: year of publication": 2016, "metadata: institution": "MIT", "metadata: country and region": "USA", "metadata: funding agency": "US Air Force", "metadata: doi": "10.1016/j.msea.2015.10.068", "fatigue: types of fatigue data": "sn", "fatigue: method of extraction": "color and shape", "materials: name of the material": "Ti-6Al-4V", "am: types of am": "L-PBF", "am: am machine": "EOS M280", "am: layer thickness (μm)": 30, "am: preheat temperature (°c)": 35, "am: direciton of specimen (°)": 90, "am: am environment": "Ar", "am: types of feedstock": "powder", "am: size of feedstock (μm)": "15, 45", "processing: processing sequence and parameters": "HT 650 C, 2 hour; HIP 900 C, 2 hour, 1020 bar; SURF machine", "testing: types of fatigue tests": "rotating bending fatigue", "testing: fatigue temperature (°c)": 25, "testing: fatigue environment": "air", "testing: load ratio": -1, "testing: frequency (hz)": 25, "testing: fatigue machine": "RBF850", "testing: load control": "force", "testing: specimens description": "circular cross-section", "testing: critical cross-section size of specimens (mm)": 12.5, "testing: stress concentration factor of specimens": 1, "static mechanical properties: young's modulus (gpa)": 111.7, "static mechanical properties: yield strength (mpa)": 862, "static mechanical properties: ultimate tensile strength (mpa)": 931, "static mechanical properties: elongation (%)": 24, "rating score: rating score": 0.8285714285714286}}, {"id": "FatigueData-AM2022:902", "name": "316L", "material_family": "316L", "points": [[324.996356428793, 11205.448628247663, 0], [287.1073580032056, 49964.71513906034, 0], [248.68762341062927, 157854.08976633102, 0], [210.3532598615475, 853000.1938323908, 0], [172.33818168593933, 2527571.1602694173, 0], [154.09961441437713, 9913407.55334169, 1]], "conditions": {"material": "316L", "am_type": "L-PBF", "load_ratio": "-1", "test_type": "rotating bending fatigue", "temperature": "25", "surface_treatment": "", "heat_treatment": ""}, "metadata": {"dataset id": 902, "metadata: title": "Mechanical behavior of additive manufactured, powder-bed laser-fused materials", "metadata: authors": "Long, Michael J.; Mower, Todd M.", "metadata: source of the publication": "MATERIALS SCIENCE AND ENGINEERING A-STRUCTURAL MATERIALS PROPERTIES MICROSTRUCTURE AND PROCESSING", "metadata: year of publication": 2016, "metadata: institution": "MIT", "metadata: country and region": "USA", "metadata: funding agency": "US Air Force", "metadata: doi": "10.1016/j.msea.2015.10.068", "fatigue: types of fatigue data": "sn", "fatigue: method of extraction": "color and shape", "materials: name of the material": "316L", "am: types of am": "L-PBF", "am: am machine": "EOS M270", "am: power (w)": 195, "am: scan speed (mm/s)": 750, "am: layer thickness (μm)": 40, "am: preheat temperature (°c)": 82, "am: direciton of specimen (°)": 90, "am: am environment": "N2", "am: types of feedstock": "powder", "am: size of feedstock (μm)": "15, 45", "processing: processing sequence and parameters": "HT 388 C, 4 hour; HIP NaN C, NaN hour, NaN bar; SURF as-built", "testing: types of fatigue tests": "rotating bending fatigue", "testing: fatigue temperature (°c)": 25, "testing: fatigue environment": "air", "testing: load ratio": -1, "testing: frequency (hz)": 25, "testing: fatigue machine": "RBF850", "testing: load control": "force", "testing: specimens description": "circular cross-section", "testing: critical cross-section size of specimens (mm)": 12.5, "testing: stress concentration factor of specimens": 1, "rating score: rating score": 0.7714285714285715}}, {"id": "FatigueData-AM2022:903", "name": "316L", "material_family": "316L", "points": [[334.2888915528014, 46545.09002648546, 0], [282.1240823722394, 58949.0040789728, 0], [249.9071869345509, 85352.39212404934, 0], [167.72122918534538, 123401.27538880751, 0], [200.31457435406355, 224962.88114611444, 0], [111.33159841653713, 1105424.4899843468, 0]], "conditions": {"material": "316L", "am_type": "L-PBF", "load_ratio": "-1", "test_type": "rotating bending fatigue", "temperature": "25", "surface_treatment": "", "heat_treatment": ""}, "metadata": {"dataset id": 903, "metadata: title": "Mechanical behavior of additive manufactured, powder-bed laser-fused materials", "metadata: authors": "Long, Michael J.; Mower, Todd M.", "metadata: source of the publication": "MATERIALS SCIENCE AND ENGINEERING A-STRUCTURAL MATERIALS PROPERTIES MICROSTRUCTURE AND PROCESSING", "metadata: year of publication": 2016, "metadata: institution": "MIT", "metadata: country and region": "USA", "metadata: funding agency": "US Air Force", "metadata: doi": "10.1016/j.msea.2015.10.068", "fatigue: types of fatigue data": "sn", "fatigue: method of extraction": "color and shape", "materials: name of the material": "316L", "am: types of am": "L-PBF", "am: am machine": "EOS M270", "am: power (w)": 195, "am: scan speed (mm/s)": 750, "am: layer thickness (μm)": 40, "am: preheat temperature (°c)": 82, "am: direciton of specimen (°)": 90, "am: am environment": "N2", "am: types of feedstock": "powder", "am: size of feedstock (μm)": "15, 45", "processing: processing sequence and parameters": "HT 388 C, 4 hour; SURF as-built", "testing: types of fatigue tests": "rotating bending fatigue", "testing: fatigue temperature (°c)": 25, "testing: fatigue environment": "air", "testing: load ratio": -1, "testing: frequency (hz)": 25, "testing: fatigue machine": "RBF850", "testing: load control": "force", "testing: specimens description": "circular cross-section", "testing: critical cross-section size of specimens (mm)": 12.5, "testing: stress concentration factor of specimens": 1, "rating score: rating score": 0.7714285714285715}}, {"id": "FatigueData-AM2022:904", "name": "316L", "material_family": "316L", "points": [[374.04544627557107, 29394.75943900545, 0], [325.51826806381996, 31600.495920026144, 0], [359.1455506255615, 34254.33621088748, 0], [354.82417492256997, 42329.91611860915, 0], [303.16368755603605, 46417.53217240564, 0], [280.7188927174195, 54306.7916540407, 0], [351.3511104817035, 62807.754088459595, 0], [335.1949568628263, 79880.90256722872, 0], [225.59847153667323, 90020.83475856241, 0], [178.9840511288703, 159626.89829268077, 0], [134.66121995476485, 588659.651158687, 0]], "conditions": {"material": "316L", "am_type": "L-PBF", "load_ratio": "-1", "test_type": "rotating bending fatigue", "temperature": "25", "surface_treatment": "", "heat_treatment": ""}, "metadata": {"dataset id": 904, "metadata: title": "Mechanical behavior of additive manufactured, powder-bed laser-fused materials", "metadata: authors": "Long, Michael J.; Mower, Todd M.", "metadata: source of the publication": "MATERIALS SCIENCE AND ENGINEERING A-STRUCTURAL MATERIALS PROPERTIES MICROSTRUCTURE AND PROCESSING", "metadata: year of publication": 2016, "metadata: institution": "MIT", "metadata: country and region": "USA", "metadata: funding agency": "US Air Force", "metadata: doi": "10.1016/j.msea.2015.10.068", "fatigue: types of fatigue data": "sn", "fatigue: method of extraction": "color and shape", "materials: name of the material": "316L", "am: types of am": "L-PBF", "am: am machine": "EOS M270", "am: power (w)": 195, "am: scan speed (mm/s)": 750, "am: layer thickness (μm)": 40, "am: preheat temperature (°c)": 82, "am: direciton of specimen (°)": 90, "am: am environment": "N2", "am: types of feedstock": "powder", "am: size of feedstock (μm)": "15, 45", "processing: processing sequence and parameters": "HT 388 C, 4 hour; SURF as-built", "testing: types of fatigue tests": "rotating bending fatigue", "testing: fatigue temperature (°c)": 25, "testing: fatigue environment": "air", "testing: load ratio": -1, "testing: frequency (hz)": 25, "testing: fatigue machine": "RBF850", "testing: load control": "force", "testing: specimens description": "circular cross-section", "testing: critical cross-section size of specimens (mm)": 12.5, "testing: stress concentration factor of specimens": 1, "rating score: rating score": 0.7714285714285715}}, {"id": "FatigueData-AM2022:905", "name": "316L", "material_family": "316L", "points": [[325.51826806381996, 167463.9818926353, 0], [330.03046736694284, 188444.45026195724, 0], [340.2640345586441, 441994.89141854295, 0], [297.52733652905727, 608461.8208985353, 0], [310.11501390700215, 783991.3800590356, 0], [279.87058145529454, 816247.9744797195, 0], [312.8403763550424, 830437.5580471084, 0], [300.25269897709745, 897620.3670179578, 0], [307.39484892819496, 911962.3228551159, 0], [317.25196638886655, 970238.2984462113, 0], [286.44545807523093, 9957006.335626204, 1], [274.23423042831575, 10000000.0, 1]], "conditions": {"material": "316L", "am_type": "L-PBF", "load_ratio": "-1", "test_type": "rotating bending fatigue", "temperature": "25", "surface_treatment": "", "heat_treatment": ""}, "metadata": {"dataset id": 905, "metadata: title": "Mechanical behavior of additive manufactured, powder-bed laser-fused materials", "metadata: authors": "Long, Michael J.; Mower, Todd M.", "metadata: source of the publication": "MATERIALS SCIENCE AND ENGINEERING A-STRUCTURAL MATERIALS PROPERTIES MICROSTRUCTURE AND PROCESSING", "metadata: year of publication": 2016, "metadata: institution": "MIT", "metadata: country and region": "USA", "metadata: funding agency": "US Air Force", "metadata: doi": "10.1016/j.msea.2015.10.068", "fatigue: types of fatigue data": "sn", "fatigue: method of extraction": "color and shape", "materials: name of the material": "316L", "am: types of am": "L-PBF", "am: am machine": "EOS M270", "am: power (w)": 195, "am: scan speed (mm/s)": 750, "am: layer thickness (μm)": 40, "am: preheat temperature (°c)": 82, "am: direciton of specimen (°)": 0, "am: am environment": "N2", "am: types of feedstock": "powder", "am: size of feedstock (μm)": "15, 45", "processing: processing sequence and parameters": "HT 388 C, 4 hour; SURF as-built", "testing: types of fatigue tests": "rotating bending fatigue", "testing: fatigue temperature (°c)": 25, "testing: fatigue environment": "air", "testing: load ratio": -1, "testing: frequency (hz)": 25, "testing: fatigue machine": "RBF850", "testing: load control": "force", "testing: specimens description": "circular cross-section", "testing: critical cross-section size of specimens (mm)": 12.5, "testing: stress concentration factor of specimens": 1, "static mechanical properties: young's modulus (gpa)": 180, "static mechanical properties: yield strength (mpa)": 496, "static mechanical properties: ultimate tensile strength (mpa)": 717, "static mechanical properties: elongation (%)": 28, "rating score: rating score": 0.8857142857142857}}, {"id": "FatigueData-AM2022:906", "name": "17-4 PH", "material_family": "17", "points": [[483.04434419554065, 1106.1963381142086, 0], [322.0473614655688, 6783.554096952666, 0], [268.4050896865965, 9990.276774234639, 0], [214.4946789378539, 14212.490156172855, 0], [242.40329251799218, 20122.320727643055, 0], [267.80013160414376, 20817.05222082408, 0], [216.0693635159392, 55586.05348271484, 0], [161.03161318728436, 139421.67098651815, 0], [138.37434367269015, 620994.2204086686, 0], [118.48795241169492, 4562791.002714306, 0]], "conditions": {"material": "17-4 PH", "am_type": "L-PBF", "load_ratio": "-1", "test_type": "rotating bending fatigue", "temperature": "25", "surface_treatment": "", "heat_treatment": ""}, "metadata": {"dataset id": 906, "metadata: title": "Mechanical behavior of additive manufactured, powder-bed laser-fused materials", "metadata: authors": "Long, Michael J.; Mower, Todd M.", "metadata: source of the publication": "MATERIALS SCIENCE AND ENGINEERING A-STRUCTURAL MATERIALS PROPERTIES MICROSTRUCTURE AND PROCESSING", "metadata: year of publication": 2016, "metadata: institution": "MIT", "metadata: country and region": "USA", "metadata: funding agency": "US Air Force", "metadata: doi": "10.1016/j.msea.2015.10.068", "fatigue: types of fatigue data": "sn", "fatigue: method of extraction": "color and shape", "materials: name of the material": "17-4 PH", "am: types of am": "L-PBF", "am: am machine": "EOS M270", "am: power (w)": 195, "am: scan speed (mm/s)": 750, "am: layer thickness (μm)": 20, "am: preheat temperature (°c)": 82, "am: direciton of specimen (°)": 90, "am: am environment": "N2", "am: types of feedstock": "powder", "am: size of feedstock (μm)": "15, 45", "processing: processing sequence and parameters": "HT 788 C, 1 hour; SURF as-built", "testing: types of fatigue tests": "rotating bending fatigue", "testing: fatigue temperature (°c)": 25, "testing: fatigue environment": "air", "testing: load ratio": -1, "testing: frequency (hz)": 25, "testing: fatigue machine": "RBF850", "testing: load control": "force", "testing: specimens description": "circular cross-section", "testing: critical cross-section size of specimens (mm)": 12.5, "testing: stress concentration factor of specimens": 1, "rating score: rating score": 0.7714285714285715}}, {"id": "FatigueData-AM2022:907", "name": "17-4 PH", "material_family": "17", "points": [[640.3949196378288, 89244.59324320359, 0], [624.8682649135757, 222294.9647831999, 0], [554.0970523483502, 311935.8317382386, 0], [508.3260016722974, 316636.8985954431, 0], [575.3998390681172, 486823.3819805603, 0], [532.3533647040686, 510453.35896628414, 0], [449.655443971723, 686641.8560895371, 0], [476.0999486779201, 1280644.322646435, 0], [443.9053617705033, 6891921.33154564, 0], [424.7626889946578, 10000000.0, 1], [408.90156579305483, 10000000.0, 1]], "conditions": {"material": "17-4 PH", "am_type": "L-PBF", "load_ratio": "-1", "test_type": "rotating bending fatigue", "temperature": "25", "surface_treatment": "", "heat_treatment": ""}, "metadata": {"dataset id": 907, "metadata: title": "Mechanical behavior of additive manufactured, powder-bed laser-fused materials", "metadata: authors": "Long, Michael J.; Mower, Todd M.", "metadata: source of the publication": "MATERIALS SCIENCE AND ENGINEERING A-STRUCTURAL MATERIALS PROPERTIES MICROSTRUCTURE AND PROCESSING", "metadata: year of publication": 2016, "metadata: institution": "MIT", "metadata: country and region": "USA", "metadata: funding agency": "US Air Force", "metadata: doi": "10.1016/j.msea.2015.10.068", "fatigue: types of fatigue data": "sn", "fatigue: method of extraction": "color and shape", "materials: name of the material": "17-4 PH", "am: types of am": "L-PBF", "am: am machine": "EOS M270", "am: power (w)": 195, "am: scan speed (mm/s)": 750, "am: layer thickness (μm)": 20, "am: preheat temperature (°c)": 82, "am: direciton of specimen (°)": 0, "am: am environment": "N2", "am: types of feedstock": "powder", "am: size of feedstock (μm)": "15, 45", "processing: processing sequence and parameters": "HT 788 C, 1 hour; SURF as-built", "testing: types of fatigue tests": "rotating bending fatigue", "testing: fatigue temperature (°c)": 25, "testing: fatigue environment": "air", "testing: load ratio": -1, "testing: frequency (hz)": 25, "testing: fatigue machine": "RBF850", "testing: load control": "force", "testing: specimens description": "circular cross-section", "testing: critical cross-section size of specimens (mm)": 12.5, "testing: stress concentration factor of specimens": 1, "static mechanical properties: young's modulus (gpa)": 165, "static mechanical properties: yield strength (mpa)": 610, "static mechanical properties: ultimate tensile strength (mpa)": 1072, "static mechanical properties: elongation (%)": 7.2, "rating score: rating score": 0.8857142857142857}}, {"id": "FatigueData-AM2022:908", "name": "17-4 PH", "material_family": "17", "points": [[487.23201342441837, 58433.04601577502, 0], [381.7838323559082, 553460.9997283383, 0], [290.12743001469187, 6729767.342170866, 0], [237.3329555344916, 10012424.190168856, 1]], "conditions": {"material": "17-4 PH", "am_type": "L-PBF", "load_ratio": "-1", "test_type": "rotating bending fatigue", "temperature": "25", "surface_treatment": "", "heat_treatment": ""}, "metadata": {"dataset id": 908, "metadata: title": "Mechanical behavior of additive manufactured, powder-bed laser-fused materials", "metadata: authors": "Long, Michael J.; Mower, Todd M.", "metadata: source of the publication": "MATERIALS SCIENCE AND ENGINEERING A-STRUCTURAL MATERIALS PROPERTIES MICROSTRUCTURE AND PROCESSING", "metadata: year of publication": 2016, "metadata: institution": "MIT", "metadata: country and region": "USA", "metadata: funding agency": "US Air Force", "metadata: doi": "10.1016/j.msea.2015.10.068", "fatigue: types of fatigue data": "sn", "fatigue: method of extraction": "color and shape", "materials: name of the material": "17-4 PH", "am: types of am": "L-PBF", "am: am machine": "EOS M270", "am: power (w)": 195, "am: scan speed (mm/s)": 750, "am: layer thickness (μm)": 20, "am: preheat temperature (°c)": 82, "am: direciton of specimen (°)": 90, "am: am environment": "N2", "am: types of feedstock": "powder", "am: size of feedstock (μm)": "15, 45", "processing: processing sequence and parameters": "HT 788 C, 1 hour; SURF as-built", "testing: types of fatigue tests": "rotating bending fatigue", "testing: fatigue temperature (°c)": 25, "testing: fatigue environment": "air", "testing: load ratio": -1, "testing: frequency (hz)": 25, "testing: fatigue machine": "RBF850", "testing: load control": "force", "testing: specimens description": "circular cross-section", "testing: critical cross-section size of specimens (mm)": 12.5, "testing: stress concentration factor of specimens": 1, "rating score: rating score": 0.7714285714285715}}, {"id": "FatigueData-AM2022:909", "name": "AlSi10Mg", "material_family": "AlSi10Mg", "points": [[191.9731395152519, 6332.351664732048, 0], [170.82698675179458, 20947.95606688433, 0], [172.05765867832, 30864.537979250388, 0], [141.93938392061335, 39871.918815082216, 0], [145.0531119366808, 59157.90063009923, 0], [127.56443212128191, 80770.76396959258, 0], [118.97837371934631, 98789.929782455, 0], [76.79814130865608, 406056.5001567543, 0], [96.37563883230905, 490873.22884565283, 0], [96.98068630498594, 754328.9473219404, 0], [70.12780993828503, 5534888.886523088, 0], [46.920027578570924, 9902432.994721513, 1]], "conditions": {"material": "AlSi10Mg", "am_type": "L-PBF", "load_ratio": "-1", "test_type": "rotating bending fatigue", "temperature": "25", "surface_treatment": "", "heat_treatment": ""}, "metadata": {"dataset id": 909, "metadata: title": "Mechanical behavior of additive manufactured, powder-bed laser-fused materials", "metadata: authors": "Long, Michael J.; Mower, Todd M.", "metadata: source of the publication": "MATERIALS SCIENCE AND ENGINEERING A-STRUCTURAL MATERIALS PROPERTIES MICROSTRUCTURE AND PROCESSING", "metadata: year of publication": 2016, "metadata: institution": "MIT", "metadata: country and region": "USA", "metadata: funding agency": "US Air Force", "metadata: doi": "10.1016/j.msea.2015.10.068", "fatigue: types of fatigue data": "sn", "fatigue: method of extraction": "color and shape", "materials: name of the material": "AlSi10Mg", "am: types of am": "L-PBF", "am: am machine": "SLM 280", "am: power (w)": 100, "am: scan speed (mm/s)": 930, "am: layer thickness (μm)": 50, "am: preheat temperature (°c)": 200, "am: direciton of specimen (°)": 0, "am: types of feedstock": "powder", "am: size of feedstock (μm)": "20, 63", "processing: processing sequence and parameters": "HT 300 C, 2 hour; SURF as-built", "testing: types of fatigue tests": "rotating bending fatigue", "testing: fatigue temperature (°c)": 25, "testing: fatigue environment": "air", "testing: load ratio": -1, "testing: frequency (hz)": 25, "testing: fatigue machine": "RBF850", "testing: load control": "force", "testing: specimens description": "circular cross-section", "testing: critical cross-section size of specimens (mm)": 12.5, "testing: stress concentration factor of specimens": 1, "static mechanical properties: young's modulus (gpa)": 65.5, "static mechanical properties: yield strength (mpa)": 227, "static mechanical properties: ultimate tensile strength (mpa)": 358, "static mechanical properties: elongation (%)": 3.9, "rating score: rating score": 0.8571428571428571}}, {"id": "FatigueData-AM2022:910", "name": "AlSi10Mg", "material_family": "AlSi10Mg", "points": [[159.84792657114883, 16374.038213491873, 0], [136.65292784719594, 32466.55185362094, 0], [132.62079030069043, 61406.297168636374, 0], [136.19337824452168, 66498.6515968052, 0], [106.33007368536225, 120449.15025129258, 0], [109.5712894467402, 135395.3739463277, 0], [108.63486979160997, 155750.21473598733, 0], [82.18587167051793, 233661.18738554104, 0], [79.37661270512733, 348774.63126608916, 0], [81.73910570360492, 702536.7194771478, 0], [52.81222079957563, 10012670.02870088, 1]], "conditions": {"material": "AlSi10Mg", "am_type": "L-PBF", "load_ratio": "-1", "test_type": "rotating bending fatigue", "temperature": "25", "surface_treatment": "", "heat_treatment": ""}, "metadata": {"dataset id": 910, "metadata: title": "Mechanical behavior of additive manufactured, powder-bed laser-fused materials", "metadata: authors": "Long, Michael J.; Mower, Todd M.", "metadata: source of the publication": "MATERIALS SCIENCE AND ENGINEERING A-STRUCTURAL MATERIALS PROPERTIES MICROSTRUCTURE AND PROCESSING", "metadata: year of publication": 2016, "metadata: institution": "MIT", "metadata: country and region": "USA", "metadata: funding agency": "US Air Force", "metadata: doi": "10.1016/j.msea.2015.10.068", "fatigue: types of fatigue data": "sn", "fatigue: method of extraction": "color and shape", "materials: name of the material": "AlSi10Mg", "am: types of am": "L-PBF", "am: am machine": "SLM 280", "am: power (w)": 100, "am: scan speed (mm/s)": 930, "am: layer thickness (μm)": 50, "am: preheat temperature (°c)": 200, "am: direciton of specimen (°)": 90, "am: types of feedstock": "powder", "am: size of feedstock (μm)": "20, 63", "processing: processing sequence and parameters": "HT 300 C, 2 hour; SURF as-built", "testing: types of fatigue tests": "rotating bending fatigue", "testing: fatigue temperature (°c)": 25, "testing: fatigue environment": "air", "testing: load ratio": -1, "testing: frequency (hz)": 25, "testing: fatigue machine": "RBF850", "testing: load control": "force", "testing: specimens description": "circular cross-section", "testing: critical cross-section size of specimens (mm)": 12.5, "testing: stress concentration factor of specimens": 1, "static mechanical properties: young's modulus (gpa)": 75.4, "static mechanical properties: yield strength (mpa)": 172, "static mechanical properties: ultimate tensile strength (mpa)": 289, "static mechanical properties: elongation (%)": 2.6, "rating score: rating score": 0.8571428571428571}}, {"id": "FatigueData-AM2022:911", "name": "AlSi10Mg", "material_family": "AlSi10Mg", "points": [[164.74600324479343, 16296.612095949455, 0], [163.60058761240572, 61390.67296143941, 0], [165.84070440568752, 82944.4822150034, 0], [164.74600324479343, 90908.4347765685, 0], [109.5712894467402, 173425.03747946932, 0], [138.26739534375778, 275755.31195746694, 0], [110.5029112395144, 285318.0255865783, 0], [137.07210100742213, 607065.881204771, 0], [137.40347318987546, 640783.327838159, 0], [138.2821959527758, 676593.3533077284, 0], [109.90266162919352, 3443641.2322884523, 0], [87.78958043037343, 9987346.003948433, 1]], "conditions": {"material": "AlSi10Mg", "am_type": "L-PBF", "load_ratio": "-1", "test_type": "rotating bending fatigue", "temperature": "25", "surface_treatment": "", "heat_treatment": ""}, "metadata": {"dataset id": 911, "metadata: title": "Mechanical behavior of additive manufactured, powder-bed laser-fused materials", "metadata: authors": "Long, Michael J.; Mower, Todd M.", "metadata: source of the publication": "MATERIALS SCIENCE AND ENGINEERING A-STRUCTURAL MATERIALS PROPERTIES MICROSTRUCTURE AND PROCESSING", "metadata: year of publication": 2016, "metadata: institution": "MIT", "metadata: country and region": "USA", "metadata: funding agency": "US Air Force", "metadata: doi": "10.1016/j.msea.2015.10.068", "fatigue: types of fatigue data": "sn", "fatigue: method of extraction": "color and shape", "materials: name of the material": "AlSi10Mg", "am: types of am": "L-PBF", "am: am machine": "SLM 280", "am: power (w)": 100, "am: scan speed (mm/s)": 930, "am: layer thickness (μm)": 50, "am: preheat temperature (°c)": 200, "am: direciton of specimen (°)": 0, "am: types of feedstock": "powder", "am: size of feedstock (μm)": "20, 63", "processing: processing sequence and parameters": "HT 300 C, 2 hour; SURF polish only", "testing: types of fatigue tests": "rotating bending fatigue", "testing: fatigue temperature (°c)": 25, "testing: fatigue environment": "air", "testing: load ratio": -1, "testing: frequency (hz)": 25, "testing: fatigue machine": "RBF850", "testing: load control": "force", "testing: specimens description": "circular cross-section", "testing: critical cross-section size of specimens (mm)": 12.5, "testing: stress concentration factor of specimens": 1, "static mechanical properties: young's modulus (gpa)": 65.5, "static mechanical properties: yield strength (mpa)": 227, "static mechanical properties: ultimate tensile strength (mpa)": 358, "static mechanical properties: elongation (%)": 3.9, "rating score: rating score": 0.8571428571428571}}, {"id": "FatigueData-AM2022:912", "name": "Ti-6Al-4V", "material_family": "Ti", "points": [[881.9635983969605, 378.2538449055918, 0], [920.2003765672986, 507.30441373511985, 0], [802.4968098929709, 1421.08846984889, 0], [718.0607221212881, 1786.1821942836666, 0], [594.4926360445061, 34827.54688160925, 0], [517.8665751769853, 36997.90689143038, 0], [454.6549546849725, 49022.81552837629, 0], [544.2700900404828, 49510.72144604737, 0], [520.4795975355029, 55445.96924054413, 0], [401.1730999610584, 65602.4939802363, 0], [366.86838451887564, 275401.0866750285, 0], [370.16251653752903, 345387.8846642083, 0], [332.51146056082536, 1931737.535430567, 0], [253.59182608720516, 2308338.4901563246, 1]], "conditions": {"material": "Ti-6Al-4V", "am_type": "P-DED", "load_ratio": "-1", "test_type": "uniaxial", "temperature": "25", "surface_treatment": "", "heat_treatment": ""}, "metadata": {"dataset id": 912, "metadata: title": "Fatigue behavior and failure mechanisms of direct laser deposited Ti-6Al-4V", "metadata: authors": "Seely, Denver W.; Shamsaei, Nima; Sterling, Amanda J.; Thompson, Scott M.; Torries, Brian", "metadata: source of the publication": "MATERIALS SCIENCE AND ENGINEERING A-STRUCTURAL MATERIALS PROPERTIES MICROSTRUCTURE AND PROCESSING", "metadata: year of publication": 2016, "metadata: institution": "Mississippi State Univ", "metadata: country and region": "USA", "metadata: doi": "10.1016/j.msea.2015.12.026", "fatigue: types of fatigue data": "sn", "fatigue: method of extraction": "color and shape", "materials: name of the material": "Ti-6Al-4V", "am: types of am": "P-DED", "am: am machine": "Optomec LENS 750", "am: power (w)": 350, "am: scan speed (mm/s)": 16.93, "am: hatch space (μm)": 508, "am: layer thickness (μm)": 508, "am: scan pattern": "cross hatch", "am: layer scan rotation (°)": 90, "am: powder feed rate (g/s)": 0.16, "am: types of feedstock": "powder", "processing: processing sequence and parameters": "NHT; SURF machine; SURF polish", "testing: types of fatigue tests": "uniaxial", "testing: fatigue temperature (°c)": 25, "testing: fatigue environment": "air", "testing: load ratio": -1, "testing: fatigue machine": "MTS 858", "testing: fatigue standard": "ASTM E606", "testing: load control": "strain", "testing: specimens description": "circular cross-section; with drawing; ASTM E606", "testing: critical cross-section size of specimens (mm)": 3.5, "testing: stress concentration factor of specimens": 1, "static mechanical properties: young's modulus (gpa)": 119, "static mechanical properties: yield strength (mpa)": 908, "static mechanical properties: ultimate tensile strength (mpa)": 1038, "static mechanical properties: elongation (%)": 3.8, "rating score: rating score": 0.8157894736842105}}, {"id": "FatigueData-AM2022:913", "name": "Ti-6Al-4V", "material_family": "Ti", "points": [[769.5544831249306, 2778.813545781122, 0], [633.5939878919231, 6666.132631272007, 0], [613.7319936615821, 7991.655588421043, 0], [547.9205734925541, 13741.32771342912, 0], [423.2770430443005, 55997.80242702871, 0], [372.0302619730543, 64956.010873303225, 0], [466.48628214968636, 72904.31954697923, 0], [365.43821813268823, 90731.25050270712, 0], [359.9618520356558, 115431.86986287503, 0]], "conditions": {"material": "Ti-6Al-4V", "am_type": "P-DED", "load_ratio": "-1", "test_type": "uniaxial", "temperature": "25", "surface_treatment": "", "heat_treatment": ""}, "metadata": {"dataset id": 913, "metadata: title": "Fatigue behavior and failure mechanisms of direct laser deposited Ti-6Al-4V", "metadata: authors": "Seely, Denver W.; Shamsaei, Nima; Sterling, Amanda J.; Thompson, Scott M.; Torries, Brian", "metadata: source of the publication": "MATERIALS SCIENCE AND ENGINEERING A-STRUCTURAL MATERIALS PROPERTIES MICROSTRUCTURE AND PROCESSING", "metadata: year of publication": 2016, "metadata: institution": "Mississippi State Univ", "metadata: country and region": "USA", "metadata: doi": "10.1016/j.msea.2015.12.026", "fatigue: types of fatigue data": "sn", "fatigue: method of extraction": "color and shape", "materials: name of the material": "Ti-6Al-4V", "am: types of am": "P-DED", "am: am machine": "Optomec LENS 750", "am: power (w)": 350, "am: scan speed (mm/s)": 16.93, "am: hatch space (μm)": 508, "am: layer thickness (μm)": 508, "am: scan pattern": "cross hatch", "am: layer scan rotation (°)": 90, "am: powder feed rate (g/s)": 0.16, "am: types of feedstock": "powder", "processing: processing sequence and parameters": "HT 704 C, 1 hour; SURF machine; SURF polish", "testing: types of fatigue tests": "uniaxial", "testing: fatigue temperature (°c)": 25, "testing: fatigue environment": "air", "testing: load ratio": -1, "testing: fatigue machine": "MTS 858", "testing: fatigue standard": "ASTM E606", "testing: load control": "strain", "testing: specimens description": "circular cross-section; with drawing; ASTM E606", "testing: critical cross-section size of specimens (mm)": 3.5, "testing: stress concentration factor of specimens": 1, "static mechanical properties: young's modulus (gpa)": 112, "static mechanical properties: yield strength (mpa)": 959, "static mechanical properties: ultimate tensile strength (mpa)": 1049, "static mechanical properties: elongation (%)": 3.7, "rating score: rating score": 0.8157894736842105}}, {"id": "FatigueData-AM2022:914", "name": "Ti-6Al-4V", "material_family": "Ti", "points": [[892.359042523098, 122.71537244757953, 0], [871.2538821383002, 272.0257365332963, 0], [581.9463198657395, 28072.027165616226, 0], [581.9463198657395, 40133.09702705177, 0], [342.5923232289657, 349542.42932910577, 0], [443.14796663917383, 485069.49973921245, 0], [410.85039030901095, 514830.82440823957, 0], [371.41225996849926, 707386.3824894163, 0]], "conditions": {"material": "Ti-6Al-4V", "am_type": "P-DED", "load_ratio": "-1", "test_type": "uniaxial", "temperature": "25", "surface_treatment": "", "heat_treatment": ""}, "metadata": {"dataset id": 914, "metadata: title": "Fatigue behavior and failure mechanisms of direct laser deposited Ti-6Al-4V", "metadata: authors": "Seely, Denver W.; Shamsaei, Nima; Sterling, Amanda J.; Thompson, Scott M.; Torries, Brian", "metadata: source of the publication": "MATERIALS SCIENCE AND ENGINEERING A-STRUCTURAL MATERIALS PROPERTIES MICROSTRUCTURE AND PROCESSING", "metadata: year of publication": 2016, "metadata: institution": "Mississippi State Univ", "metadata: country and region": "USA", "metadata: doi": "10.1016/j.msea.2015.12.026", "fatigue: types of fatigue data": "sn", "fatigue: method of extraction": "color and shape", "materials: name of the material": "Ti-6Al-4V", "am: types of am": "P-DED", "am: am machine": "Optomec LENS 750", "am: power (w)": 350, "am: scan speed (mm/s)": 16.93, "am: hatch space (μm)": 508, "am: layer thickness (μm)": 508, "am: scan pattern": "cross hatch", "am: layer scan rotation (°)": 90, "am: powder feed rate (g/s)": 0.16, "am: types of feedstock": "powder", "processing: processing sequence and parameters": "HT 1050 C, 2 hour; SURF machine; SURF polish", "testing: types of fatigue tests": "uniaxial", "testing: fatigue temperature
