Repository: yunyunfanfan/S-PA-CBB

# S-PA-CBB

Official research code, processed curve records, evaluation outputs, and manuscript source for:

> **From Physics to Selective Generation: Conditional Brownian Bridges for Sparse S–N Curve Reconstruction and Fatigue Decision-Making**

S-PA-CBB reconstructs a complete probabilistic stress–life (S–N) curve from only two to four observed fatigue tests. The method first fits an interpretable Basquin state, diagnoses whether that state is sufficient, and applies a ControlNet-style conditional Brownian-bridge residual only to curves that benefit from correction.

File: am2022_curves.json (part 57 of 98)
(°c)": 25, "testing: fatigue environment": "air", "testing: load ratio": -1, "testing: fatigue machine": "MTS 858", "testing: fatigue standard": "ASTM E606", "testing: load control": "strain", "testing: specimens description": "circular cross-section; with drawing; ASTM E606", "testing: critical cross-section size of specimens (mm)": 3.5, "testing: stress concentration factor of specimens": 1, "static mechanical properties: young's modulus (gpa)": 118, "static mechanical properties: yield strength (mpa)": 957, "static mechanical properties: ultimate tensile strength (mpa)": 1097, "static mechanical properties: elongation (%)": 3.4, "rating score: rating score": 0.8157894736842105}}, {"id": "FatigueData-AM2022:915", "name": "SS630", "material_family": "SS630", "points": [[452.25881619324247, 39540.04832586265, 0], [401.82388270623557, 271363.353905775, 0], [302.68718903405244, 9950697.13355691, 1], [352.3447772096421, 11348647.18138735, 0]], "conditions": {"material": "SS630", "am_type": "L-PBF", "load_ratio": "-1", "test_type": "rotating bending fatigue", "temperature": "25", "surface_treatment": "", "heat_treatment": ""}, "metadata": {"dataset id": 915, "metadata: title": "Defect-dominated fatigue behavior in type 630 stainless steel fabricated by selective laser melting", "metadata: authors": "Akita, Masayuki; Kakiuchi, Toshifumi; Kawaguchi, Ryosei; Nakajima, Masaki; Uematsu, Yoshihiko", "metadata: source of the publication": "MATERIALS SCIENCE AND ENGINEERING A-STRUCTURAL MATERIALS PROPERTIES MICROSTRUCTURE AND PROCESSING", "metadata: year of publication": 2016, "metadata: institution": "Gifu Univ; Toyota Coll", "metadata: country and region": "Japan", "metadata: doi": "10.1016/j.msea.2016.04.042", "fatigue: types of fatigue data": "sn", "fatigue: method of extraction": "color and shape", "materials: name of the material": "SS630", "am: types of am": "L-PBF", "am: am machine": "EOS M280", "am: direciton of specimen (°)": 0, "am: types of feedstock": "powder", "processing: processing sequence and parameters": "NHT; SURF polish", "testing: types of fatigue tests": "rotating bending fatigue", "testing: fatigue temperature (°c)": 25, "testing: fatigue environment": "air", "testing: load ratio": -1, "testing: frequency (hz)": 57, "testing: load control": "force", "testing: specimens description": "circular cross-section; with drawing", "testing: critical cross-section size of specimens (mm)": 8, "testing: stress concentration factor of specimens": 1, "rating score: rating score": 0.5714285714285714}}, {"id": "FatigueData-AM2022:916", "name": "SS630", "material_family": "SS630", "points": [[550.3205908611313, 90312.91654545564, 0], [451.05105105105105, 247933.67168681414, 0], [351.15176715176744, 10154611.55346633, 1], [400.6006006006006, 16271136.952043587, 1]], "conditions": {"material": "SS630", "am_type": "L-PBF", "load_ratio": "-1", "test_type": "rotating bending fatigue", "temperature": "25", "surface_treatment": "", "heat_treatment": ""}, "metadata": {"dataset id": 916, "metadata: title": "Defect-dominated fatigue behavior in type 630 stainless steel fabricated by selective laser melting", "metadata: authors": "Akita, Masayuki; Kakiuchi, Toshifumi; Kawaguchi, Ryosei; Nakajima, Masaki; Uematsu, Yoshihiko", "metadata: source of the publication": "MATERIALS SCIENCE AND ENGINEERING A-STRUCTURAL MATERIALS PROPERTIES MICROSTRUCTURE AND PROCESSING", "metadata: year of publication": 2016, "metadata: institution": "Gifu Univ; Toyota Coll", "metadata: country and region": "Japan", "metadata: doi": "10.1016/j.msea.2016.04.042", "fatigue: types of fatigue data": "sn", "fatigue: method of extraction": "color and shape", "materials: name of the material": "SS630", "am: types of am": "L-PBF", "am: am machine": "EOS M280", "am: direciton of specimen (°)": 0, "am: types of feedstock": "powder", "processing: processing sequence and parameters": "HT 1050 C, 4 hour; SURF polish", "testing: types of fatigue tests": "rotating bending fatigue", "testing: fatigue temperature (°c)": 25, "testing: fatigue environment": "air", "testing: load ratio": -1, "testing: frequency (hz)": 57, "testing: load control": "force", "testing: specimens description": "circular cross-section; with drawing", "testing: critical cross-section size of specimens (mm)": 8, "testing: stress concentration factor of specimens": 1, "rating score: rating score": 0.5714285714285714}}, {"id": "FatigueData-AM2022:917", "name": "Ti-6Al-4V", "material_family": "Ti", "points": [[330.75412548094783, 7296.393970913455, 0], [315.0328567384406, 20646.36754608547, 0], [269.0115407092032, 545520.8562126479, 0], [224.5837086757604, 4118288.766605361, 0], [201.83936582948982, 10192939.070793025, 1]], "conditions": {"material": "Ti-6Al-4V", "am_type": "E-PBF", "load_ratio": "0.1", "test_type": "uniaxial", "temperature": "25", "surface_treatment": "", "heat_treatment": ""}, "metadata": {"dataset id": 917, "metadata: title": "Effects of post-processing on cyclic fatigue response of a titanium alloy additively manufactured by electron beam melting", "metadata: authors": "Chiba, Akihiko; Kurita, Kenya; Mori, Manami; Nagata, Yoshihiko; Shui, Xiaoli; Yamanaka, Kenta", "metadata: source of the publication": "MATERIALS SCIENCE AND ENGINEERING A-STRUCTURAL MATERIALS PROPERTIES MICROSTRUCTURE AND PROCESSING", "metadata: year of publication": 2017, "metadata: institution": "Koiwai Co Ltd; Sendai Coll; Tohoku Univ", "metadata: country and region": "Japan", "metadata: funding agency": "Grants-in-Aid for Scientific Research ; Ministry of Economy, Trade and Industry (METI), Japan; Ministry of Education, Culture, Sports, Science and Technology, Japan; Tohoku University", "metadata: doi": "10.1016/j.msea.2016.10.059", "fatigue: types of fatigue data": "sn", "fatigue: method of extraction": "color and shape", "materials: name of the material": "Ti-6Al-4V", "am: types of am": "E-PBF", "am: am machine": "Arcam A2X", "am: scan speed (mm/s)": 500, "am: layer thickness (μm)": 50, "am: preheat temperature (°c)": 730, "am: direciton of specimen (°)": 90, "am: layer scan rotation (°)": 90, "am: types of feedstock": "powder", "am: size of feedstock (μm)": "45, 100", "processing: processing sequence and parameters": "NHT; SURF machine; SURF polish", "testing: types of fatigue tests": "uniaxial", "testing: fatigue temperature (°c)": 25, "testing: fatigue environment": "air", "testing: load ratio": 0.1, "testing: frequency (hz)": 10, "testing: fatigue machine": "Instron 8801", "testing: load control": "force", "testing: specimens description": "circular cross-section; with drawing", "testing: critical cross-section size of specimens (mm)": 6, "testing: stress concentration factor of specimens": 1, "static mechanical properties: yield strength (mpa)": 788, "static mechanical properties: ultimate tensile strength (mpa)": 870, "static mechanical properties: elongation (%)": 13.8, "rating score: rating score": 0.7837837837837838}}, {"id": "FatigueData-AM2022:918", "name": "Ti-6Al-4V", "material_family": "Ti", "points": [[314.89330202883684, 59253.04516353524, 0], [269.8498016909662, 353406.41278644867, 0], [247.72112714912336, 507381.464939029, 0], [212.73675859240964, 3348652.877695402, 0], [224.24981965975735, 7840026.520597343, 0], [206.75763538140043, 11005300.294924986, 1]], "conditions": {"material": "Ti-6Al-4V", "am_type": "E-PBF", "load_ratio": "0.1", "test_type": "uniaxial", "temperature": "25", "surface_treatment": "", "heat_treatment": ""}, "metadata": {"dataset id": 918, "metadata: title": "Effects of post-processing on cyclic fatigue response of a titanium alloy additively manufactured by electron beam melting", "metadata: authors": "Chiba, Akihiko; Kurita, Kenya; Mori, Manami; Nagata, Yoshihiko; Shui, Xiaoli; Yamanaka, Kenta", "metadata: source of the publication": "MATERIALS SCIENCE AND ENGINEERING A-STRUCTURAL MATERIALS PROPERTIES MICROSTRUCTURE AND PROCESSING", "metadata: year of publication": 2017, "metadata: institution": "Koiwai Co Ltd; Sendai Coll; Tohoku Univ", "metadata: country and region": "Japan", "metadata: funding agency": "Grants-in-Aid for Scientific Research ; Ministry of Economy, Trade and Industry (METI), Japan; Ministry of Education, Culture, Sports, Science and Technology, Japan; Tohoku University", "metadata: doi": "10.1016/j.msea.2016.10.059", "fatigue: types of fatigue data": "sn", "fatigue: method of extraction": "color and shape", "materials: name of the material": "Ti-6Al-4V", "am: types of am": "E-PBF", "am: am machine": "Arcam A2X", "am: scan speed (mm/s)": 500, "am: layer thickness (μm)": 50, "am: preheat temperature (°c)": 730, "am: direciton of specimen (°)": 90, "am: layer scan rotation (°)": 90, "am: types of feedstock": "powder", "am: size of feedstock (μm)": "45, 100", "processing: processing sequence and parameters": "HT 920 C, 2 hour; SURF machine; SURF polish", "testing: types of fatigue tests": "uniaxial", "testing: fatigue temperature (°c)": 25, "testing: fatigue environment": "air", "testing: load ratio": 0.1, "testing: frequency (hz)": 10, "testing: fatigue machine": "Instron 8801", "testing: load control": "force", "testing: specimens description": "circular cross-section; with drawing", "testing: critical cross-section size of specimens (mm)": 6, "testing: stress concentration factor of specimens": 1, "static mechanical properties: yield strength (mpa)": 711, "static mechanical properties: ultimate tensile strength (mpa)": 819, "static mechanical properties: elongation (%)": 16, "rating score: rating score": 0.7837837837837838}}, {"id": "FatigueData-AM2022:919", "name": "Ti-6Al-4V", "material_family": "Ti", "points": [[450.40980178602985, 18623.1609633429, 0], [406.37504537967936, 69319.6537620476, 0], [360.3819877213781, 655478.7003964335, 0], [315.1158947061722, 1490981.54484043, 0], [270.6880626727293, 8712719.21213103, 0], [262.1941565164309, 10520836.805695077, 1]], "conditions": {"material": "Ti-6Al-4V", "am_type": "E-PBF", "load_ratio": "0.1", "test_type": "uniaxial", "temperature": "25", "surface_treatment": "", "heat_treatment": ""}, "metadata": {"dataset id": 919, "metadata: title": "Effects of post-processing on cyclic fatigue response of a titanium alloy additively manufactured by electron beam melting", "metadata: authors": "Chiba, Akihiko; Kurita, Kenya; Mori, Manami; Nagata, Yoshihiko; Shui, Xiaoli; Yamanaka, Kenta", "metadata: source of the publication": "MATERIALS SCIENCE AND ENGINEERING A-STRUCTURAL MATERIALS PROPERTIES MICROSTRUCTURE AND PROCESSING", "metadata: year of publication": 2017, "metadata: institution": "Koiwai Co Ltd; Sendai Coll; Tohoku Univ", "metadata: country and region": "Japan", "metadata: funding agency": "Grants-in-Aid for Scientific Research ; Ministry of Economy, Trade and Industry (METI), Japan; Ministry of Education, Culture, Sports, Science and Technology, Japan; Tohoku University", "metadata: doi": "10.1016/j.msea.2016.10.059", "fatigue: types of fatigue data": "sn", "fatigue: method of extraction": "color and shape", "materials: name of the material": "Ti-6Al-4V", "am: types of am": "E-PBF", "am: am machine": "Arcam A2X", "am: scan speed (mm/s)": 500, "am: layer thickness (μm)": 50, "am: preheat temperature (°c)": 730, "am: direciton of specimen (°)": 90, "am: layer scan rotation (°)": 90, "am: types of feedstock": "powder", "am: size of feedstock (μm)": "45, 100", "processing: processing sequence and parameters": "HIP 920 C, 2 hour, 1000 bar; SURF machine; SURF polish", "testing: types of fatigue tests": "uniaxial", "testing: fatigue temperature (°c)": 25, "testing: fatigue environment": "air", "testing: load ratio": 0.1, "testing: frequency (hz)": 10, "testing: fatigue machine": "Instron 8801", "testing: load control": "force", "testing: specimens description": "circular cross-section; with drawing", "testing: critical cross-section size of specimens (mm)": 6, "testing: stress concentration factor of specimens": 1, "static mechanical properties: elongation (%)": 16.1, "rating score: rating score": 0.7297297297297297}}, {"id": "FatigueData-AM2022:920", "name": "IN718", "material_family": "IN718", "points": [[750.2071740067311, 111120.41439513708, 0], [630.7394655380284, 374737.20496756205, 0], [600.3998644717805, 396333.60380872694, 0], [690.284250192751, 905115.3091221818, 0], [660.3227882857607, 1674841.5857530914, 0], [630.3613263787706, 1958391.1655770675, 0], [660.7009274450186, 3265626.2656603935, 0]], "conditions": {"material": "IN718", "am_type": "P-DED", "load_ratio": "0.1", "test_type": "uniaxial", "temperature": "650", "surface_treatment": "", "heat_treatment": ""}, "metadata": {"dataset id": 920, "metadata: title": "The influence of Laves phases on the high-cycle fatigue behavior of laser additive manufactured Inconel 718", "metadata: authors": "Chen, Jing; Fan, Enxiang; Huang Weidong; Lin, Xin; Sui, Shang; Yang, Haiou", "metadata: source of the publication": "MATERIALS SCIENCE AND ENGINEERING A-STRUCTURAL MATERIALS PROPERTIES MICROSTRUCTURE AND PROCESSING", "metadata: year of publication": 2017, "metadata: institution": "Northwestern Polytech Univ; Shanghai Elect", "metadata: country and region": "Peoples R China", "metadata: funding agency": "National Natural Science Foundation of China (NSFC); Sino-German Science Foundation ", "metadata: doi": "10.1016/j.msea.2017.03.098", "fatigue: types of fatigue data": "sn", "fatigue: method of extraction": "color and shape", "materials: name of the material": "IN718", "am: types of am": "P-DED", "am: am machine": "LSF-IIIB", "am: power (w)": "1500, 2000", "am: scan speed (mm/s)": "8, 10", "am: layer thickness (μm)": "300, 400", "am: powder feed rate (g/s)": 0.083, "am: types of feedstock": "powder", "am: size of feedstock (μm)": "100, 150", "processing: processing sequence and parameters": "HT 720 C, 8 hour; HT 620 C, 8 hour", "testing: types of fatigue tests": "uniaxial", "testing: fatigue temperature (°c)": 650, "testing: fatigue environment": "air", "testing: load ratio": 0.1, "testing: frequency (hz)": 110, "testing: fatigue machine": "QBC-100", "testing: load control": "force", "testing: specimens description": "rectangular cross-section; with drawing", "testing: critical cross-section size of specimens (mm)": "4, 2", "testing: stress concentration factor of specimens": 1, "rating score: rating score": 0.631578947368421}}, {"id": "FatigueData-AM2022:921", "name": "316L", "material_family": "316L", "points": [[229.93673241715805, 17339.214873598045, 0], [229.71134718112876, 21963.931156005925, 0], [196.85067631703845, 36977.238231634285, 0], [196.9956945483076, 61433.41799155479, 0], [196.85414884516683, 83452.6628628814, 0], [164.10518397793518, 101977.28072167453, 0], [164.0858166505253, 200150.93073776603, 0], [147.67686603693022, 256031.11955847283, 0], [139.64105932255336, 459591.14146832767, 0], [131.24589782027388, 920266.0321926374, 0], [122.98041951183627, 1000978.6191523174, 1], [115.1651420235132, 1002158.4654118237, 1]], "conditions": {"material": "316L", "am_type": "L-PBF", "load_ratio": "0.1", "test_type": "uniaxial", "temperature": "25", "surface_treatment": "", "heat_treatment": ""}, "metadata": {"dataset id": 921, "metadata: title": "Fatigue and fracture behaviour of laser powder bed fusion stainless steel 316L: Influence of processing parameters", "metadata: authors": "Goh, Phoi Chin; Hardacre, David; Li, Hua; Sun, Chen-Nan; Wei, Jun; Zhang Xiang; Zhang, Meng", "metadata: source of the publication": "MATERIALS SCIENCE AND ENGINEERING A-STRUCTURAL MATERIALS PROPERTIES MICROSTRUCTURE AND PROCESSING", "metadata: year of publication": 2017, "metadata: institution": "ASTAR, Singapore Inst Mfg Technol; Coventry Univ; Lloyds Register; Nanyang Technol Univ", "metadata: country and region": "Singapore; UK", "metadata: funding agency": "Singapore Economic Development Board (EDB)", "metadata: doi": "10.1016/j.msea.2017.07.071", "fatigue: types of fatigue data": "sn", "fatigue: method of extraction": "color and shape", "materials: name of the material": "316L", "am: types of am": "L-PBF", "am: am machine": "EOS M290", "am: direciton of specimen (°)": 0, "am: types of feedstock": "powder", "processing: processing sequence and parameters": "NHT; SURF EDM; SURF grind", "testing: types of fatigue tests": "uniaxial", "testing: fatigue temperature (°c)": 25, "testing: fatigue environment": "air", "testing: load ratio": 0.1, "testing: frequency (hz)": 5, "testing: fatigue machine": "MTS 810", "testing: load control": "force", "testing: specimens description": "rectangular cross-section; ASTM E466", "testing: stress concentration factor of specimens": 1, "rating score: rating score": 0.5714285714285714}}, {"id": "FatigueData-AM2022:922", "name": "316L", "material_family": "316L", "points": [[295.43706906626153, 22482.02154322474, 0], [295.46612813464424, 27816.525040928296, 0], [295.10664513123544, 34996.171518727904, 0], [262.5770089860368, 71452.45726802836, 0], [262.6564894386486, 85061.06572268141, 0], [229.8260919934781, 160298.71582437688, 0], [226.91831134314162, 162643.45402690917, 0], [196.7976774665488, 281989.44477319723, 0], [197.1774386606235, 359979.45214885066, 0], [180.47137560787712, 459675.88393935945, 0], [164.16341609039443, 700784.641657391, 0], [164.16341609039443, 986939.787754401, 1]], "conditions": {"material": "316L", "am_type": "L-PBF", "load_ratio": "0.1", "test_type": "uniaxial", "temperature": "25", "surface_treatment": "", "heat_treatment": ""}, "metadata": {"dataset id": 922, "metadata: title": "Fatigue and fracture behaviour of laser powder bed fusion stainless steel 316L: Influence of processing parameters", "metadata: authors": "Goh, Phoi Chin; Hardacre, David; Li, Hua; Sun, Chen-Nan; Wei, Jun; Zhang Xiang; Zhang, Meng", "metadata: source of the publication": "MATERIALS SCIENCE AND ENGINEERING A-STRUCTURAL MATERIALS PROPERTIES MICROSTRUCTURE AND PROCESSING", "metadata: year of publication": 2017, "metadata: institution": "ASTAR, Singapore Inst Mfg Technol; Coventry Univ; Lloyds Register; Nanyang Technol Univ", "metadata: country and region": "Singapore; UK", "metadata: funding agency": "Singapore Economic Development Board (EDB)", "metadata: doi": "10.1016/j.msea.2017.07.071", "fatigue: types of fatigue data": "sn", "fatigue: method of extraction": "color and shape", "materials: name of the material": "316L", "am: types of am": "L-PBF", "am: am machine": "EOS M290", "am: direciton of specimen (°)": 0, "am: types of feedstock": "powder", "processing: processing sequence and parameters": "NHT; SURF EDM; SURF grind", "testing: types of fatigue tests": "uniaxial", "testing: fatigue temperature (°c)": 25, "testing: fatigue environment": "air", "testing: load ratio": 0.1, "testing: frequency (hz)": 5, "testing: fatigue machine": "MTS 810", "testing: load control": "force", "testing: specimens description": "rectangular cross-section; ASTM E466", "testing: stress concentration factor of specimens": 1, "rating score: rating score": 0.5714285714285714}}, {"id": "FatigueData-AM2022:923", "name": "316L", "material_family": "316L", "points": [[295.50587491062447, 42164.4553491172, 0], [295.4444731059197, 54186.53856024357, 0], [260.82139121640114, 99146.38105286074, 0], [229.7769976388748, 178922.83442280057, 0], [229.72625612220432, 312472.8523253591, 0], [198.51193530560963, 400660.50381118985, 0], [196.88185810064763, 418741.31075039087, 0], [167.66716578541013, 523254.1770407673, 0], [180.4844428826987, 868142.624857683, 0], [173.88510261744344, 882731.9944407635, 0], [170.66629433330246, 1002323.9310372085, 1]], "conditions": {"material": "316L", "am_type": "L-PBF", "load_ratio": "0.1", "test_type": "uniaxial", "temperature": "25", "surface_treatment": "", "heat_treatment": ""}, "metadata": {"dataset id": 923, "metadata: title": "Fatigue and fracture behaviour of laser powder bed fusion stainless steel 316L: Influence of processing parameters", "metadata: authors": "Goh, Phoi Chin; Hardacre, David; Li, Hua; Sun, Chen-Nan; Wei, Jun; Zhang Xiang; Zhang, Meng", "metadata: source of the publication": "MATERIALS SCIENCE AND ENGINEERING A-STRUCTURAL MATERIALS PROPERTIES MICROSTRUCTURE AND PROCESSING", "metadata: year of publication": 2017, "metadata: institution": "ASTAR, Singapore Inst Mfg Technol; Coventry Univ; Lloyds Register; Nanyang Technol Univ", "metadata: country and region": "Singapore; UK", "metadata: funding agency": "Singapore Economic Development Board (EDB)", "metadata: doi": "10.1016/j.msea.2017.07.071", "fatigue: types of fatigue data": "sn", "fatigue: method of extraction": "color and shape", "materials: name of the material": "316L", "am: types of am": "L-PBF", "am: am machine": "EOS M290", "am: direciton of specimen (°)": 0, "am: types of feedstock": "powder", "processing: processing sequence and parameters": "NHT; SURF EDM; SURF grind", "testing: types of fatigue tests": "uniaxial", "testing: fatigue temperature (°c)": 25, "testing: fatigue environment": "air", "testing: load ratio": 0.1, "testing: frequency (hz)": 5, "testing: fatigue machine": "MTS 810", "testing: load control": "force", "testing: specimens description": "rectangular cross-section; ASTM E466", "testing: stress concentration factor of specimens": 1, "rating score: rating score": 0.5714285714285714}}, {"id": "FatigueData-AM2022:924", "name": "316L", "material_family": "316L", "points": [[295.61620928849396, 36269.88894143384, 0], [295.6651418616587, 55825.08889168834, 0], [264.51041390626284, 84484.28467695581, 0], [262.72650487076976, 116762.33451874774, 0], [229.8873320167443, 214797.49844410262, 0], [227.43598159353138, 217230.27178085264, 0], [199.76207680379844, 354812.82521367585, 0], [199.9213437548326, 400005.84231959045, 0], [194.982179566782, 408821.3978982543, 0], [147.87015192691527, 995250.9476010647, 1], [156.00806872018492, 999960.7023698562, 1], [161.65817174861706, 1003236.5118398559, 1]], "conditions": {"material": "316L", "am_type": "L-PBF", "load_ratio": "0.1", "test_type": "uniaxial", "temperature": "25", "surface_treatment": "", "heat_treatment": ""}, "metadata": {"dataset id": 924, "metadata: title": "Fatigue and fracture behaviour of laser powder bed fusion stainless steel 316L: Influence of processing parameters", "metadata: authors": "Goh, Phoi Chin; Hardacre, David; Li, Hua; Sun, Chen-Nan; Wei, Jun; Zhang Xiang; Zhang, Meng", "metadata: source of the publication": "MATERIALS SCIENCE AND ENGINEERING A-STRUCTURAL MATERIALS PROPERTIES MICROSTRUCTURE AND PROCESSING", "metadata: year of publication": 2017, "metadata: institution": "ASTAR, Singapore Inst Mfg Technol; Coventry Univ; Lloyds Register; Nanyang Technol Univ", "metadata: country and region": "Singapore; UK", "metadata: funding agency": "Singapore Economic Development Board (EDB)", "metadata: doi": "10.1016/j.msea.2017.07.071", "fatigue: types of fatigue data": "sn", "fatigue: method of extraction": "color and shape", "materials: name of the material": "316L", "am: types of am": "L-PBF", "am: am machine": "EOS M290", "am: direciton of specimen (°)": 0, "am: types of feedstock": "powder", "processing: processing sequence and parameters": "NHT; SURF EDM; SURF grind", "testing: types of fatigue tests": "uniaxial", "testing: fatigue temperature (°c)": 25, "testing: fatigue environment": "air", "testing: load ratio": 0.1, "testing: frequency (hz)": 5, "testing: fatigue machine": "MTS 810", "testing: load control": "force", "testing: specimens description": "rectangular cross-section; ASTM E466", "testing: stress concentration factor of specimens": 1, "rating score: rating score": 0.5714285714285714}}, {"id": "FatigueData-AM2022:925", "name": "316L", "material_family": "316L", "points": [[295.28520615488554, 38496.58932078854, 0], [295.395540532755, 46917.183536599856, 0], [265.2702853198091, 100178.09364550217, 0], [262.72106975026674, 102721.28508047531, 0], [229.5563288831359, 189907.3605658993, 0], [229.82593021203954, 248258.23494668913, 0], [196.88185810064763, 547403.6308881328, 0], [197.0784280995386, 567438.8481333284, 0], [197.1025268563866, 586630.487924713, 0], [196.99219247851713, 632677.1037469137, 0], [177.76901491401532, 1000323.7286072647, 1], [180.34928573358957, 1001430.8706752933, 1], [173.4051046460484, 1001430.8706752933, 1], [167.12045907208352, 1001430.8706752933, 1]], "conditions": {"material": "316L", "am_type": "L-PBF", "load_ratio": "0.1", "test_type": "uniaxial", "temperature": "25", "surface_treatment": "", "heat_treatment": ""}, "metadata": {"dataset id": 925, "metadata: title": "Fatigue and fracture behaviour of laser powder bed fusion stainless steel 316L: Influence of processing parameters", "metadata: authors": "Goh, Phoi Chin; Hardacre, David; Li, Hua; Sun, Chen-Nan; Wei, Jun; Zhang Xiang; Zhang, Meng", "metadata: source of the publication": "MATERIALS SCIENCE AND ENGINEERING A-STRUCTURAL MATERIALS PROPERTIES MICROSTRUCTURE AND PROCESSING", "metadata: year of publication": 2017, "metadata: institution": "ASTAR, Singapore Inst Mfg Technol; Coventry Univ; Lloyds Register; Nanyang Technol Univ", "metadata: country and region": "Singapore; UK", "metadata: funding agency": "Singapore Economic Development Board (EDB)", "metadata: doi": "10.1016/j.msea.2017.07.071", "fatigue: types of fatigue data": "sn", "fatigue: method of extraction": "color and shape", "materials: name of the material": "316L", "am: types of am": "L-PBF", "am: am machine": "EOS M290", "am: direciton of specimen (°)": 0, "am: types of feedstock": "powder", "processing: processing sequence and parameters": "NHT; SURF EDM; SURF grind", "testing: types of fatigue tests": "uniaxial", "testing: fatigue temperature (°c)": 25, "testing: fatigue environment": "air", "testing: load ratio": 0.1, "testing: frequency (hz)": 5, "testing: fatigue machine": "MTS 810", "testing: load control": "force", "testing: specimens description": "rectangular cross-section; ASTM E466", "testing: stress concentration factor of specimens": 1, "rating score: rating score": 0.5714285714285714}}, {"id": "FatigueData-AM2022:926", "name": "AlSi10Mg", "material_family": "AlSi10Mg", "points": [[304.27866969629696, 4687.857114118537, 0], [249.4430608976887, 14968.219906234077, 0], [199.5037412976143, 49432.27918590604, 0], [198.17707334280928, 61992.517658458804, 0], [149.57356096567304, 191507.85949376872, 0], [149.10003017112672, 208570.03771197563, 0], [137.7885973691657, 302289.3725448758, 0], [134.33162024046848, 400200.5717426366, 0], [126.83712555622431, 1533476.1123783241, 0], [122.59279350957772, 13960588.692976402, 0]], "conditions": {"material": "AlSi10Mg", "am_type": "L-PBF", "load_ratio": "-1", "test_type": "rotating bending fatigue", "temperature": "25", "surface_treatment": "", "heat_treatment": ""}, "metadata": {"dataset id": 926, "metadata: title": "Fatigue of AlSi10Mg specimens fabricated by additive manufacturing selective laser melting (AM-SLM)", "metadata: authors": "Frage, Nachum; Shneck, Roni Z.; Uzan, Naor Elad; Yeheskel, Ori", "metadata: source of the publication": "MATERIALS SCIENCE AND ENGINEERING A-STRUCTURAL MATERIALS PROPERTIES MICROSTRUCTURE AND PROCESSING", "metadata: year of publication": 2017, "metadata: institution": "Ben Gurion Univ Negev; Nuclear Research Centre Negev", "metadata: country and region": "Israel", "metadata: funding agency": "Ministry of Science, Technology and Space (MOST), Israel", "metadata: doi": "10.1016/j.msea.2017.08.027", "fatigue: types of fatigue data": "sn", "fatigue: method of extraction": "color and shape", "materials: name of the material": "AlSi10Mg", "am: types of am": "L-PBF", "am: am machine": "EOS M280", "am: power (w)": 400, "am: scan speed (mm/s)": 1000, "am: hatch space (μm)": 200, "am: layer thickness (μm)": 60, "am: preheat temperature (°c)": 35, "am: direciton of specimen (°)": 90, "am: am environment": "Ar", "am: scan pattern": "stripe", "am: types of feedstock": "powder", "am: size of feedstock (μm)": 30, "processing: processing sequence and parameters": "NHT; SURF machine; SURF polish", "testing: types of fatigue tests": "rotating bending fatigue", "testing: fatigue temperature (°c)": 25, "testing: fatigue environment": "air", "testing: load ratio": -1, "testing: frequency (hz)": 50, "testing: fatigue machine": "R. R. Moore–type rotating beam fatigue machines", "testing: load control": "force", "testing: specimens description": "circular cross-section; ASTM E466", "testing: critical cross-section size of specimens (mm)": 5, "testing: stress concentration factor of specimens": 1, "static mechanical properties: yield strength (mpa)": 241, "static mechanical properties: ultimate tensile strength (mpa)": 384, "static mechanical properties: elongation (%)": 6, "rating score: rating score": 0.9142857142857143}}, {"id": "FatigueData-AM2022:927", "name": "AlSi10Mg", "material_family": "AlSi10Mg", "points": [[298.261783861815, 5097.506456175238, 0], [248.9682794625121, 9973.614368005903, 0], [248.86054014016446, 10772.228052418304, 0], [196.83094448070358, 35887.81917951047, 0], [199.6756570016185, 45980.456737542176, 0], [145.6433169032155, 172427.35823301596, 0], [145.6424349648062, 187276.36425980652, 0], [133.811276786084, 2633618.8911192566, 0], [126.22861050447811, 21204774.562303826, 0]], "conditions": {"material": "AlSi10Mg", "am_type": "L-PBF", "load_ratio": "-1", "test_type": "rotating bending fatigue", "temperature": "25", "surface_treatment": "", "heat_treatment": ""}, "metadata": {"dataset id": 927, "metadata: title": "Fatigue of AlSi10Mg specimens fabricated by additive manufacturing selective laser melting (AM-SLM)", "metadata: authors": "Frage, Nachum; Shneck, Roni Z.; Uzan, Naor Elad; Yeheskel, Ori", "metadata: source of the publication": "MATERIALS SCIENCE AND ENGINEERING A-STRUCTURAL MATERIALS PROPERTIES MICROSTRUCTURE AND PROCESSING", "metadata: year of publication": 2017, "metadata: institution": "Ben Gurion Univ Negev; Nuclear Research Centre Negev", "metadata: country and region": "Israel", "metadata: funding agency": "Ministry of Science, Technology and Space (MOST), Israel", "metadata: doi": "10.1016/j.msea.2017.08.027", "fatigue: types of fatigue data": "sn", "fatigue: method of extraction": "color and shape", "materials: name of the material": "AlSi10Mg", "am: types of am": "L-PBF", "am: am machine": "EOS M280", "am: power (w)": 400, "am: scan speed (mm/s)": 1000, "am: hatch space (μm)": 200, "am: layer thickness (μm)": 60, "am: preheat temperature (°c)": 35, "am: direciton of specimen (°)": 90, "am: am environment": "Ar", "am: scan pattern": "stripe", "am: types of feedstock": "powder", "am: size of feedstock (μm)": 30, "processing: processing sequence and parameters": "NHT; SURF machine", "testing: types of fatigue tests": "rotating bending fatigue", "testing: fatigue temperature (°c)": 25, "testing: fatigue environment": "air", "testing: load ratio": -1, "testing: frequency (hz)": 50, "testing: fatigue machine": "R. R. Moore–type rotating beam fatigue machines", "testing: load control": "force", "testing: specimens description": "circular cross-section; ASTM E466", "testing: critical cross-section size of specimens (mm)": 5, "testing: stress concentration factor of specimens": 1, "static mechanical properties: yield strength (mpa)": 241, "static mechanical properties: ultimate tensile strength (mpa)": 384, "static mechanical properties: elongation (%)": 6, "rating score: rating score": 0.9142857142857143}}, {"id": "FatigueData-AM2022:928", "name": "AlSi10Mg", "material_family": "AlSi10Mg", "points": [[251.00173708550457, 1599.0128109513496, 0], [250.8428575369706, 2216.2533813791115, 0], [250.8428575369706, 2341.348236977538, 0], [194.53775682626357, 6609.181846420411, 0], [194.53775682626357, 7479.433708828417, 0], [194.53775682626357, 7793.747239063009, 0], [146.12069222325445, 28861.53773673012, 0], [146.592669092273, 35962.75055452991, 0], [146.43534346926683, 37089.422675715316, 0], [95.17864802450761, 185192.4518361894, 0], [95.33597364751375, 231542.4304003721, 0], [95.4932992705199, 315446.5458331319, 0], [74.35047944784911, 3071032.0136100394, 0], [74.51771186828103, 7757430.507461651, 0], [74.36038624527488, 17214931.311003048, 0]], "conditions": {"material": "AlSi10Mg", "am_type": "L-PBF", "load_ratio": "-1", "test_type": "rotating bending fatigue", "temperature": "25", "surface_treatment": "", "heat_treatment": ""}, "metadata": {"dataset id": 928, "metadata: title": "Fatigue of AlSi10Mg specimens fabricated by additive manufacturing selective laser melting (AM-SLM)", "metadata: authors": "Frage, Nachum; Shneck, Roni Z.; Uzan, Naor Elad; Yeheskel, Ori", "metadata: source of the publication": "MATERIALS SCIENCE AND ENGINEERING A-STRUCTURAL MATERIALS PROPERTIES MICROSTRUCTURE AND PROCESSING", "metadata: year of publication": 2017, "metadata: institution": "Ben Gurion Univ Negev; Nuclear Research Centre Negev", "metadata: country and region": "Israel", "metadata: funding agency": "Ministry of Science, Technology and Space (MOST), Israel", "metadata: doi": "10.1016/j.msea.2017.08.027", "fatigue: types of fatigue data": "sn", "fatigue: method of extraction": "color and shape", "materials: name of the material": "AlSi10Mg", "am: types of am": "L-PBF", "am: am machine": "EOS M280", "am: power (w)": 400, "am: scan speed (mm/s)": 1000, "am: hatch space (μm)": 200, "am: layer thickness (μm)": 60, "am: preheat temperature (°c)": 35, "am: direciton of specimen (°)": 90, "am: am environment": "Ar", "am: scan pattern": "stripe", "am: types of feedstock": "powder", "am: size of feedstock (μm)": 30, "processing: processing sequence and parameters": "HT 300 C, 2 hour; SURF machine; SURF polish", "testing: types of fatigue tests": "rotating bending fatigue", "testing: fatigue temperature (°c)": 25, "testing: fatigue environment": "air", "testing: load ratio": -1, "testing: frequency (hz)": 50, "testing: fatigue machine": "R. R. Moore–type rotating beam fatigue machines", "testing: load control": "force", "testing: specimens description": "circular cross-section; ASTM E466", "testing: critical cross-section size of specimens (mm)": 5, "testing: stress concentration factor of specimens": 1, "static mechanical properties: yield strength (mpa)": 205, "static mechanical properties: ultimate tensile strength (mpa)": 253, "static mechanical properties: elongation (%)": 18, "rating score: rating score": 0.9142857142857143}}, {"id": "FatigueData-AM2022:929", "name": "AlSi10Mg", "material_family": "AlSi10Mg", "points": [[195.11287296495792, 7177.564717382762, 0], [144.94575714987917, 35333.54243931705, 0], [94.9080218494493, 331346.33877779107, 0], [74.19883091672179, 16287978.823501786, 0]], "conditions": {"material": "AlSi10Mg", "am_type": "L-PBF", "load_ratio": "-1", "test_type": "rotating bending fatigue", "temperature": "25", "surface_treatment": "", "heat_treatment": ""}, "metadata": {"dataset id": 929, "metadata: title": "Fatigue of AlSi10Mg specimens fabricated by additive manufacturing selective laser melting (AM-SLM)", "metadata: authors": "Frage, Nachum; Shneck, Roni Z.; Uzan, Naor Elad; Yeheskel, Ori", "metadata: source of the publication": "MATERIALS SCIENCE AND ENGINEERING A-STRUCTURAL MATERIALS PROPERTIES MICROSTRUCTURE AND PROCESSING", "metadata: year of publication": 2017, "metadata: institution": "Ben Gurion Univ Negev; Nuclear Research Centre Negev", "metadata: country and region": "Israel", "metadata: funding agency": "Ministry of Science, Technology and Space (MOST), Israel", "metadata: doi": "10.1016/j.msea.2017.08.027", "fatigue: types of fatigue data": "sn", "fatigue: method of extraction": "color and shape", "materials: name of the material": "AlSi10Mg", "am: types of am": "L-PBF", "am: am machine": "EOS M280", "am: power (w)": 400, "am: scan speed (mm/s)": 1000, "am: hatch space (μm)": 200, "am: layer thickness (μm)": 60, "am: preheat temperature (°c)": 35, "am: direciton of specimen (°)": 90, "am: am environment": "Ar", "am: scan pattern": "stripe", "am: types of feedstock": "powder", "am: size of feedstock (μm)": 30, "processing: processing sequence and parameters": "HT 300 C, 2 hour; HIP 250 C, 2 hour, 1800 bar; SURF machine; SURF polish", "testing: types of fatigue tests": "rotating bending fatigue", "testing: fatigue temperature (°c)": 25, "testing: fatigue environment": "air", "testing: load ratio": -1, "testing: frequency (hz)": 50, "testing: fatigue machine": "R. R. Moore–type rotating beam fatigue machines", "testing: load control": "force", "testing: specimens description": "circular cross-section; ASTM E466", "testing: critical cross-section size of specimens (mm)": 5, "testing: stress concentration factor of specimens": 1, "static mechanical properties: yield strength (mpa)": 186, "static mechanical properties: ultimate tensile strength (mpa)": 233, "static mechanical properties: elongation (%)": 22, "rating score: rating score": 0.9142857142857143}}, {"id": "FatigueData-AM2022:930", "name": "AlSi10Mg", "material_family": "AlSi10Mg", "points": [[196.09994839319563, 5273.231827437794, 0], [146.33938854773163, 30207.296380842603, 0], [94.74394536253052, 293368.48280861386, 0], [74.0947585313869, 2080184.982989804, 0]], "conditions": {"material": "AlSi10Mg", "am_type": "L-PBF", "load_ratio": "-1", "test_type": "rotating bending fatigue", "temperature": "25", "surface_treatment": "", "heat_treatment": ""}, "metadata": {"dataset id": 930, "metadata: title": "Fatigue of AlSi10Mg specimens fabricated by additive manufacturing selective laser melting (AM-SLM)", "metadata: authors": "Frage, Nachum; Shneck, Roni Z.; Uzan, Naor Elad; Yeheskel, Ori", "metadata: source of the publication": "MATERIALS SCIENCE AND ENGINEERING A-STRUCTURAL MATERIALS PROPERTIES MICROSTRUCTURE AND PROCESSING", "metadata: year of publication": 2017, "metadata: institution": "Ben Gurion Univ Negev; Nuclear Research Centre Negev", "metadata: country and region": "Israel", "metadata: funding agency": "Ministry of Science, Technology and Space (MOST), Israel", "metadata: doi": "10.1016/j.msea.2017.08.027", "fatigue: types of fatigue data": "sn", "fatigue: method of extraction": "color and shape", "materials: name of the material": "AlSi10Mg", "am: types of am": "L-PBF", "am: am machine": "EOS M280", "am: power (w)": 400, "am: scan speed (mm/s)": 1000, "am: hatch space (μm)": 200, "am: layer thickness (μm)": 60, "am: preheat temperature (°c)": 35, "am: direciton of specimen (°)": 90, "am: am environment": "Ar", "am: scan pattern": "stripe", "am: types of feedstock": "powder", "am: size of feedstock (μm)": 30, "processing: processing sequence and parameters": "HT 300 C, 2 hour; HIP 250 C, 2 hour, 1800 bar; SURF machine only", "testing: types of fatigue tests": "rotating bending fatigue", "testing: fatigue temperature (°c)": 25, "testing: fatigue environment": "air", "testing: load ratio": -1, "testing: frequency (hz)": 50, "testing: fatigue machine": "R. R. Moore–type rotating beam fatigue machines", "testing: load control": "force", "testing: specimens description": "circular cross-section; ASTM E466", "testing: critical cross-section size of specimens (mm)": 5, "testing: stress concentration factor of specimens": 1, "static mechanical properties: yield strength (mpa)": 186, "static mechanical properties: ultimate tensile strength (mpa)": 233, "static mechanical properties: elongation (%)": 22, "rating score: rating score": 0.9142857142857143}}, {"id": "FatigueData-AM2022:931", "name": "AlSi10Mg", "material_family": "AlSi10Mg", "points": [[194.98349245030917, 2533.059792068491, 0], [144.78168066296047, 17006.211749385697, 0], [94.8810153486151, 182724.04275144357, 0], [73.95200921487456, 1002915.0677089008, 0]], "conditions": {"material": "AlSi10Mg", "am_type": "L-PBF", "load_ratio": "-1", "test_type": "rotating bending fatigue", "temperature": "25", "surface_treatment": "", "heat_treatment": ""}, "metadata": {"dataset id": 931, "metadata: title": "Fatigue of AlSi10Mg specimens fabricated by additive manufacturing selective laser melting
