Repository: yunyunfanfan/S-PA-CBB

# S-PA-CBB

Official research code, processed curve records, evaluation outputs, and manuscript source for:

> **From Physics to Selective Generation: Conditional Brownian Bridges for Sparse S–N Curve Reconstruction and Fatigue Decision-Making**

S-PA-CBB reconstructs a complete probabilistic stress–life (S–N) curve from only two to four observed fatigue tests. The method first fits an interpretable Basquin state, diagnoses whether that state is sufficient, and applies a ControlNet-style conditional Brownian-bridge residual only to curves that benefit from correction.

File: am2022_curves.json (part 58 of 98)
(AM-SLM)", "metadata: authors": "Frage, Nachum; Shneck, Roni Z.; Uzan, Naor Elad; Yeheskel, Ori", "metadata: source of the publication": "MATERIALS SCIENCE AND ENGINEERING A-STRUCTURAL MATERIALS PROPERTIES MICROSTRUCTURE AND PROCESSING", "metadata: year of publication": 2017, "metadata: institution": "Ben Gurion Univ Negev; Nuclear Research Centre Negev", "metadata: country and region": "Israel", "metadata: funding agency": "Ministry of Science, Technology and Space (MOST), Israel", "metadata: doi": "10.1016/j.msea.2017.08.027", "fatigue: types of fatigue data": "sn", "fatigue: method of extraction": "color and shape", "materials: name of the material": "AlSi10Mg", "am: types of am": "L-PBF", "am: am machine": "EOS M280", "am: power (w)": 400, "am: scan speed (mm/s)": 1000, "am: hatch space (μm)": 200, "am: layer thickness (μm)": 60, "am: preheat temperature (°c)": 35, "am: direciton of specimen (°)": 90, "am: am environment": "Ar", "am: scan pattern": "stripe", "am: types of feedstock": "powder", "am: size of feedstock (μm)": 30, "processing: processing sequence and parameters": "HT 300 C, 2 hour; HIP 250 C, 2 hour, 1800 bar; SURF as-built", "testing: types of fatigue tests": "rotating bending fatigue", "testing: fatigue temperature (°c)": 25, "testing: fatigue environment": "air", "testing: load ratio": -1, "testing: frequency (hz)": 50, "testing: fatigue machine": "R. R. Moore–type rotating beam fatigue machines", "testing: load control": "force", "testing: specimens description": "circular cross-section; ASTM E466", "testing: critical cross-section size of specimens (mm)": 5, "testing: stress concentration factor of specimens": 1, "static mechanical properties: yield strength (mpa)": 186, "static mechanical properties: ultimate tensile strength (mpa)": 233, "static mechanical properties: elongation (%)": 22, "rating score: rating score": 0.9142857142857143}}, {"id": "FatigueData-AM2022:932", "name": "AlSi10Mg", "material_family": "AlSi10Mg", "points": [[98.73375656833491, 41297.23728522169, 0], [76.57068670686706, 314896.7409412912, 0], [55.96532473017035, 3663693.0599805373, 0]], "conditions": {"material": "AlSi10Mg", "am_type": "L-PBF", "load_ratio": "-1", "test_type": "rotating bending fatigue", "temperature": "25", "surface_treatment": "", "heat_treatment": ""}, "metadata": {"dataset id": 932, "metadata: title": "Fatigue of AlSi10Mg specimens fabricated by additive manufacturing selective laser melting (AM-SLM)", "metadata: authors": "Frage, Nachum; Shneck, Roni Z.; Uzan, Naor Elad; Yeheskel, Ori", "metadata: source of the publication": "MATERIALS SCIENCE AND ENGINEERING A-STRUCTURAL MATERIALS PROPERTIES MICROSTRUCTURE AND PROCESSING", "metadata: year of publication": 2017, "metadata: institution": "Ben Gurion Univ Negev; Nuclear Research Centre Negev", "metadata: country and region": "Israel", "metadata: funding agency": "Ministry of Science, Technology and Space (MOST), Israel", "metadata: doi": "10.1016/j.msea.2017.08.027", "fatigue: types of fatigue data": "sn", "fatigue: method of extraction": "color and shape", "materials: name of the material": "AlSi10Mg", "am: types of am": "L-PBF", "am: am machine": "EOS M280", "am: power (w)": 400, "am: scan speed (mm/s)": 1000, "am: hatch space (μm)": 200, "am: layer thickness (μm)": 60, "am: preheat temperature (°c)": 35, "am: direciton of specimen (°)": 90, "am: am environment": "Ar", "am: scan pattern": "stripe", "am: types of feedstock": "powder", "am: size of feedstock (μm)": 30, "processing: processing sequence and parameters": "HT 300 C, 2 hour; HIP 500 C, 2 hour, 1800 bar; SURF machine; SURF polish", "testing: types of fatigue tests": "rotating bending fatigue", "testing: fatigue temperature (°c)": 25, "testing: fatigue environment": "air", "testing: load ratio": -1, "testing: frequency (hz)": 50, "testing: fatigue machine": "R. R. Moore–type rotating beam fatigue machines", "testing: load control": "force", "testing: specimens description": "circular cross-section; ASTM E466", "testing: critical cross-section size of specimens (mm)": 5, "testing: stress concentration factor of specimens": 1, "static mechanical properties: yield strength (mpa)": 115, "static mechanical properties: ultimate tensile strength (mpa)": 141, "static mechanical properties: elongation (%)": 35, "rating score: rating score": 0.9142857142857143}}, {"id": "FatigueData-AM2022:933", "name": "AlSi10Mg", "material_family": "AlSi10Mg", "points": [[97.85936113207286, 38843.27911558766, 0], [75.20406180984887, 290350.3485009196, 0], [55.30901878249542, 3164716.8617873546, 0]], "conditions": {"material": "AlSi10Mg", "am_type": "L-PBF", "load_ratio": "-1", "test_type": "rotating bending fatigue", "temperature": "25", "surface_treatment": "", "heat_treatment": ""}, "metadata": {"dataset id": 933, "metadata: title": "Fatigue of AlSi10Mg specimens fabricated by additive manufacturing selective laser melting (AM-SLM)", "metadata: authors": "Frage, Nachum; Shneck, Roni Z.; Uzan, Naor Elad; Yeheskel, Ori", "metadata: source of the publication": "MATERIALS SCIENCE AND ENGINEERING A-STRUCTURAL MATERIALS PROPERTIES MICROSTRUCTURE AND PROCESSING", "metadata: year of publication": 2017, "metadata: institution": "Ben Gurion Univ Negev; Nuclear Research Centre Negev", "metadata: country and region": "Israel", "metadata: funding agency": "Ministry of Science, Technology and Space (MOST), Israel", "metadata: doi": "10.1016/j.msea.2017.08.027", "fatigue: types of fatigue data": "sn", "fatigue: method of extraction": "color and shape", "materials: name of the material": "AlSi10Mg", "am: types of am": "L-PBF", "am: am machine": "EOS M280", "am: power (w)": 400, "am: scan speed (mm/s)": 1000, "am: hatch space (μm)": 200, "am: layer thickness (μm)": 60, "am: preheat temperature (°c)": 35, "am: direciton of specimen (°)": 90, "am: am environment": "Ar", "am: scan pattern": "stripe", "am: types of feedstock": "powder", "am: size of feedstock (μm)": 30, "processing: processing sequence and parameters": "HT 300 C, 2 hour; HIP 500 C, 2 hour, 1800 bar; SURF machine only", "testing: types of fatigue tests": "rotating bending fatigue", "testing: fatigue temperature (°c)": 25, "testing: fatigue environment": "air", "testing: load ratio": -1, "testing: frequency (hz)": 50, "testing: fatigue machine": "R. R. Moore–type rotating beam fatigue machines", "testing: load control": "force", "testing: specimens description": "circular cross-section; ASTM E466", "testing: critical cross-section size of specimens (mm)": 5, "testing: stress concentration factor of specimens": 1, "static mechanical properties: yield strength (mpa)": 115, "static mechanical properties: ultimate tensile strength (mpa)": 141, "static mechanical properties: elongation (%)": 35, "rating score: rating score": 0.9142857142857143}}, {"id": "FatigueData-AM2022:934", "name": "AlSi10Mg", "material_family": "AlSi10Mg", "points": [[95.02217294900221, 14876.501445727543, 0], [75.39533637094614, 83047.2229323487, 0], [54.88174095690274, 1010410.10552613, 0]], "conditions": {"material": "AlSi10Mg", "am_type": "L-PBF", "load_ratio": "-1", "test_type": "rotating bending fatigue", "temperature": "25", "surface_treatment": "", "heat_treatment": ""}, "metadata": {"dataset id": 934, "metadata: title": "Fatigue of AlSi10Mg specimens fabricated by additive manufacturing selective laser melting (AM-SLM)", "metadata: authors": "Frage, Nachum; Shneck, Roni Z.; Uzan, Naor Elad; Yeheskel, Ori", "metadata: source of the publication": "MATERIALS SCIENCE AND ENGINEERING A-STRUCTURAL MATERIALS PROPERTIES MICROSTRUCTURE AND PROCESSING", "metadata: year of publication": 2017, "metadata: institution": "Ben Gurion Univ Negev; Nuclear Research Centre Negev", "metadata: country and region": "Israel", "metadata: funding agency": "Ministry of Science, Technology and Space (MOST), Israel", "metadata: doi": "10.1016/j.msea.2017.08.027", "fatigue: types of fatigue data": "sn", "fatigue: method of extraction": "color and shape", "materials: name of the material": "AlSi10Mg", "am: types of am": "L-PBF", "am: am machine": "EOS M280", "am: power (w)": 400, "am: scan speed (mm/s)": 1000, "am: hatch space (μm)": 200, "am: layer thickness (μm)": 60, "am: preheat temperature (°c)": 35, "am: direciton of specimen (°)": 90, "am: am environment": "Ar", "am: scan pattern": "stripe", "am: types of feedstock": "powder", "am: size of feedstock (μm)": 30, "processing: processing sequence and parameters": "HT 300 C, 2 hour; HIP 500 C, 2 hour, 1800 bar; SURF as-built", "testing: types of fatigue tests": "rotating bending fatigue", "testing: fatigue temperature (°c)": 25, "testing: fatigue environment": "air", "testing: load ratio": -1, "testing: frequency (hz)": 50, "testing: fatigue machine": "R. R. Moore–type rotating beam fatigue machines", "testing: load control": "force", "testing: specimens description": "circular cross-section; ASTM E466", "testing: critical cross-section size of specimens (mm)": 5, "testing: stress concentration factor of specimens": 1, "static mechanical properties: yield strength (mpa)": 115, "static mechanical properties: ultimate tensile strength (mpa)": 141, "static mechanical properties: elongation (%)": 35, "rating score: rating score": 0.9142857142857143}}, {"id": "FatigueData-AM2022:935", "name": "AlSi7Mg", "material_family": "AlSi7Mg", "points": [[130.53732939680677, 31490.475382738543, 0], [103.41100095490694, 88983.6000264359, 0], [103.46540019864376, 123904.32978928582, 0], [76.36160079457505, 214534.78116715513, 0], [76.50952956071355, 232639.95900563017, 0], [60.207716169222586, 1331424.3622110602, 0]], "conditions": {"material": "AlSi7Mg", "am_type": "L-PBF", "load_ratio": "0.1", "test_type": "uniaxial", "temperature": "25", "surface_treatment": "", "heat_treatment": ""}, "metadata": {"dataset id": 935, "metadata: title": "Porosity formation mechanisms and fatigue response in Al-Si-Mg alloys made by selective laser melting", "metadata: authors": "Cao, Sheng; Davies, Chris; Jarvis, Tom; Rao, Jeremy H.; Rometsch, Paul; Wu, Xinhua; Yang, Kun V.", "metadata: source of the publication": "MATERIALS SCIENCE AND ENGINEERING A-STRUCTURAL MATERIALS PROPERTIES MICROSTRUCTURE AND PROCESSING", "metadata: year of publication": 2018, "metadata: institution": "CSIRO; Monash Univ", "metadata: country and region": "Australia", "metadata: funding agency": "Australia Research Council (ARC); Australian Science and Industry Endowment Fund", "metadata: doi": "10.1016/j.msea.2017.11.078", "fatigue: types of fatigue data": "sn", "fatigue: method of extraction": "color and shape", "materials: name of the material": "AlSi7Mg", "am: types of am": "L-PBF", "am: am machine": "Concept Laser X-line 1000R", "am: layer thickness (μm)": 60, "am: preheat temperature (°c)": 65, "am: scan pattern": "island", "am: layer scan rotation (°)": 90, "am: types of feedstock": "powder", "processing: processing sequence and parameters": "HT NaN C, NaN hour; HT NaN C, NaN hour; HT NaN C, NaN hour; SURF polish only", "testing: types of fatigue tests": "uniaxial", "testing: fatigue temperature (°c)": 25, "testing: fatigue environment": "air", "testing: load ratio": 0.1, "testing: frequency (hz)": 100, "testing: load control": "force", "testing: specimens description": "circular cross-section", "testing: critical cross-section size of specimens (mm)": 3, "testing: stress concentration factor of specimens": 1, "rating score: rating score": 0.6571428571428571}}, {"id": "FatigueData-AM2022:936", "name": "AlSi7Mg", "material_family": "AlSi7Mg", "points": [[114.38728718219228, 100792.94657704217, 0], [92.75676705876913, 436354.9108297408, 0], [103.36289900099459, 779612.9960178869, 0], [86.99626955138042, 1014774.2227290598, 0], [84.63314830974133, 9980158.4934391, 1], [76.51911978152292, 9988656.380156958, 1]], "conditions": {"material": "AlSi7Mg", "am_type": "L-PBF", "load_ratio": "0.1", "test_type": "uniaxial", "temperature": "25", "surface_treatment": "", "heat_treatment": ""}, "metadata": {"dataset id": 936, "metadata: title": "Porosity formation mechanisms and fatigue response in Al-Si-Mg alloys made by selective laser melting", "metadata: authors": "Cao, Sheng; Davies, Chris; Jarvis, Tom; Rao, Jeremy H.; Rometsch, Paul; Wu, Xinhua; Yang, Kun V.", "metadata: source of the publication": "MATERIALS SCIENCE AND ENGINEERING A-STRUCTURAL MATERIALS PROPERTIES MICROSTRUCTURE AND PROCESSING", "metadata: year of publication": 2018, "metadata: institution": "CSIRO; Monash Univ", "metadata: country and region": "Australia", "metadata: funding agency": "Australia Research Council (ARC); Australian Science and Industry Endowment Fund", "metadata: doi": "10.1016/j.msea.2017.11.078", "fatigue: types of fatigue data": "sn", "fatigue: method of extraction": "color and shape", "materials: name of the material": "AlSi7Mg", "am: types of am": "L-PBF", "am: am machine": "Concept Laser X-line 1000R", "am: layer thickness (μm)": 60, "am: preheat temperature (°c)": 65, "am: scan pattern": "island", "am: layer scan rotation (°)": 90, "am: types of feedstock": "powder", "processing: processing sequence and parameters": "HT NaN C, NaN hour; HT NaN C, NaN hour; HT NaN C, NaN hour; SURF machine; SURF polish", "testing: types of fatigue tests": "uniaxial", "testing: fatigue temperature (°c)": 25, "testing: fatigue environment": "air", "testing: load ratio": 0.1, "testing: frequency (hz)": 100, "testing: load control": "force", "testing: specimens description": "circular cross-section", "testing: critical cross-section size of specimens (mm)": 3, "testing: stress concentration factor of specimens": 1, "rating score: rating score": 0.6571428571428571}}, {"id": "FatigueData-AM2022:937", "name": "AlSi7Mg", "material_family": "AlSi7Mg", "points": [[103.51429434107031, 42927.99909999024, 0], [114.37451456546046, 49453.73259743414, 0], [103.46540019864376, 113351.59822991604, 0], [76.565076821365, 139275.52522432338, 0], [92.76093921057969, 146284.72948683164, 0], [71.12072297882224, 208191.46384446282, 0], [81.9893041163303, 302599.7419980121, 0], [65.71993574841359, 311414.6062065496, 0], [60.188327679588674, 657500.8164595428, 0], [60.26229206265791, 6656537.878127178, 0], [54.87037013175646, 9900684.1141777, 1], [57.702347912453824, 9920367.618095798, 1]], "conditions": {"material": "AlSi7Mg", "am_type": "L-PBF", "load_ratio": "0.1", "test_type": "uniaxial", "temperature": "25", "surface_treatment": "", "heat_treatment": ""}, "metadata": {"dataset id": 937, "metadata: title": "Porosity formation mechanisms and fatigue response in Al-Si-Mg alloys made by selective laser melting", "metadata: authors": "Cao, Sheng; Davies, Chris; Jarvis, Tom; Rao, Jeremy H.; Rometsch, Paul; Wu, Xinhua; Yang, Kun V.", "metadata: source of the publication": "MATERIALS SCIENCE AND ENGINEERING A-STRUCTURAL MATERIALS PROPERTIES MICROSTRUCTURE AND PROCESSING", "metadata: year of publication": 2018, "metadata: institution": "CSIRO; Monash Univ", "metadata: country and region": "Australia", "metadata: funding agency": "Australia Research Council (ARC); Australian Science and Industry Endowment Fund", "metadata: doi": "10.1016/j.msea.2017.11.078", "fatigue: types of fatigue data": "sn", "fatigue: method of extraction": "color and shape", "materials: name of the material": "AlSi7Mg", "am: types of am": "L-PBF", "am: am machine": "Concept Laser X-line 1000R", "am: layer thickness (μm)": 60, "am: preheat temperature (°c)": 65, "am: scan pattern": "island", "am: layer scan rotation (°)": 90, "am: types of feedstock": "powder", "processing: processing sequence and parameters": "HT NaN C, NaN hour; HT NaN C, NaN hour; HT NaN C, NaN hour; SURF as-built", "testing: types of fatigue tests": "uniaxial", "testing: fatigue temperature (°c)": 25, "testing: fatigue environment": "air", "testing: load ratio": 0.1, "testing: frequency (hz)": 100, "testing: load control": "force", "testing: specimens description": "circular cross-section", "testing: critical cross-section size of specimens (mm)": 3, "testing: stress concentration factor of specimens": 1, "rating score: rating score": 0.6571428571428571}}, {"id": "FatigueData-AM2022:938", "name": "Ti-6Al-4V", "material_family": "Ti", "points": [[292.27342782488677, 28123.67604808952, 0], [247.22068302328555, 47827.67893957451, 0], [246.82198853228343, 51533.78915348155, 0], [224.73694790029455, 60644.906326746204, 0], [179.8645382292141, 225650.16973487003, 0], [157.10213770162434, 249143.5820135381, 0], [134.95410432817303, 35866253.96462872, 1]], "conditions": {"material": "Ti-6Al-4V", "am_type": "L-PBF + HIP", "load_ratio": "0.1", "test_type": "uniaxial; resonance", "temperature": "25", "surface_treatment": "", "heat_treatment": ""}, "metadata": {"dataset id": 938, "metadata: title": "A novel hybrid selective laser melting/hot isostatic pressing of near-net shaped Ti-6Al-4V alloy using an in-situ tooling: Interfacial microstructure evolution and enhanced mechanical properties", "metadata: authors": "Cai, Chao; Gao, Xiangyun; Li, Ming; Pan, Kunkun; Shi, Yusheng; Song, Bo; Teng, Qing; Wei, Qingsong; Yan, Chunze", "metadata: source of the publication": "MATERIALS SCIENCE AND ENGINEERING A-STRUCTURAL MATERIALS PROPERTIES MICROSTRUCTURE AND PROCESSING", "metadata: year of publication": 2018, "metadata: institution": "Huazhong Univ Sci & Technol", "metadata: country and region": "Peoples R China", "metadata: funding agency": "China Postdoctoral Science Foundation; Huazhong University of Science and Technology; National Key Research and Development Program, China; National Natural Science Foundation of China (NSFC)", "metadata: doi": "10.1016/j.msea.2018.01.079", "fatigue: types of fatigue data": "sn", "fatigue: method of extraction": "color and shape", "materials: name of the material": "Ti-6Al-4V", "am: types of am": "L-PBF + HIP", "am: am machine": "HRPM-II SLM machine", "am: power (w)": 200, "am: scan speed (mm/s)": 600, "am: hatch space (μm)": 160, "am: layer thickness (μm)": 50, "am: direciton of specimen (°)": 90, "am: am environment": "Ar", "am: scan pattern": "bidirection", "am: types of feedstock": "powder", "am: size of feedstock (μm)": "20, 60", "processing: processing sequence and parameters": "HIP 950 C, 3 hour, 1200 bar; SURF machine; SURF grind; SURF polish", "testing: types of fatigue tests": "uniaxial; resonance", "testing: fatigue temperature (°c)": 25, "testing: fatigue environment": "air", "testing: load ratio": 0.1, "testing: frequency (hz)": 50, "testing: fatigue machine": "Zwick/Roell Amsler Vibrophore", "testing: load control": "force", "testing: stress concentration factor of specimens": 1, "rating score: rating score": 0.7428571428571429}}, {"id": "FatigueData-AM2022:939", "name": "Ti-6Al-4V", "material_family": "Ti", "points": [[315.2340809711315, 1968.4851818404384, 0], [269.8087048168761, 9229.873452965361, 0], [224.93629514579567, 18860.01774364657, 0], [180.11694931686972, 24029.341423556376, 0], [134.61244618211174, 309208.92803251103, 0], [112.68872856566348, 12872821.210562546, 0], [93.91598272368813, 28985695.57790616, 1]], "conditions": {"material": "Ti-6Al-4V", "am_type": "L-PBF + HIP", "load_ratio": "0.1", "test_type": "uniaxial; resonance", "temperature": "25", "surface_treatment": "", "heat_treatment": ""}, "metadata": {"dataset id": 939, "metadata: title": "A novel hybrid selective laser melting/hot isostatic pressing of near-net shaped Ti-6Al-4V alloy using an in-situ tooling: Interfacial microstructure evolution and enhanced mechanical properties", "metadata: authors": "Cai, Chao; Gao, Xiangyun; Li, Ming; Pan, Kunkun; Shi, Yusheng; Song, Bo; Teng, Qing; Wei, Qingsong; Yan, Chunze", "metadata: source of the publication": "MATERIALS SCIENCE AND ENGINEERING A-STRUCTURAL MATERIALS PROPERTIES MICROSTRUCTURE AND PROCESSING", "metadata: year of publication": 2018, "metadata: institution": "Huazhong Univ Sci & Technol", "metadata: country and region": "Peoples R China", "metadata: funding agency": "China Postdoctoral Science Foundation; Huazhong University of Science and Technology; National Key Research and Development Program, China; National Natural Science Foundation of China (NSFC)", "metadata: doi": "10.1016/j.msea.2018.01.079", "fatigue: types of fatigue data": "sn", "fatigue: method of extraction": "color and shape", "materials: name of the material": "Ti-6Al-4V", "am: types of am": "L-PBF + HIP", "am: am machine": "HRPM-II SLM machine", "am: power (w)": 200, "am: scan speed (mm/s)": 600, "am: hatch space (μm)": 160, "am: layer thickness (μm)": 50, "am: direciton of specimen (°)": 90, "am: am environment": "Ar", "am: scan pattern": "bidirection", "am: types of feedstock": "powder", "am: size of feedstock (μm)": "20, 60", "processing: processing sequence and parameters": "HIP 1000 C, 3 hour, 1200 bar; SURF machine; SURF grind; SURF polish", "testing: types of fatigue tests": "uniaxial; resonance", "testing: fatigue temperature (°c)": 25, "testing: fatigue environment": "air", "testing: load ratio": 0.1, "testing: frequency (hz)": 50, "testing: fatigue machine": "Zwick/Roell Amsler Vibrophore", "testing: load control": "force", "testing: stress concentration factor of specimens": 1, "rating score: rating score": 0.7428571428571429}}, {"id": "FatigueData-AM2022:940", "name": "Ti-6Al-4V", "material_family": "Ti", "points": [[315.0417847489982, 20611.939887799683, 0], [315.20310776453874, 25062.28826896823, 0], [269.9890399473969, 26950.797952855846, 0], [270.3497102084384, 36242.06826676715, 0], [225.09375161571296, 133231.26856758774, 0], [179.5038679681725, 251796.2821366513, 0], [134.8932930145538, 701285.679291369, 0], [112.16673528908136, 10172333.19046604, 0], [82.4321306388819, 29497429.076930825, 1]], "conditions": {"material": "Ti-6Al-4V", "am_type": "L-PBF + HIP", "load_ratio": "0.1", "test_type": "uniaxial; resonance", "temperature": "25", "surface_treatment": "", "heat_treatment": ""}, "metadata": {"dataset id": 940, "metadata: title": "A novel hybrid selective laser melting/hot isostatic pressing of near-net shaped Ti-6Al-4V alloy using an in-situ tooling: Interfacial microstructure evolution and enhanced mechanical properties", "metadata: authors": "Cai, Chao; Gao, Xiangyun; Li, Ming; Pan, Kunkun; Shi, Yusheng; Song, Bo; Teng, Qing; Wei, Qingsong; Yan, Chunze", "metadata: source of the publication": "MATERIALS SCIENCE AND ENGINEERING A-STRUCTURAL MATERIALS PROPERTIES MICROSTRUCTURE AND PROCESSING", "metadata: year of publication": 2018, "metadata: institution": "Huazhong Univ Sci & Technol", "metadata: country and region": "Peoples R China", "metadata: funding agency": "China Postdoctoral Science Foundation; Huazhong University of Science and Technology; National Key Research and Development Program, China; National Natural Science Foundation of China (NSFC)", "metadata: doi": "10.1016/j.msea.2018.01.079", "fatigue: types of fatigue data": "sn", "fatigue: method of extraction": "color and shape", "materials: name of the material": "Ti-6Al-4V", "am: types of am": "L-PBF + HIP", "am: am machine": "HRPM-II SLM machine", "am: power (w)": 200, "am: scan speed (mm/s)": 600, "am: hatch space (μm)": 160, "am: layer thickness (μm)": 50, "am: direciton of specimen (°)": 90, "am: am environment": "Ar", "am: scan pattern": "bidirection", "am: types of feedstock": "powder", "am: size of feedstock (μm)": "20, 60", "processing: processing sequence and parameters": "HIP 1050 C, 3 hour, 1200 bar; SURF machine; SURF grind; SURF polish", "testing: types of fatigue tests": "uniaxial; resonance", "testing: fatigue temperature (°c)": 25, "testing: fatigue environment": "air", "testing: load ratio": 0.1, "testing: frequency (hz)": 50, "testing: fatigue machine": "Zwick/Roell Amsler Vibrophore", "testing: load control": "force", "testing: stress concentration factor of specimens": 1, "rating score: rating score": 0.7428571428571429}}, {"id": "FatigueData-AM2022:941", "name": "AlSi12Mg", "material_family": "AlSi12Mg", "points": [[89.96916183447549, 95333.45655361556, 0], [90.00291702688455, 103942.72769927746, 0], [80.94534161490684, 127958.98909851283, 0], [80.99288350026356, 178119.56754774766, 0], [89.95856573537164, 190037.53162530097, 0], [80.97226890756303, 392858.7399201531, 0], [71.98284997364257, 473216.86962268886, 0], [72.01660516605165, 533112.8831109087, 0], [62.98341254612545, 1237977.5504971966, 0], [58.48369383236689, 3370764.725655551, 0], [63.00657163943066, 10008993.909674797, 1], [58.49428993147074, 10023362.95728449, 1]], "conditions": {"material": "AlSi12Mg", "am_type": "L-PBF", "load_ratio": "0.1", "test_type": "uniaxial", "temperature": "25", "surface_treatment": "", "heat_treatment": ""}, "metadata": {"dataset id": 941, "metadata: title": "Effect of building direction on porosity and fatigue life of selective laser melted AlSi12Mg alloy", "metadata: authors": "Brandt, Milan; Easton, Mark; Leary, Martin; Qian, Ma; Zhao, Junwen", "metadata: source of the publication": "MATERIALS SCIENCE AND ENGINEERING A-STRUCTURAL MATERIALS PROPERTIES MICROSTRUCTURE AND PROCESSING", "metadata: year of publication": 2018, "metadata: institution": "RMIT Univ; Southwest Jiaotong Univ", "metadata: country and region": "Australia; Peoples R China", "metadata: funding agency": "China Scholarship Council (CSC)", "metadata: doi": "10.1016/j.msea.2018.05.040", "fatigue: types of fatigue data": "sn", "fatigue: method of extraction": "color and shape", "materials: name of the material": "AlSi12Mg", "am: types of am": "L-PBF", "am: am machine": "SLM 250HL", "am: power (w)": 350, "am: scan speed (mm/s)": 921, "am: hatch space (μm)": 190, "am: layer thickness (μm)": 50, "am: preheat temperature (°c)": 200, "am: direciton of specimen (°)": 90, "am: am environment": "Ar", "am: types of feedstock": "powder", "am: size of feedstock (μm)": "32.7, 71.9", "processing: processing sequence and parameters": "SURF machine", "testing: types of fatigue tests": "uniaxial", "testing: fatigue temperature (°c)": 25, "testing: fatigue environment": "air", "testing: load ratio": 0.1, "testing: frequency (hz)": 35, "testing: fatigue machine": "MTS landmark", "testing: fatigue standard": "EN 6072", "testing: load control": "force", "testing: specimens description": "circular cross-section; with drawing; ASTM E466", "testing: critical cross-section size of specimens (mm)": 5.5, "testing: stress concentration factor of specimens": 1, "static mechanical properties: yield strength (mpa)": 236.1, "static mechanical properties: ultimate tensile strength (mpa)": 434.1, "static mechanical properties: elongation (%)": 4.6, "rating score: rating score": 0.8857142857142857}}, {"id": "FatigueData-AM2022:942", "name": "AlSi12Mg", "material_family": "AlSi12Mg", "points": [[90.0366722192936, 119720.68057804975, 0], [90.04285714285714, 155340.91756170703, 0], [72.0, 174701.0158785684, 0], [81.01604259356878, 191508.2106377738, 0], [72.00659340659341, 395582.4190665472, 0], [62.99400864522929, 402035.2468298183, 0], [81.04285714285714, 639037.0467321896, 0], [63.042857142857144, 736482.7733909455, 0], [63.04032683183973, 1108982.9251993087, 0], [72.0, 2028243.4634145652, 0], [58.5068529256721, 3454582.155979414, 0], [54.04575725026852, 9946787.415180562, 1], [58.530012018977324, 9996890.532563793, 1]], "conditions": {"material": "AlSi12Mg", "am_type": "L-PBF", "load_ratio": "0.1", "test_type": "uniaxial", "temperature": "25", "surface_treatment": "", "heat_treatment": ""}, "metadata": {"dataset id": 942, "metadata: title": "Effect of building direction on porosity and fatigue life of selective laser melted AlSi12Mg alloy", "metadata: authors": "Brandt, Milan; Easton, Mark; Leary, Martin; Qian, Ma; Zhao, Junwen", "metadata: source of the publication": "MATERIALS SCIENCE AND ENGINEERING A-STRUCTURAL MATERIALS PROPERTIES MICROSTRUCTURE AND PROCESSING", "metadata: year of publication": 2018, "metadata: institution": "RMIT Univ; Southwest Jiaotong Univ", "metadata: country and region": "Australia; Peoples R China", "metadata: funding agency": "China Scholarship Council (CSC)", "metadata: doi": "10.1016/j.msea.2018.05.040", "fatigue: types of fatigue data": "sn", "fatigue: method of extraction": "color and shape", "materials: name of the material": "AlSi12Mg", "am: types of am": "L-PBF", "am: am machine": "SLM 250HL", "am: power (w)": 350, "am: scan speed (mm/s)": 921, "am: hatch space (μm)": 190, "am: layer thickness (μm)": 50, "am: preheat temperature (°c)": 200, "am: direciton of specimen (°)": 0, "am: am environment": "Ar", "am: types of feedstock": "powder", "am: size of feedstock (μm)": "32.7, 71.9", "processing: processing sequence and parameters": "SURF machine", "testing: types of fatigue tests": "uniaxial", "testing: fatigue temperature (°c)": 25, "testing: fatigue environment": "air", "testing: load ratio": 0.1, "testing: frequency (hz)": 35, "testing: fatigue machine": "MTS landmark", "testing: fatigue standard": "EN 6072", "testing: load control": "force", "testing: specimens description": "circular cross-section; with drawing; ASTM E466", "testing: critical cross-section size of specimens (mm)": 5.5, "testing: stress concentration factor of specimens": 1, "static mechanical properties: yield strength (mpa)": 236.1, "static mechanical properties: ultimate tensile strength (mpa)": 434.1, "static mechanical properties: elongation (%)": 4.6, "rating score: rating score": 0.8857142857142857}}, {"id": "FatigueData-AM2022:943", "name": "Hastelloy-X", "material_family": "Hastelloy", "points": [[202.760107825793, 112919.64822815293, 0], [202.77430999200712, 125445.47759113071, 0], [202.64337912552148, 130632.49550826142, 0], [180.1739026717557, 158035.11261258918, 0], [180.1167720029844, 185941.74778118555, 0], [180.27333450298437, 202126.4305276923, 0], [157.60832356242094, 278418.3542136548, 0], [157.51722649566372, 313077.7488499132, 0], [157.45176106242093, 321311.15200437105, 0], [134.9139705882353, 445814.0445482631, 0], [134.88808139534885, 536723.482290774, 0], [134.89224137931038, 730283.1708642063, 0], [112.28161764705884, 846195.4905196924, 0], [112.10291245416411, 1033435.3327644165, 0], [112.28061740890688, 1439070.583795705, 0]], "conditions": {"material": "Hastelloy-X", "am_type": "L-PBF", "load_ratio": "0.1", "test_type": "uniaxial", "temperature": "25", "surface_treatment": "", "heat_treatment": ""}, "metadata": {"dataset id": 943, "metadata: title": "Laser powder bed fusion of Hastelloy X: Effects of hot isostatic pressing and the hot cracking mechanism", "metadata: authors": "Evans, Sam L.; Fan, Haiyang; Han, Quanquan; Mertens, Raya; Montero-Sistiaga, Maria L.; Setchi, Rossitza; Van Hooreweder, Brecht; Vanmeensel, Kim; Yang, Shoufeng", "metadata: source of the publication": "MATERIALS SCIENCE AND ENGINEERING A-STRUCTURAL MATERIALS PROPERTIES MICROSTRUCTURE AND PROCESSING", "metadata: year of publication": 2018, "metadata: institution": "Cardiff Univ; ENGIE Laborelec; Katholieke Univ Leuven", "metadata: country and region": "Belgium; UK", "metadata: funding agency": "ASTUTE 2020; Cardiff University", "metadata: doi": "10.1016/j.msea.2018.07.008", "fatigue: types of fatigue data": "sn", "fatigue: method of extraction": "color and shape", "materials: name of the material": "Hastelloy-X", "am: types of am": "L-PBF", "am: am machine": "Concept Laser Mlab", "am: power (w)": 95, "am: scan speed (mm/s)": 200, "am: hatch space (μm)": 90, "am: layer thickness (μm)": 30, "am: direciton of specimen (°)": 90, "am: scan pattern": "bidirection", "am: layer scan rotation (°)": 90, "am: types of feedstock": "powder", "am: size of feedstock (μm)": 32, "processing: processing sequence and parameters": "NHT; SURF polish", "testing: types of fatigue tests": "uniaxial", "testing: fatigue temperature (°c)": 25, "testing: fatigue environment": "air", "testing: load ratio": 0.1, "testing: frequency (hz)": 10, "testing: fatigue machine": "MTS 858", "testing: load control": "force", "testing: specimens description": "circular cross-section; with drawing", "testing: critical cross-section size of specimens (mm)": 5, "testing: stress concentration factor of specimens": 1, "static mechanical properties: young's modulus (gpa)": 149, "static mechanical properties: yield strength (mpa)": 480, "static mechanical properties: ultimate tensile strength (mpa)": 620, "static mechanical properties: elongation (%)": 40, "rating score: rating score": 0.9142857142857143}}, {"id": "FatigueData-AM2022:944", "name": "Hastelloy-X", "material_family": "Hastelloy", "points": [[202.4160957370899, 97572.33803111783, 0], [202.41301492621744, 116722.05121956085, 0], [202.46744791666669, 255636.47492485231, 0], [179.90722481543318, 313622.69130346924, 0], [179.84257679180888, 408697.70746856317, 0], [157.24179139377642, 536829.637926181, 0], [157.24179139377642, 601497.127108868, 0], [157.2919250198615, 842582.5354626565, 0], [134.55443548387098, 1910842.9058263493, 0], [134.56652542372882, 2635734.6216110317, 0], [134.5575, 5804494.507885095, 0]], "conditions": {"material": "Hastelloy-X", "am_type": "L-PBF", "load_ratio": "0.1", "test_type": "uniaxial", "temperature": "25", "surface_treatment": "", "heat_treatment": ""}, "metadata": {"dataset id": 944, "metadata: title": "Laser powder bed fusion of Hastelloy X: Effects of hot isostatic pressing and the hot cracking mechanism", "metadata: authors": "Evans, Sam L.; Fan, Haiyang; Han, Quanquan; Mertens, Raya; Montero-Sistiaga, Maria L.; Setchi, Rossitza; Van Hooreweder, Brecht; Vanmeensel, Kim; Yang, Shoufeng", "metadata: source of the publication": "MATERIALS SCIENCE AND ENGINEERING A-STRUCTURAL MATERIALS PROPERTIES MICROSTRUCTURE AND PROCESSING", "metadata: year of publication": 2018, "metadata: institution": "Cardiff Univ; ENGIE Laborelec; Katholieke Univ Leuven", "metadata: country and region": "Belgium; UK", "metadata: funding agency": "ASTUTE 2020; Cardiff University", "metadata: doi": "10.1016/j.msea.2018.07.008", "fatigue: types of fatigue data": "sn", "fatigue: method of extraction": "color and shape", "materials: name of the material": "Hastelloy-X", "am: types of am": "L-PBF", "am: am machine": "Concept Laser Mlab", "am: power (w)": 95, "am: scan speed (mm/s)": 200, "am: hatch space (μm)": 90, "am: layer thickness (μm)": 30, "am: direciton of specimen (°)": 90, "am: scan pattern": "bidirection", "am: layer scan rotation (°)": 90, "am: types of feedstock": "powder", "am: size of feedstock (μm)": 32, "processing: processing sequence and parameters": "HIP 1155 C, 3 hour, 1000 bar; SURF polish", "testing: types of fatigue tests": "uniaxial", "testing: fatigue temperature (°c)": 25, "testing: fatigue environment": "air", "testing: load ratio": 0.1, "testing: frequency (hz)": 10, "testing: fatigue machine": "MTS 858", "testing: load control": "force", "testing: specimens description": "circular cross-section; with drawing", "testing: critical cross-section size of specimens (mm)": 5, "testing: stress concentration factor of specimens": 1, "static mechanical properties: young's modulus (gpa)": 150, "static mechanical properties: yield strength (mpa)": 350, "static mechanical properties: ultimate tensile strength (mpa)": 560, "static mechanical properties: elongation (%)": 41, "rating score: rating score": 0.9142857142857143}}, {"id": "FatigueData-AM2022:945", "name": "IN718", "material_family": "IN718", "points": [[393.2794612314426, 8692.238247414261, 0], [393.36027208999417, 14499.32059458839, 0], [326.1463408751025, 17073.221810008807, 0], [269.5413235992941, 17866.707493439004, 0], [326.19588770659624, 19885.44727239555, 0], [269.86149414004643, 25716.660935222528, 0], [393.47995193109455, 26189.336213630108, 0], [269.5413235992941, 44723.4432622099, 0]], "conditions": {"material": "IN718", "am_type": "E-PBF", "load_ratio": "0.1", "test_type": "4-point bending", "temperature": "25", "surface_treatment": "", "heat_treatment": ""}, "metadata": {"dataset id": 945, "metadata: title": "Influence of defects and as-built surface roughness on fatigue properties of additively manufactured Alloy 718", "metadata: authors": "Balachandramurthi, Arun Ramanathan; Dixit, Nikhil; Moverare, Johan J.; Pederson, Robert", "metadata: source of the publication": "MATERIALS SCIENCE AND ENGINEERING A-STRUCTURAL MATERIALS PROPERTIES MICROSTRUCTURE AND PROCESSING", "metadata: year of publication": 2018, "metadata: institution": "Linkoping Univ; Univ West", "metadata: country and region": "Sweden", "metadata: funding agency": "Exova materials technology AB; GKN Aerospace Engine Systems; Knowledge Foundation, Sweden; Quintus Technologies AB; SLM material, HIP; Siemens", "metadata: doi": "10.1016/j.msea.2018.08.072", "fatigue: types of fatigue data": "sn", "fatigue: method of extraction": "color and shape", "materials: name of the material": "IN718", "am: types of am": "E-PBF", "am: am machine": "Arcam A2X", "am: layer thickness (μm)": 75, "am: direciton of specimen (°)": 90, "am: types of feedstock": "powder", "am: size of feedstock (μm)": "40, 105", "processing: processing sequence and parameters": "HT 1066 C, 1 hour; HT 760 C, 10 hour; HT 649 C, 8 hour; SURF machine", "testing: types of fatigue tests": "4-point bending", "testing: fatigue temperature (°c)": 25, "testing: fatigue environment": "air", "testing: load ratio": 0.1, "testing: frequency (hz)": 20, "testing: fatigue machine": "Instron 8800", "testing: load control": "force", "testing: specimens description": "rectangular cross-section", "testing: critical cross-section size of specimens (mm)": "10, 10", "testing: stress concentration factor of specimens": 1, "rating score: rating score": 0.6216216216216216}}, {"id": "FatigueData-AM2022:946", "name": "IN718", "material_family": "IN718", "points": [[393.3009536260844, 5679.036237196764, 0], [269.7716700528511, 23920.942226724113, 0], [325.9642276888543, 26125.174798345593, 0], [393.44871351840953, 27361.73205475312, 0], [326.0381076350169, 35782.70712502116, 0], [393.44871351840953, 36867.835562958084, 0], [326.0381076350169, 51083.74471658341, 0], [269.8313317725668, 52153.14435106865, 0], [269.56424844081016, 189108.43525320277, 0]], "conditions": {"material": "IN718", "am_type": "E-PBF", "load_ratio": "0.1", "test_type": "4-point bending", "temperature": "25", "surface_treatment": "", "heat_treatment": ""}, "metadata": {"dataset id": 946, "metadata: title": "Influence of defects and as-built surface roughness on fatigue properties of additively manufactured Alloy 718", "metadata: authors": "Balachandramurthi, Arun Ramanathan; Dixit, Nikhil; Moverare, Johan J.; Pederson, Robert", "metadata: source of the publication": "MATERIALS SCIENCE AND ENGINEERING A-STRUCTURAL MATERIALS PROPERTIES MICROSTRUCTURE AND PROCESSING", "metadata: year of publication": 2018, "metadata: institution": "Linkoping Univ; Univ West", "metadata: country and region": "Sweden", "metadata: funding agency": "Exova materials technology AB; GKN Aerospace Engine Systems; Knowledge Foundation, Sweden; Quintus Technologies AB; SLM material, HIP; Siemens", "metadata: doi": "10.1016/j.msea.2018.08.072", "fatigue: types of fatigue data": "sn", "fatigue: method of extraction": "color and shape", "materials: name of the material": "IN718", "am: types of am": "E-PBF", "am: am machine": "Arcam A2X", "am: layer thickness (μm)": 75, "am: direciton of specimen (°)": 90, "am: types of feedstock": "powder", "am: size of feedstock (μm)": "40, 105", "processing: processing sequence and parameters": "HIP 1200 C, 4 hour, 1200 bar; HT 1066 C, 1 hour; HT 760 C, 10 hour; HT 649 C, 8 hour; SURF machine", "testing: types of fatigue tests": "4-point bending", "testing: fatigue temperature (°c)": 25, "testing: fatigue environment": "air", "testing: load ratio": 0.1, "testing: frequency (hz)": 20, "testing: fatigue machine": "Instron 8800", "testing: load control": "force", "testing: specimens description": "rectangular cross-section", "testing: critical cross-section size of specimens (mm)": "10, 10", "testing: stress
