Repository: yunyunfanfan/S-PA-CBB

# S-PA-CBB

Official research code, processed curve records, evaluation outputs, and manuscript source for:

> **From Physics to Selective Generation: Conditional Brownian Bridges for Sparse S–N Curve Reconstruction and Fatigue Decision-Making**

S-PA-CBB reconstructs a complete probabilistic stress–life (S–N) curve from only two to four observed fatigue tests. The method first fits an interpretable Basquin state, diagnoses whether that state is sufficient, and applies a ControlNet-style conditional Brownian-bridge residual only to curves that benefit from correction.

File: am2022_curves.json (part 59 of 98)
concentration factor of specimens": 1, "rating score: rating score": 0.6216216216216216}}, {"id": "FatigueData-AM2022:947", "name": "IN718", "material_family": "IN718", "points": [[393.6561351304505, 78543.03279298106, 0], [393.50837523812527, 163427.26113364642, 0], [393.5964734107348, 170499.08131868136, 0], [326.24552924705785, 198059.31920575834, 0], [325.9642276888543, 295997.6042028931, 0], [325.89034774269174, 342669.6124746269, 0]], "conditions": {"material": "IN718", "am_type": "L-PBF", "load_ratio": "0.1", "test_type": "4-point bending", "temperature": "25", "surface_treatment": "", "heat_treatment": ""}, "metadata": {"dataset id": 947, "metadata: title": "Influence of defects and as-built surface roughness on fatigue properties of additively manufactured Alloy 718", "metadata: authors": "Balachandramurthi, Arun Ramanathan; Dixit, Nikhil; Moverare, Johan J.; Pederson, Robert", "metadata: source of the publication": "MATERIALS SCIENCE AND ENGINEERING A-STRUCTURAL MATERIALS PROPERTIES MICROSTRUCTURE AND PROCESSING", "metadata: year of publication": 2018, "metadata: institution": "Linkoping Univ; Univ West", "metadata: country and region": "Sweden", "metadata: funding agency": "Exova materials technology AB; GKN Aerospace Engine Systems; Knowledge Foundation, Sweden; Quintus Technologies AB; SLM material, HIP; Siemens", "metadata: doi": "10.1016/j.msea.2018.08.072", "fatigue: types of fatigue data": "sn", "fatigue: method of extraction": "color and shape", "materials: name of the material": "IN718", "am: types of am": "L-PBF", "am: am machine": "EOS M290", "am: layer thickness (μm)": 40, "am: direciton of specimen (°)": 90, "am: types of feedstock": "powder", "am: size of feedstock (μm)": 40, "processing: processing sequence and parameters": "HT 1066 C, 1 hour; HT 760 C, 10 hour; HT 649 C, 8 hour; SURF machine", "testing: types of fatigue tests": "4-point bending", "testing: fatigue temperature (°c)": 25, "testing: fatigue environment": "air", "testing: load ratio": 0.1, "testing: frequency (hz)": 20, "testing: fatigue machine": "Instron 8800", "testing: load control": "force", "testing: specimens description": "rectangular cross-section", "testing: critical cross-section size of specimens (mm)": "10, 10", "testing: stress concentration factor of specimens": 1, "rating score: rating score": 0.6571428571428571}}, {"id": "FatigueData-AM2022:948", "name": "IN718", "material_family": "IN718", "points": [[393.2412919063687, 108046.19928904214, 0], [393.51145737855177, 226314.98658331783, 0], [325.9642276888543, 283432.2293661701, 0], [326.0977693547327, 729683.6573859233, 0], [326.3051909667736, 1643068.6208445388, 0]], "conditions": {"material": "IN718", "am_type": "L-PBF", "load_ratio": "0.1", "test_type": "4-point bending", "temperature": "25", "surface_treatment": "", "heat_treatment": ""}, "metadata": {"dataset id": 948, "metadata: title": "Influence of defects and as-built surface roughness on fatigue properties of additively manufactured Alloy 718", "metadata: authors": "Balachandramurthi, Arun Ramanathan; Dixit, Nikhil; Moverare, Johan J.; Pederson, Robert", "metadata: source of the publication": "MATERIALS SCIENCE AND ENGINEERING A-STRUCTURAL MATERIALS PROPERTIES MICROSTRUCTURE AND PROCESSING", "metadata: year of publication": 2018, "metadata: institution": "Linkoping Univ; Univ West", "metadata: country and region": "Sweden", "metadata: funding agency": "Exova materials technology AB; GKN Aerospace Engine Systems; Knowledge Foundation, Sweden; Quintus Technologies AB; SLM material, HIP; Siemens", "metadata: doi": "10.1016/j.msea.2018.08.072", "fatigue: types of fatigue data": "sn", "fatigue: method of extraction": "color and shape", "materials: name of the material": "IN718", "am: types of am": "L-PBF", "am: am machine": "EOS M290", "am: layer thickness (μm)": 40, "am: direciton of specimen (°)": 90, "am: types of feedstock": "powder", "am: size of feedstock (μm)": 40, "processing: processing sequence and parameters": "HIP 1200 C, 4 hour, 1200 bar; HT 1066 C, 1 hour; HT 760 C, 10 hour; HT 649 C, 8 hour; SURF machine", "testing: types of fatigue tests": "4-point bending", "testing: fatigue temperature (°c)": 25, "testing: fatigue environment": "air", "testing: load ratio": 0.1, "testing: frequency (hz)": 20, "testing: fatigue machine": "Instron 8800", "testing: load control": "force", "testing: specimens description": "rectangular cross-section", "testing: critical cross-section size of specimens (mm)": "10, 10", "testing: stress concentration factor of specimens": 1, "rating score: rating score": 0.6571428571428571}}, {"id": "FatigueData-AM2022:949", "name": "IN718", "material_family": "IN718", "points": [[393.56926728866534, 12833.868613499795, 0], [393.70035107528145, 14542.032347105933, 0], [326.26061727007146, 21603.447772162508, 0], [270.12573466005347, 36025.6544216598, 0], [269.9578243363773, 54083.65114844148, 0]], "conditions": {"material": "IN718", "am_type": "E-PBF", "load_ratio": "0.1", "test_type": "4-point bending", "temperature": "25", "surface_treatment": "", "heat_treatment": ""}, "metadata": {"dataset id": 949, "metadata: title": "Influence of defects and as-built surface roughness on fatigue properties of additively manufactured Alloy 718", "metadata: authors": "Balachandramurthi, Arun Ramanathan; Dixit, Nikhil; Moverare, Johan J.; Pederson, Robert", "metadata: source of the publication": "MATERIALS SCIENCE AND ENGINEERING A-STRUCTURAL MATERIALS PROPERTIES MICROSTRUCTURE AND PROCESSING", "metadata: year of publication": 2018, "metadata: institution": "Linkoping Univ; Univ West", "metadata: country and region": "Sweden", "metadata: funding agency": "Exova materials technology AB; GKN Aerospace Engine Systems; Knowledge Foundation, Sweden; Quintus Technologies AB; SLM material, HIP; Siemens", "metadata: doi": "10.1016/j.msea.2018.08.072", "fatigue: types of fatigue data": "sn", "fatigue: method of extraction": "color and shape", "materials: name of the material": "IN718", "am: types of am": "E-PBF", "am: am machine": "Arcam A2X", "am: layer thickness (μm)": 75, "am: direciton of specimen (°)": 90, "am: types of feedstock": "powder", "am: size of feedstock (μm)": "40, 105", "processing: processing sequence and parameters": "HT 1066 C, 1 hour; HT 760 C, 10 hour; HT 649 C, 8 hour; SURF as-built", "testing: types of fatigue tests": "4-point bending", "testing: fatigue temperature (°c)": 25, "testing: fatigue environment": "air", "testing: load ratio": 0.1, "testing: frequency (hz)": 20, "testing: fatigue machine": "Instron 8800", "testing: load control": "force", "testing: specimens description": "rectangular cross-section", "testing: critical cross-section size of specimens (mm)": "10, 10", "testing: stress concentration factor of specimens": 1, "rating score: rating score": 0.6216216216216216}}, {"id": "FatigueData-AM2022:950", "name": "IN718", "material_family": "IN718", "points": [[393.7779136054998, 6198.166141743077, 0], [326.0176772376555, 8494.371989711553, 0], [393.73797954239956, 8554.08553112627, 0], [393.73797954239956, 11123.795623703794, 0], [326.343128117976, 15439.433306291421, 0], [270.35105101176913, 26608.97901108672, 0], [270.1820637479824, 28389.558790855426, 0], [269.9578243363773, 38979.97416488992, 0]], "conditions": {"material": "IN718", "am_type": "E-PBF", "load_ratio": "0.1", "test_type": "4-point bending", "temperature": "25", "surface_treatment": "", "heat_treatment": ""}, "metadata": {"dataset id": 950, "metadata: title": "Influence of defects and as-built surface roughness on fatigue properties of additively manufactured Alloy 718", "metadata: authors": "Balachandramurthi, Arun Ramanathan; Dixit, Nikhil; Moverare, Johan J.; Pederson, Robert", "metadata: source of the publication": "MATERIALS SCIENCE AND ENGINEERING A-STRUCTURAL MATERIALS PROPERTIES MICROSTRUCTURE AND PROCESSING", "metadata: year of publication": 2018, "metadata: institution": "Linkoping Univ; Univ West", "metadata: country and region": "Sweden", "metadata: funding agency": "Exova materials technology AB; GKN Aerospace Engine Systems; Knowledge Foundation, Sweden; Quintus Technologies AB; SLM material, HIP; Siemens", "metadata: doi": "10.1016/j.msea.2018.08.072", "fatigue: types of fatigue data": "sn", "fatigue: method of extraction": "color and shape", "materials: name of the material": "IN718", "am: types of am": "E-PBF", "am: am machine": "Arcam A2X", "am: layer thickness (μm)": 75, "am: direciton of specimen (°)": 90, "am: types of feedstock": "powder", "am: size of feedstock (μm)": "40, 105", "processing: processing sequence and parameters": "HIP 1200 C, 4 hour, 1200 bar; HT 1066 C, 1 hour; HT 760 C, 10 hour; HT 649 C, 8 hour; SURF as-built", "testing: types of fatigue tests": "4-point bending", "testing: fatigue temperature (°c)": 25, "testing: fatigue environment": "air", "testing: load ratio": 0.1, "testing: frequency (hz)": 20, "testing: fatigue machine": "Instron 8800", "testing: load control": "force", "testing: specimens description": "rectangular cross-section", "testing: critical cross-section size of specimens (mm)": "10, 10", "testing: stress concentration factor of specimens": 1, "rating score: rating score": 0.6216216216216216}}, {"id": "FatigueData-AM2022:951", "name": "IN718", "material_family": "IN718", "points": [[393.76818761055216, 73815.1092115929, 0], [393.8762584828637, 91001.54061984713, 0], [326.21957971434824, 133536.4642372043, 0], [326.30015102959834, 152895.94552956882, 0]], "conditions": {"material": "IN718", "am_type": "L-PBF", "load_ratio": "0.1", "test_type": "4-point bending", "temperature": "25", "surface_treatment": "", "heat_treatment": ""}, "metadata": {"dataset id": 951, "metadata: title": "Influence of defects and as-built surface roughness on fatigue properties of additively manufactured Alloy 718", "metadata: authors": "Balachandramurthi, Arun Ramanathan; Dixit, Nikhil; Moverare, Johan J.; Pederson, Robert", "metadata: source of the publication": "MATERIALS SCIENCE AND ENGINEERING A-STRUCTURAL MATERIALS PROPERTIES MICROSTRUCTURE AND PROCESSING", "metadata: year of publication": 2018, "metadata: institution": "Linkoping Univ; Univ West", "metadata: country and region": "Sweden", "metadata: funding agency": "Exova materials technology AB; GKN Aerospace Engine Systems; Knowledge Foundation, Sweden; Quintus Technologies AB; SLM material, HIP; Siemens", "metadata: doi": "10.1016/j.msea.2018.08.072", "fatigue: types of fatigue data": "sn", "fatigue: method of extraction": "color and shape", "materials: name of the material": "IN718", "am: types of am": "L-PBF", "am: am machine": "EOS M290", "am: layer thickness (μm)": 40, "am: direciton of specimen (°)": 90, "am: types of feedstock": "powder", "am: size of feedstock (μm)": 40, "processing: processing sequence and parameters": "HT 1066 C, 1 hour; HT 760 C, 10 hour; HT 649 C, 8 hour; SURF as-built", "testing: types of fatigue tests": "4-point bending", "testing: fatigue temperature (°c)": 25, "testing: fatigue environment": "air", "testing: load ratio": 0.1, "testing: frequency (hz)": 20, "testing: fatigue machine": "Instron 8800", "testing: load control": "force", "testing: specimens description": "rectangular cross-section", "testing: critical cross-section size of specimens (mm)": "10, 10", "testing: stress concentration factor of specimens": 1, "rating score: rating score": 0.6571428571428571}}, {"id": "FatigueData-AM2022:952", "name": "IN718", "material_family": "IN718", "points": [[393.591582448484, 49295.60717595233, 0], [393.55272789470035, 55249.978901047274, 0], [393.47215657945026, 59047.70397764754, 0], [326.05843708384793, 88187.09588942004, 0], [326.05843708384793, 106831.54532686896, 0]], "conditions": {"material": "IN718", "am_type": "L-PBF", "load_ratio": "0.1", "test_type": "4-point bending", "temperature": "25", "surface_treatment": "", "heat_treatment": ""}, "metadata": {"dataset id": 952, "metadata: title": "Influence of defects and as-built surface roughness on fatigue properties of additively manufactured Alloy 718", "metadata: authors": "Balachandramurthi, Arun Ramanathan; Dixit, Nikhil; Moverare, Johan J.; Pederson, Robert", "metadata: source of the publication": "MATERIALS SCIENCE AND ENGINEERING A-STRUCTURAL MATERIALS PROPERTIES MICROSTRUCTURE AND PROCESSING", "metadata: year of publication": 2018, "metadata: institution": "Linkoping Univ; Univ West", "metadata: country and region": "Sweden", "metadata: funding agency": "Exova materials technology AB; GKN Aerospace Engine Systems; Knowledge Foundation, Sweden; Quintus Technologies AB; SLM material, HIP; Siemens", "metadata: doi": "10.1016/j.msea.2018.08.072", "fatigue: types of fatigue data": "sn", "fatigue: method of extraction": "color and shape", "materials: name of the material": "IN718", "am: types of am": "L-PBF", "am: am machine": "EOS M290", "am: layer thickness (μm)": 40, "am: direciton of specimen (°)": 90, "am: types of feedstock": "powder", "am: size of feedstock (μm)": 40, "processing: processing sequence and parameters": "HIP 1200 C, 4 hour, 1200 bar; HT 1066 C, 1 hour; HT 760 C, 10 hour; HT 649 C, 8 hour; SURF as-built", "testing: types of fatigue tests": "4-point bending", "testing: fatigue temperature (°c)": 25, "testing: fatigue environment": "air", "testing: load ratio": 0.1, "testing: frequency (hz)": 20, "testing: fatigue machine": "Instron 8800", "testing: load control": "force", "testing: specimens description": "rectangular cross-section", "testing: critical cross-section size of specimens (mm)": "10, 10", "testing: stress concentration factor of specimens": 1, "rating score: rating score": 0.6571428571428571}}, {"id": "FatigueData-AM2022:953", "name": "IN718", "material_family": "IN718", "points": [[332.97637310241487, 36490.32113428815, 0], [314.9707533479829, 94230.41949973295, 0], [306.1005032053491, 101040.40375711308, 0], [324.2294896742201, 109822.87046216588, 0], [292.7757014327768, 522966.6118727511, 0], [269.99112242976406, 1315139.2732385166, 0], [278.9811855415335, 3050477.9613535507, 0], [252.02520478816348, 10095237.281526687, 1]], "conditions": {"material": "IN718", "am_type": "L-PBF", "load_ratio": "0.1", "test_type": "uniaxial", "temperature": "25", "surface_treatment": "", "heat_treatment": ""}, "metadata": {"dataset id": 953, "metadata: title": "Effect of scanning strategy on mechanical properties of selective laser melted Inconel 718", "metadata: authors": "Chen, Guofeng; Li, Chang-Peng; Wan, Hong-Yuan; Zhang, Guang-Ping; Zhou, Zhongjiao", "metadata: source of the publication": "MATERIALS SCIENCE AND ENGINEERING A-STRUCTURAL MATERIALS PROPERTIES MICROSTRUCTURE AND PROCESSING", "metadata: year of publication": 2019, "metadata: institution": "Chinese Acad Sci; Siemens; Univ Sci & Technol China", "metadata: country and region": "Peoples R China", "metadata: funding agency": "National Natural Science Foundation of China (NSFC)", "metadata: doi": "10.1016/j.msea.2019.03.007", "fatigue: types of fatigue data": "sn", "fatigue: method of extraction": "color and shape", "materials: name of the material": "IN718", "am: types of am": "L-PBF", "am: am machine": "EOS M280", "am: power (w)": 285, "am: scan speed (mm/s)": 960, "am: hatch space (μm)": 100, "am: layer thickness (μm)": 40, "am: preheat temperature (°c)": 80, "am: direciton of specimen (°)": 90, "am: am environment": "Ar", "am: scan pattern": "bidirection", "am: layer scan rotation (°)": 0, "am: types of feedstock": "powder", "am: size of feedstock (μm)": "15, 53", "processing: processing sequence and parameters": "SURF machine; SURF electropolish", "testing: types of fatigue tests": "uniaxial", "testing: fatigue temperature (°c)": 25, "testing: fatigue environment": "air", "testing: load ratio": 0.1, "testing: frequency (hz)": 30, "testing: fatigue machine": "Instron ElectroPuls E1000", "testing: load control": "force", "testing: specimens description": "rectangular cross-section", "testing: critical cross-section size of specimens (mm)": "1, 0.2", "testing: stress concentration factor of specimens": 1, "rating score: rating score": 0.8285714285714286}}, {"id": "FatigueData-AM2022:954", "name": "IN718", "material_family": "IN718", "points": [[278.98831817371143, 20828.858678644257, 0], [261.0161972858602, 235840.71852465588, 0], [234.0323945717204, 240524.10247349934, 0], [270.00276747661485, 244797.79722246938, 0], [236.2760834670947, 407801.78394482477, 0], [251.72160774256218, 490102.8852730813, 0], [224.7502384012605, 10042907.881957656, 1], [233.86778651093093, 10075428.490523083, 1]], "conditions": {"material": "IN718", "am_type": "L-PBF", "load_ratio": "0.1", "test_type": "uniaxial", "temperature": "25", "surface_treatment": "", "heat_treatment": ""}, "metadata": {"dataset id": 954, "metadata: title": "Effect of scanning strategy on mechanical properties of selective laser melted Inconel 718", "metadata: authors": "Chen, Guofeng; Li, Chang-Peng; Wan, Hong-Yuan; Zhang, Guang-Ping; Zhou, Zhongjiao", "metadata: source of the publication": "MATERIALS SCIENCE AND ENGINEERING A-STRUCTURAL MATERIALS PROPERTIES MICROSTRUCTURE AND PROCESSING", "metadata: year of publication": 2019, "metadata: institution": "Chinese Acad Sci; Siemens; Univ Sci & Technol China", "metadata: country and region": "Peoples R China", "metadata: funding agency": "National Natural Science Foundation of China (NSFC)", "metadata: doi": "10.1016/j.msea.2019.03.007", "fatigue: types of fatigue data": "sn", "fatigue: method of extraction": "color and shape", "materials: name of the material": "IN718", "am: types of am": "L-PBF", "am: am machine": "EOS M280", "am: power (w)": 285, "am: scan speed (mm/s)": 960, "am: hatch space (μm)": 100, "am: layer thickness (μm)": 40, "am: preheat temperature (°c)": 80, "am: direciton of specimen (°)": 90, "am: am environment": "Ar", "am: scan pattern": "bidirection", "am: layer scan rotation (°)": 90, "am: types of feedstock": "powder", "am: size of feedstock (μm)": "15, 53", "processing: processing sequence and parameters": "SURF machine; SURF electropolish", "testing: types of fatigue tests": "uniaxial", "testing: fatigue temperature (°c)": 25, "testing: fatigue environment": "air", "testing: load ratio": 0.1, "testing: frequency (hz)": 30, "testing: fatigue machine": "Instron ElectroPuls E1000", "testing: load control": "force", "testing: specimens description": "rectangular cross-section", "testing: critical cross-section size of specimens (mm)": "1, 0.2", "testing: stress concentration factor of specimens": 1, "rating score: rating score": 0.8285714285714286}}, {"id": "FatigueData-AM2022:955", "name": "Ti-6Al-4V", "material_family": "Ti", "points": [[199.54104272297988, 26455.889698873398, 0], [174.78577579373103, 62362.67348072427, 0], [149.9602085321613, 100013.94971386307, 0], [99.7061586622606, 6009597.761426603, 1]], "conditions": {"material": "Ti-6Al-4V", "am_type": "L-PBF", "load_ratio": "0", "test_type": "uniaxial", "temperature": "25", "surface_treatment": "", "heat_treatment": ""}, "metadata": {"dataset id": 955, "metadata: title": "Fatigue life and microstructure of additive manufactured Ti6Al4V after different finishing processes", "metadata: authors": "Bassoli, Elena; Denti, Lucia; Gatto, Andrea; Mengucci, P.; Santecchia, E.", "metadata: source of the publication": "MATERIALS SCIENCE AND ENGINEERING A-STRUCTURAL MATERIALS PROPERTIES MICROSTRUCTURE AND PROCESSING", "metadata: year of publication": 2019, "metadata: institution": "Univ Modena & Reggio Emilia; Univ Politecn Marche", "metadata: country and region": "Italy", "metadata: doi": "10.1016/j.msea.2019.03.119", "fatigue: types of fatigue data": "sn", "fatigue: method of extraction": "color and shape", "materials: name of the material": "Ti-6Al-4V", "am: types of am": "L-PBF", "am: am machine": "EOS M270", "am: power (w)": 340, "am: scan speed (mm/s)": 1250, "am: hatch space (μm)": 120, "am: layer thickness (μm)": 30, "am: direciton of specimen (°)": 90, "am: types of feedstock": "powder", "processing: processing sequence and parameters": "SURF as-built", "testing: types of fatigue tests": "uniaxial", "testing: fatigue temperature (°c)": 25, "testing: fatigue environment": "air", "testing: load ratio": 0, "testing: fatigue standard": "EN 3987", "testing: load control": "force", "testing: specimens description": "circular cross-section; with drawing", "testing: critical cross-section size of specimens (mm)": 4.5, "testing: stress concentration factor of specimens": 1, "static mechanical properties: young's modulus (gpa)": 121, "static mechanical properties: yield strength (mpa)": 1122, "static mechanical properties: ultimate tensile strength (mpa)": 1170, "static mechanical properties: elongation (%)": 10.9, "rating score: rating score": 0.7714285714285715}}, {"id": "FatigueData-AM2022:956", "name": "Ti-6Al-4V", "material_family": "Ti", "points": [[199.47074239065898, 23859.10184222982, 0], [150.03050886448204, 165520.04744267487, 0], [99.56555799761878, 458166.9812666306, 0]], "conditions": {"material": "Ti-6Al-4V", "am_type": "L-PBF", "load_ratio": "0", "test_type": "uniaxial", "temperature": "25", "surface_treatment": "", "heat_treatment": ""}, "metadata": {"dataset id": 956, "metadata: title": "Fatigue life and microstructure of additive manufactured Ti6Al4V after different finishing processes", "metadata: authors": "Bassoli, Elena; Denti, Lucia; Gatto, Andrea; Mengucci, P.; Santecchia, E.", "metadata: source of the publication": "MATERIALS SCIENCE AND ENGINEERING A-STRUCTURAL MATERIALS PROPERTIES MICROSTRUCTURE AND PROCESSING", "metadata: year of publication": 2019, "metadata: institution": "Univ Modena & Reggio Emilia; Univ Politecn Marche", "metadata: country and region": "Italy", "metadata: doi": "10.1016/j.msea.2019.03.119", "fatigue: types of fatigue data": "sn", "fatigue: method of extraction": "color and shape", "materials: name of the material": "Ti-6Al-4V", "am: types of am": "L-PBF", "am: am machine": "EOS M270", "am: power (w)": 340, "am: scan speed (mm/s)": 1250, "am: hatch space (μm)": 120, "am: layer thickness (μm)": 30, "am: direciton of specimen (°)": 90, "am: types of feedstock": "powder", "processing: processing sequence and parameters": "SURF tumble", "testing: types of fatigue tests": "uniaxial", "testing: fatigue temperature (°c)": 25, "testing: fatigue environment": "air", "testing: load ratio": 0, "testing: fatigue standard": "EN 3987", "testing: load control": "force", "testing: specimens description": "circular cross-section; with drawing", "testing: critical cross-section size of specimens (mm)": 4.5, "testing: stress concentration factor of specimens": 1, "static mechanical properties: young's modulus (gpa)": 121, "static mechanical properties: yield strength (mpa)": 1122, "static mechanical properties: ultimate tensile strength (mpa)": 1170, "static mechanical properties: elongation (%)": 10.9, "rating score: rating score": 0.7714285714285715}}, {"id": "FatigueData-AM2022:957", "name": "Ti-6Al-4V", "material_family": "Ti", "points": [[300.4006441243856, 24227.540816695007, 0], [250.13170043242138, 6023882.009717632, 1]], "conditions": {"material": "Ti-6Al-4V", "am_type": "L-PBF", "load_ratio": "0", "test_type": "uniaxial", "temperature": "25", "surface_treatment": "", "heat_treatment": ""}, "metadata": {"dataset id": 957, "metadata: title": "Fatigue life and microstructure of additive manufactured Ti6Al4V after different finishing processes", "metadata: authors": "Bassoli, Elena; Denti, Lucia; Gatto, Andrea; Mengucci, P.; Santecchia, E.", "metadata: source of the publication": "MATERIALS SCIENCE AND ENGINEERING A-STRUCTURAL MATERIALS PROPERTIES MICROSTRUCTURE AND PROCESSING", "metadata: year of publication": 2019, "metadata: institution": "Univ Modena & Reggio Emilia; Univ Politecn Marche", "metadata: country and region": "Italy", "metadata: doi": "10.1016/j.msea.2019.03.119", "fatigue: types of fatigue data": "sn", "fatigue: method of extraction": "color and shape", "materials: name of the material": "Ti-6Al-4V", "am: types of am": "L-PBF", "am: am machine": "EOS M270", "am: power (w)": 340, "am: scan speed (mm/s)": 1250, "am: hatch space (μm)": 120, "am: layer thickness (μm)": 30, "am: direciton of specimen (°)": 90, "am: types of feedstock": "powder", "processing: processing sequence and parameters": "SURF tumble; SURF shot peen", "testing: types of fatigue tests": "uniaxial", "testing: fatigue temperature (°c)": 25, "testing: fatigue environment": "air", "testing: load ratio": 0, "testing: fatigue standard": "EN 3987", "testing: load control": "force", "testing: specimens description": "circular cross-section; with drawing", "testing: critical cross-section size of specimens (mm)": 4.5, "testing: stress concentration factor of specimens": 1, "static mechanical properties: young's modulus (gpa)": 121, "static mechanical properties: yield strength (mpa)": 1122, "static mechanical properties: ultimate tensile strength (mpa)": 1170, "static mechanical properties: elongation (%)": 10.9, "rating score: rating score": 0.7714285714285715}}, {"id": "FatigueData-AM2022:958", "name": "Ti-6Al-4V", "material_family": "Ti", "points": [[298.4918101076546, 1791325.0716615831, 0], [317.5891338557645, 3302690.859755052, 0], [248.02685924079125, 5991609.2287251465, 1]], "conditions": {"material": "Ti-6Al-4V", "am_type": "L-PBF", "load_ratio": "0", "test_type": "uniaxial", "temperature": "25", "surface_treatment": "", "heat_treatment": ""}, "metadata": {"dataset id": 958, "metadata: title": "Fatigue life and microstructure of additive manufactured Ti6Al4V after different finishing processes", "metadata: authors": "Bassoli, Elena; Denti, Lucia; Gatto, Andrea; Mengucci, P.; Santecchia, E.", "metadata: source of the publication": "MATERIALS SCIENCE AND ENGINEERING A-STRUCTURAL MATERIALS PROPERTIES MICROSTRUCTURE AND PROCESSING", "metadata: year of publication": 2019, "metadata: institution": "Univ Modena & Reggio Emilia; Univ Politecn Marche", "metadata: country and region": "Italy", "metadata: doi": "10.1016/j.msea.2019.03.119", "fatigue: types of fatigue data": "sn", "fatigue: method of extraction": "color and shape", "materials: name of the material": "Ti-6Al-4V", "am: types of am": "L-PBF", "am: am machine": "EOS M270", "am: power (w)": 340, "am: scan speed (mm/s)": 1250, "am: hatch space (μm)": 120, "am: layer thickness (μm)": 30, "am: direciton of specimen (°)": 90, "am: types of feedstock": "powder", "processing: processing sequence and parameters": "SURF machine", "testing: types of fatigue tests": "uniaxial", "testing: fatigue temperature (°c)": 25, "testing: fatigue environment": "air", "testing: load ratio": 0, "testing: fatigue standard": "EN 3987", "testing: load control": "force", "testing: specimens description": "circular cross-section; with drawing", "testing: critical cross-section size of specimens (mm)": 4.5, "testing: stress concentration factor of specimens": 1, "static mechanical properties: young's modulus (gpa)": 121, "static mechanical properties: yield strength (mpa)": 1122, "static mechanical properties: ultimate tensile strength (mpa)": 1170, "static mechanical properties: elongation (%)": 10.9, "rating score: rating score": 0.7714285714285715}}, {"id": "FatigueData-AM2022:959", "name": "15-5 PH", "material_family": "15", "points": [[748.2883828838293, 101.52310643089515, 0], [749.6476409208539, 138.34820197960346, 0], [748.9680119023416, 152.6199403825134, 0], [681.7524841915089, 485.7930290329404, 0], [679.3655380998257, 516.1140831223619, 0], [679.3655380998257, 765.8782903194368, 0], [480.45396009515656, 5027.555286431996, 0], [478.74664302198573, 6210.024948720111, 0], [479.4262720404981, 7571.172329643894, 0], [380.8323861016392, 51944.181594619404, 0], [379.12506902846843, 77969.81586674595, 0], [378.09738097381, 118572.18213820785, 0], [290.0624784025622, 1520572.6809685929, 0], [289.3828493840493, 1785250.9373154812, 0], [290.0624784025622, 2538795.9141439605, 0], [249.1198467540232, 5133936.1298394855, 0], [251.85485188185265, 6167279.766049401, 1], [253.56216895502342, 6837126.408053744, 1]], "conditions": {"material": "15-5 PH", "am_type": "L-PBF", "load_ratio": "-1", "test_type": "rotating bending fatigue", "temperature": "25", "surface_treatment": "", "heat_treatment": ""}, "metadata": {"dataset id": 959, "metadata: title": "Effects of heat treatment and build orientations on the fatigue life of selective laser melted 15-5 PH stainless steel", "metadata: authors": "Kumar, Cheruvu Siva; Nath, Ashish Kumar; Sarkar, Sagar", "metadata: source of the publication": "MATERIALS SCIENCE AND ENGINEERING A-STRUCTURAL MATERIALS PROPERTIES MICROSTRUCTURE AND PROCESSING", "metadata: year of publication": 2019, "metadata: institution": "Indian Inst Technol", "metadata: country and region": "India", "metadata: funding agency": "Department of Heavy Industry, India; Ministry of Human Resource Development (MHRD), India", "metadata: doi": "10.1016/j.msea.2019.04.003", "fatigue: types of fatigue data": "sn", "fatigue: method of extraction": "color and shape", "materials: name of the material": "15-5 PH", "am: types of am": "L-PBF", "am: am machine": "EOS M270", "am: layer thickness (μm)": 20, "am: direciton of specimen (°)": 90, "am: layer scan rotation (°)": 45, "am: types of feedstock": "powder", "am: size of feedstock (μm)": "5, 60", "processing: processing sequence and parameters": "NHT; SURF machine; SURF polish", "testing: types of fatigue tests": "rotating bending fatigue", "testing: fatigue temperature (°c)": 25, "testing: fatigue environment": "air", "testing: load ratio": -1, "testing: frequency (hz)": 25, "testing: fatigue machine": "HSM-20", "testing: load control": "force", "testing: specimens description": "circular cross-section; with drawing", "testing: stress concentration factor of specimens": 1, "rating score: rating score": 0.6571428571428571}}, {"id": "FatigueData-AM2022:960", "name": "15-5 PH", "material_family": "15", "points": [[811.545026768835, 482.7339469213574, 0], [809.8377096956641, 630.1864217903536, 0], [809.7505591435622, 789.5421351724885, 0], [702.2119899330056, 3719.3594971524017, 0], [702.1248393809038, 4777.1861293794045, 0], [570.3470582538519, 21957.77763140565, 0], [570.3761084378858, 22711.60184569728, 0], [570.3180080698178, 23872.82368696056, 0], [421.019474134246, 118176.61646196549, 0], [422.75584139145076, 177829.87537727246, 0], [420.96137376617816, 188460.18968515558, 0], [377.2847895488772, 3292544.3783287145, 0], [379.80361551762866, 3792327.434924449, 0], [380.02756756202626, 4010286.5846392647, 0], [348.8802834890099, 6345518.740573692, 1], [348.8802834890099, 8334867.66184861, 1]], "conditions": {"material": "15-5 PH", "am_type": "L-PBF", "load_ratio": "-1", "test_type": "rotating bending fatigue", "temperature": "25", "surface_treatment": "", "heat_treatment": ""}, "metadata": {"dataset id": 960, "metadata: title": "Effects of heat treatment and build orientations on the fatigue life of selective laser melted 15-5 PH stainless steel", "metadata: authors": "Kumar, Cheruvu Siva; Nath, Ashish Kumar; Sarkar, Sagar", "metadata: source of the publication": "MATERIALS SCIENCE AND ENGINEERING A-STRUCTURAL MATERIALS PROPERTIES MICROSTRUCTURE AND PROCESSING", "metadata: year of publication": 2019, "metadata: institution": "Indian Inst Technol", "metadata: country and region": "India", "metadata: funding agency": "Department of Heavy Industry, India; Ministry of Human Resource Development (MHRD), India", "metadata: doi": "10.1016/j.msea.2019.04.003", "fatigue: types of fatigue data": "sn", "fatigue: method of extraction": "color and shape", "materials: name of the material": "15-5 PH", "am: types of am": "L-PBF", "am: am machine": "EOS M270", "am: layer thickness (μm)": 20, "am: direciton of specimen (°)": 0, "am: layer scan rotation (°)": 45, "am: types of feedstock": "powder", "am: size of feedstock (μm)": "5, 60", "processing: processing sequence and parameters": "NHT; SURF machine; SURF polish", "testing: types of fatigue tests": "rotating bending fatigue", "testing: fatigue temperature (°c)": 25, "testing: fatigue environment": "air", "testing: load ratio": -1, "testing: frequency (hz)": 25, "testing: fatigue machine": "HSM-20", "testing: load control": "force", "testing: specimens description": "circular cross-section; with drawing", "testing: stress concentration factor of specimens": 1, "rating score: rating score": 0.6571428571428571}}, {"id": "FatigueData-AM2022:961", "name": "15-5 PH", "material_family": "15", "points": [[848.8417762130894, 628.9876863413847, 0], [850.9427805943075, 681.3996229429567, 0], [850.5490932862602, 1009.7242445341029, 0], [752.589261985122, 3786.124995694095, 0], [750.0945702958571, 4135.362340946093, 0], [749.5683151468273, 4482.802955443372, 0], [598.5051999187815, 7601.957662033944, 0], [599.2925745348753, 9230.667546263088, 0], [401.0362745242917, 62710.46709529784, 0], [398.935270143074, 77355.1287959522, 0], [302.03912469521447, 329641.2883176968, 0], [299.8055524730139, 363928.5015297979, 0], [301.11918223813757, 379383.4741143324, 0], [199.877284631641, 489399.0624747647, 0], [200.7972270887172, 520907.76191290835, 0], [201.19091439676413, 624585.6633207189, 0]], "conditions": {"material": "15-5 PH", "am_type": "L-PBF", "load_ratio": "-1", "test_type": "rotating bending fatigue", "temperature": "25", "surface_treatment": "", "heat_treatment": ""}, "metadata": {"dataset id": 961, "metadata: title": "Effects of heat treatment and build orientations on the fatigue life of selective laser melted 15-5 PH stainless steel", "metadata: authors": "Kumar, Cheruvu Siva; Nath, Ashish Kumar; Sarkar, Sagar", "metadata: source of the publication": "MATERIALS SCIENCE AND ENGINEERING A-STRUCTURAL MATERIALS PROPERTIES MICROSTRUCTURE AND PROCESSING", "metadata: year of publication": 2019, "metadata: institution": "Indian Inst Technol", "metadata: country and region": "India", "metadata: funding agency": "Department of Heavy Industry, India; Ministry of Human Resource Development (MHRD), India", "metadata: doi": "10.1016/j.msea.2019.04.003", "fatigue: types of fatigue data": "sn", "fatigue: method of extraction": "color and shape", "materials: name of the material": "15-5 PH", "am: types of am": "L-PBF", "am: am machine": "EOS M270", "am: layer thickness (μm)": 20, "am: direciton of specimen (°)": 90, "am: layer scan rotation (°)": 45, "am: types of feedstock": "powder", "am: size of feedstock (μm)": "5, 60", "processing: processing sequence and parameters": "HT 1038 C, 0.5 hour; HT 482 C, 1 hour; SURF machine; SURF polish", "testing: types of fatigue tests": "rotating bending fatigue", "testing: fatigue temperature (°c)": 25, "testing: fatigue environment": "air", "testing: load ratio": -1, "testing: frequency (hz)": 25, "testing: fatigue machine": "HSM-20", "testing: load control": "force", "testing: specimens description": "circular cross-section; with drawing", "testing: stress concentration factor of specimens": 1, "rating score: rating score": 0.6571428571428571}}, {"id": "FatigueData-AM2022:962", "name": "15-5 PH", "material_family": "15", "points": [[900.042236204925, 510.1505301194634, 0], [900.3807898367256, 564.7768907564779, 0], [899.7036825731244, 616.1320212180077, 0], [781.7824132110028, 4997.024737181186, 0], [780.4136497696325, 5138.78204814953, 0], [780.4136497696325, 5633.0533230484, 0], [549.0305039154675, 25146.47479013133, 0], [550.7378209886383, 26201.861172877587, 0], [549.3690575472683, 30218.629659893035, 0], [401.71719284930737, 118892.04948932982, 0], [401.71719284930737, 149101.1116357125, 0], [400.00987577613665, 163719.5649975304, 0], [250.65069400500525, 499531.0824589291, 0], [249.62048419543595, 564945.168554026, 0], [249.62048419543595, 622353.9049241956, 0]], "conditions": {"material": "15-5 PH", "am_type": "L-PBF", "load_ratio": "-1", "test_type": "rotating bending fatigue", "temperature": "25", "surface_treatment": "", "heat_treatment": ""}, "metadata": {"dataset id": 962, "metadata: title": "Effects of heat treatment and build orientations on the fatigue life of selective laser melted 15-5 PH stainless steel", "metadata: authors": "Kumar, Cheruvu Siva; Nath, Ashish Kumar; Sarkar, Sagar", "metadata: source of the publication": "MATERIALS SCIENCE AND ENGINEERING A-STRUCTURAL MATERIALS PROPERTIES MICROSTRUCTURE AND PROCESSING", "metadata: year of publication": 2019, "metadata: institution": "Indian Inst Technol", "metadata: country and region": "India", "metadata: funding agency": "Department of Heavy Industry, India; Ministry of Human Resource Development (MHRD), India", "metadata: doi": "10.1016/j.msea.2019.04.003", "fatigue: types of fatigue data": "sn", "fatigue: method of extraction": "color and shape", "materials: name of the material": "15-5 PH", "am: types of am": "L-PBF", "am: am machine": "EOS M270", "am: layer thickness (μm)": 20, "am: direciton of specimen (°)": 0, "am: layer scan rotation (°)": 45, "am: types of feedstock": "powder", "am: size of feedstock (μm)": "5, 60", "processing: processing sequence and parameters": "HT 1038 C, 0.5 hour; HT 482 C, 1 hour; SURF machine; SURF polish", "testing: types of fatigue tests": "rotating bending fatigue", "testing: fatigue temperature (°c)": 25, "testing: fatigue environment": "air", "testing: load ratio": -1, "testing: frequency (hz)": 25, "testing: fatigue machine": "HSM-20", "testing: load control": "force", "testing: specimens description": "circular cross-section; with drawing", "testing: stress concentration factor of specimens": 1, "rating score: rating score": 0.6571428571428571}}, {"id": "FatigueData-AM2022:963", "name": "15-5 PH", "material_family": "15", "points": [[809.0977660626028, 563.1218020264835, 0], [808.2674083043548, 725.8704298748323, 0], [809.0583845858885, 1129.1372185188054, 0], [677.8749839640128, 3777.2778239817076, 0], [677.0052447290506, 4148.752213839408, 0], [677.8356024872985, 4538.9837196471535, 0], [552.5414864383624, 7340.806679754831, 0], [550.8413894451519, 8220.395209745435, 0], [550.8413894451519, 8996.789189688412, 0], [451.797248639744, 60821.764037364366, 0], [450.0183886931047, 68097.48347241021, 0], [449.1880309348566, 87809.50817418344, 0], [357.8255554936328, 348128.13745448296, 0], [360.3723259214497, 362345.19734600745, 0], [289.90942737718046, 497327.5755671258, 0], [289.90942737718046, 619318.1254622997, 0], [292.4629479289948, 759537.1110284515, 0], [231.6440892487, 3279081.0886023333, 0], [230.9963767297943, 3434130.942485435, 0], [229.9439922554896, 3532972.586011087, 0]], "conditions": {"material": "15-5 PH", "am_type": "L-PBF", "load_ratio": "-1", "test_type": "rotating bending fatigue", "temperature": "25", "surface_treatment": "", "heat_treatment": ""}, "metadata": {"dataset id": 963, "metadata: title": "Effects of heat treatment and build orientations on the fatigue life of selective laser melted 15-5 PH stainless steel", "metadata: authors": "Kumar, Cheruvu Siva; Nath, Ashish Kumar; Sarkar, Sagar", "metadata: source of the publication": "MATERIALS SCIENCE AND ENGINEERING A-STRUCTURAL MATERIALS PROPERTIES MICROSTRUCTURE AND PROCESSING", "metadata: year of publication": 2019, "metadata: institution": "Indian Inst Technol", "metadata: country and region": "India", "metadata: funding agency": "Department of Heavy Industry, India; Ministry of Human Resource Development (MHRD), India", "metadata: doi": "10.1016/j.msea.2019.04.003", "fatigue: types of fatigue data": "sn", "fatigue: method of extraction": "color and shape", "materials: name of the material": "15-5 PH", "am: types of am": "L-PBF", "am: am machine": "EOS M270", "am: layer thickness (μm)": 20, "am: direciton of specimen (°)": 90, "am: layer scan rotation (°)": 45, "am: types of feedstock": "powder", "am: size of feedstock (μm)": "5, 60", "processing: processing sequence and parameters": "HT 1038 C, 0.5 hour; HT 621 C, 1 hour; SURF machine; SURF polish",
