Repository: yunyunfanfan/S-PA-CBB

# S-PA-CBB

Official research code, processed curve records, evaluation outputs, and manuscript source for:

> **From Physics to Selective Generation: Conditional Brownian Bridges for Sparse S–N Curve Reconstruction and Fatigue Decision-Making**

S-PA-CBB reconstructs a complete probabilistic stress–life (S–N) curve from only two to four observed fatigue tests. The method first fits an interpretable Basquin state, diagnoses whether that state is sufficient, and applies a ControlNet-style conditional Brownian-bridge residual only to curves that benefit from correction.

File: am2022_curves.json (part 60 of 98)
"testing: types of fatigue tests": "rotating bending fatigue", "testing: fatigue temperature (°c)": 25, "testing: fatigue environment": "air", "testing: load ratio": -1, "testing: frequency (hz)": 25, "testing: fatigue machine": "HSM-20", "testing: load control": "force", "testing: specimens description": "circular cross-section", "testing: stress concentration factor of specimens": 1, "rating score: rating score": 0.6571428571428571}}, {"id": "FatigueData-AM2022:964", "name": "15-5 PH", "material_family": "15", "points": [[848.3017409321136, 464.9436223510289, 0], [846.7963653169887, 581.1399256366112, 0], [846.7963653169887, 663.61305980204, 0], [729.4971029155478, 4504.456595628779, 0], [731.0998392197156, 5627.724250755342, 0], [727.7970059223373, 6628.711545498714, 0], [678.2545064616673, 26357.828017159372, 0], [681.4599790700026, 29667.969193302783, 0], [551.1441048571357, 107049.37119923289, 0], [551.0467441680928, 137773.78110147646, 0], [549.4440078639252, 184221.0020706862, 0], [419.0307729620154, 509092.8216127439, 0], [420.34142719905464, 594819.5687522355, 0], [420.53614857714007, 665005.8367145617, 0], [318.24567704746494, 3020857.106581009, 0], [316.74030143233995, 3277089.6524028042, 0], [318.3430377365075, 3545735.7774434024, 0]], "conditions": {"material": "15-5 PH", "am_type": "L-PBF", "load_ratio": "-1", "test_type": "rotating bending fatigue", "temperature": "25", "surface_treatment": "", "heat_treatment": ""}, "metadata": {"dataset id": 964, "metadata: title": "Effects of heat treatment and build orientations on the fatigue life of selective laser melted 15-5 PH stainless steel", "metadata: authors": "Kumar, Cheruvu Siva; Nath, Ashish Kumar; Sarkar, Sagar", "metadata: source of the publication": "MATERIALS SCIENCE AND ENGINEERING A-STRUCTURAL MATERIALS PROPERTIES MICROSTRUCTURE AND PROCESSING", "metadata: year of publication": 2019, "metadata: institution": "Indian Inst Technol", "metadata: country and region": "India", "metadata: funding agency": "Department of Heavy Industry, India; Ministry of Human Resource Development (MHRD), India", "metadata: doi": "10.1016/j.msea.2019.04.003", "fatigue: types of fatigue data": "sn", "fatigue: method of extraction": "color and shape", "materials: name of the material": "15-5 PH", "am: types of am": "L-PBF", "am: am machine": "EOS M270", "am: layer thickness (μm)": 20, "am: direciton of specimen (°)": 0, "am: layer scan rotation (°)": 45, "am: types of feedstock": "powder", "am: size of feedstock (μm)": "5, 60", "processing: processing sequence and parameters": "HT 1038 C, 0.5 hour; HT 621 C, 1 hour; SURF machine; SURF polish", "testing: types of fatigue tests": "rotating bending fatigue", "testing: fatigue temperature (°c)": 25, "testing: fatigue environment": "air", "testing: load ratio": -1, "testing: frequency (hz)": 25, "testing: fatigue machine": "HSM-20", "testing: load control": "force", "testing: specimens description": "circular cross-section", "testing: stress concentration factor of specimens": 1, "rating score: rating score": 0.6571428571428571}}, {"id": "FatigueData-AM2022:965", "name": "304", "material_family": "304", "points": [[279.9896917166167, 2917.5874084213156, 0], [279.99900936780654, 3714.8308504791917, 0], [275.00547242534196, 4613.505496949447, 0], [269.9958058736681, 5239.7213744122155, 0], [275.00547242534196, 5365.282073421084, 0], [269.9958058736681, 6322.326398926916, 0], [264.98613932199424, 18479.562137487897, 0], [265.01158658239336, 24930.85108799503, 0], [260.00192003071953, 750259.1688991191, 0], [259.984537574925, 997496.5408486931, 1], [254.98293582785578, 1004090.4041466819, 1]], "conditions": {"material": "304", "am_type": "P-DED", "load_ratio": "-1", "test_type": "uniaxial", "temperature": "25", "surface_treatment": "", "heat_treatment": ""}, "metadata": {"dataset id": 965, "metadata: title": "Mechanical properties of 304 austenite stainless steel manufactured by laser metal deposition", "metadata: authors": "Dai, Weibing; Huang, Weibo; Long, Risheng; Zhang, Yimin", "metadata: source of the publication": "MATERIALS SCIENCE AND ENGINEERING A-STRUCTURAL MATERIALS PROPERTIES MICROSTRUCTURE AND PROCESSING", "metadata: year of publication": 2019, "metadata: institution": "Northeastern Univ; Shenyang Univ Chem Technol", "metadata: country and region": "Peoples R China", "metadata: funding agency": "National Natural Science Foundation of China (NSFC)", "metadata: doi": "10.1016/j.msea.2019.04.108", "fatigue: types of fatigue data": "sn", "fatigue: method of extraction": "color and shape", "materials: name of the material": 304, "am: types of am": "P-DED", "am: am machine": "LDM 8060", "am: power (w)": 3000, "am: scan speed (mm/s)": 840, "am: direciton of specimen (°)": 0, "am: am environment": "Ar", "am: types of feedstock": "powder", "am: size of feedstock (μm)": "95.2, 367", "processing: processing sequence and parameters": "SURF machine; SURF polish", "testing: types of fatigue tests": "uniaxial", "testing: fatigue temperature (°c)": 25, "testing: fatigue environment": "air", "testing: load ratio": -1, "testing: frequency (hz)": 10, "testing: fatigue machine": "Shimadzu EHFEV200K2-040-1A", "testing: load control": "force", "testing: specimens description": "circular cross-section; with drawing; GB/T 228", "testing: critical cross-section size of specimens (mm)": 6, "testing: stress concentration factor of specimens": 1, "static mechanical properties: yield strength (mpa)": 273, "static mechanical properties: ultimate tensile strength (mpa)": 609, "static mechanical properties: elongation (%)": 67.3, "rating score: rating score": 0.7105263157894737}}, {"id": "FatigueData-AM2022:966", "name": "IN718", "material_family": "IN718", "points": [[1222.6470227538348, 112.20232857109583, 0], [1131.6905788667634, 214.6264134677761, 0], [966.626850795044, 5113.162054444297, 0], [809.3406199459148, 7571.116258064138, 0], [757.1625100129284, 30213.290038373852, 0], [649.7935738248971, 117099.49325389769, 0], [464.58643583124586, 147352.13597557088, 0], [348.0041261533486, 256374.28311199954, 0], [281.9129643810821, 1915041.62353548, 0]], "conditions": {"material": "IN718", "am_type": "L-PBF", "load_ratio": "-1", "test_type": "uniaxial", "temperature": "25", "surface_treatment": "", "heat_treatment": ""}, "metadata": {"dataset id": 966, "metadata: title": "Assessment of mechanical properties and fatigue performance of a selective laser melted nickel-base superalloy Inconel 718", "metadata: authors": "Li, Huaixue; Pei, Changhao; Shi, Dong; Yuan, Huang", "metadata: source of the publication": "MATERIALS SCIENCE AND ENGINEERING A-STRUCTURAL MATERIALS PROPERTIES MICROSTRUCTURE AND PROCESSING", "metadata: year of publication": 2019, "metadata: institution": "AVIC; Minist Sci & Technol; Tsinghua Univ", "metadata: country and region": "Peoples R China", "metadata: funding agency": "National Natural Science Foundation of China (NSFC)", "metadata: doi": "10.1016/j.msea.2019.05.007", "fatigue: types of fatigue data": "sn", "fatigue: method of extraction": "color and shape", "materials: name of the material": "IN718", "am: types of am": "L-PBF", "am: am machine": "EOS M280", "am: power (w)": 285, "am: scan speed (mm/s)": 960, "am: hatch space (μm)": 110, "am: layer thickness (μm)": 40, "am: preheat temperature (°c)": 80, "am: direciton of specimen (°)": 0, "am: layer scan rotation (°)": 67, "am: types of feedstock": "powder", "am: size of feedstock (μm)": "10, 45", "processing: processing sequence and parameters": "HT 1100 C, 1.5 hour; HT 960 C, 1 hour; HT 720 C, 8 hour; HT 620 C, 9.5 hour; SURF machine", "testing: types of fatigue tests": "uniaxial", "testing: fatigue temperature (°c)": 25, "testing: fatigue environment": "air", "testing: load ratio": -1, "testing: fatigue machine": "MTS", "testing: load control": "strain", "testing: specimens description": "rectangular cross-section; with drawing", "testing: critical cross-section size of specimens (mm)": "5, 4", "testing: stress concentration factor of specimens": 1, "static mechanical properties: young's modulus (gpa)": 191, "static mechanical properties: yield strength (mpa)": 1211, "static mechanical properties: ultimate tensile strength (mpa)": 1406, "static mechanical properties: elongation (%)": 13.6, "rating score: rating score": 0.8857142857142857}}, {"id": "FatigueData-AM2022:967", "name": "IN718", "material_family": "IN718", "points": [[1151.0327854517368, 393.28069464138594, 0], [1103.6433090410192, 2605.4406704491194, 0], [832.5294488062245, 3625.8174986271465, 0], [984.2921478152999, 4554.239246945745, 0], [684.7853374520535, 6787.702078348352, 0], [598.9284179370691, 35440.91701454529, 0], [414.36322537817205, 129975.46688517, 0], [315.9142407037862, 175389.06011066755, 0]], "conditions": {"material": "IN718", "am_type": "L-PBF", "load_ratio": "0.1", "test_type": "uniaxial", "temperature": "25", "surface_treatment": "", "heat_treatment": ""}, "metadata": {"dataset id": 967, "metadata: title": "Assessment of mechanical properties and fatigue performance of a selective laser melted nickel-base superalloy Inconel 718", "metadata: authors": "Li, Huaixue; Pei, Changhao; Shi, Dong; Yuan, Huang", "metadata: source of the publication": "MATERIALS SCIENCE AND ENGINEERING A-STRUCTURAL MATERIALS PROPERTIES MICROSTRUCTURE AND PROCESSING", "metadata: year of publication": 2019, "metadata: institution": "AVIC; Minist Sci & Technol; Tsinghua Univ", "metadata: country and region": "Peoples R China", "metadata: funding agency": "National Natural Science Foundation of China (NSFC)", "metadata: doi": "10.1016/j.msea.2019.05.007", "fatigue: types of fatigue data": "sn", "fatigue: method of extraction": "color and shape", "materials: name of the material": "IN718", "am: types of am": "L-PBF", "am: am machine": "EOS M280", "am: power (w)": 285, "am: scan speed (mm/s)": 960, "am: hatch space (μm)": 110, "am: layer thickness (μm)": 40, "am: preheat temperature (°c)": 80, "am: direciton of specimen (°)": 0, "am: layer scan rotation (°)": 67, "am: types of feedstock": "powder", "am: size of feedstock (μm)": "10, 45", "processing: processing sequence and parameters": "HT 1100 C, 1.5 hour; HT 960 C, 1 hour; HT 720 C, 8 hour; HT 620 C, 9.5 hour; SURF machine", "testing: types of fatigue tests": "uniaxial", "testing: fatigue temperature (°c)": 25, "testing: fatigue environment": "air", "testing: load ratio": 0.1, "testing: fatigue machine": "MTS", "testing: load control": "strain", "testing: specimens description": "rectangular cross-section; with drawing", "testing: critical cross-section size of specimens (mm)": "5, 4", "testing: stress concentration factor of specimens": 1, "static mechanical properties: young's modulus (gpa)": 191, "static mechanical properties: yield strength (mpa)": 1211, "static mechanical properties: ultimate tensile strength (mpa)": 1406, "static mechanical properties: elongation (%)": 13.6, "rating score: rating score": 0.8857142857142857}}, {"id": "FatigueData-AM2022:968", "name": "304L", "material_family": "304L", "points": [[199.13310096073934, 8637.664115814749, 0], [168.7351547488447, 32601.1640603069, 0], [138.08615704265137, 146190.99470136265, 0], [137.83510554835274, 165451.1647818814, 0]], "conditions": {"material": "304L", "am_type": "P-DED", "load_ratio": "0.1", "test_type": "uniaxial", "temperature": "25", "surface_treatment": "", "heat_treatment": ""}, "metadata": {"dataset id": 968, "metadata: title": "Relationship between manufacturing defects and fatigue properties of additive manufactured austenitic stainless steel", "metadata: authors": "San Marchi, Chris; Schoenung, Julie M.; Smith, Thale R.; Sugar, Joshua D.", "metadata: source of the publication": "MATERIALS SCIENCE AND ENGINEERING A-STRUCTURAL MATERIALS PROPERTIES MICROSTRUCTURE AND PROCESSING", "metadata: year of publication": 2019, "metadata: institution": "Sandia Natl Labs; Univ Calif Davis; Univ Calif Irvine", "metadata: country and region": "USA", "metadata: funding agency": "Sandia National Laboratories, US Department of Energy; US Department of Energy", "metadata: doi": "10.1016/j.msea.2019.138268", "fatigue: types of fatigue data": "sn", "fatigue: method of extraction": "color and shape", "materials: name of the material": "304L", "am: types of am": "P-DED", "am: am machine": "Optomec LENS 750", "am: power (w)": 400, "am: scan speed (mm/s)": 11, "am: hatch space (μm)": 460, "am: layer thickness (μm)": 340, "am: direciton of specimen (°)": 90, "am: layer scan rotation (°)": 90, "am: powder feed rate (g/s)": 0.567, "am: types of feedstock": "powder", "processing: processing sequence and parameters": "SURF machine", "testing: types of fatigue tests": "uniaxial", "testing: fatigue temperature (°c)": 25, "testing: fatigue environment": "air", "testing: load ratio": 0.1, "testing: frequency (hz)": 1, "testing: fatigue machine": "MTS", "testing: load control": "force", "testing: specimens description": "circular cross-section", "testing: stress concentration factor of specimens": 3.9, "rating score: rating score": 0.6578947368421053}}, {"id": "FatigueData-AM2022:969", "name": "304L", "material_family": "304L", "points": [[199.03424320999957, 3553.7994461371845, 0], [168.65427927927928, 17594.01231085527, 0], [137.49235084140744, 35432.84380547064, 0], [137.82671912418746, 68290.63297738477, 0]], "conditions": {"material": "304L", "am_type": "P-DED", "load_ratio": "0.1", "test_type": "uniaxial", "temperature": "25", "surface_treatment": "", "heat_treatment": ""}, "metadata": {"dataset id": 969, "metadata: title": "Relationship between manufacturing defects and fatigue properties of additive manufactured austenitic stainless steel", "metadata: authors": "San Marchi, Chris; Schoenung, Julie M.; Smith, Thale R.; Sugar, Joshua D.", "metadata: source of the publication": "MATERIALS SCIENCE AND ENGINEERING A-STRUCTURAL MATERIALS PROPERTIES MICROSTRUCTURE AND PROCESSING", "metadata: year of publication": 2019, "metadata: institution": "Sandia Natl Labs; Univ Calif Davis; Univ Calif Irvine", "metadata: country and region": "USA", "metadata: funding agency": "Sandia National Laboratories, US Department of Energy; US Department of Energy", "metadata: doi": "10.1016/j.msea.2019.138268", "fatigue: types of fatigue data": "sn", "fatigue: method of extraction": "color and shape", "materials: name of the material": "304L", "am: types of am": "P-DED", "am: am machine": "Optomec LENS 750", "am: power (w)": 400, "am: scan speed (mm/s)": 11, "am: hatch space (μm)": 460, "am: layer thickness (μm)": 340, "am: direciton of specimen (°)": 0, "am: layer scan rotation (°)": 90, "am: powder feed rate (g/s)": 0.567, "am: types of feedstock": "powder", "processing: processing sequence and parameters": "SURF machine", "testing: types of fatigue tests": "uniaxial", "testing: fatigue temperature (°c)": 25, "testing: fatigue environment": "air", "testing: load ratio": 0.1, "testing: frequency (hz)": 1, "testing: fatigue machine": "MTS", "testing: load control": "force", "testing: specimens description": "circular cross-section", "testing: stress concentration factor of specimens": 3.9, "rating score: rating score": 0.6578947368421053}}, {"id": "FatigueData-AM2022:970", "name": "12CrNi2", "material_family": "12CrNi2", "points": [[265.4036546226317, 20325.771789186532, 0], [251.89778444973595, 27018.591164932735, 0], [238.5702557200538, 55996.929899369, 0], [224.88436691168855, 100537.26761043844, 0], [211.37514235428097, 240871.56745693335, 0], [197.8675949891293, 488127.23861504346, 0], [184.36004762397758, 797774.1770424696, 0], [170.85082306657003, 870184.2060378646, 0], [161.9057977016254, 943641.4804707486, 0], [152.96412672119266, 1000479.2768207402, 1], [157.5232943368879, 1001587.924270851, 1]], "conditions": {"material": "12CrNi2", "am_type": "P-DED", "load_ratio": "0.1", "test_type": "uniaxial", "temperature": "25", "surface_treatment": "", "heat_treatment": ""}, "metadata": {"dataset id": 970, "metadata: title": "Microstructure and fatigue behavior of a laser additive manufactured 12CrNi2 low alloy steel", "metadata: authors": "Chen, J.; Cui, X.; Wang, Chao; Zhang, C. H.; Zhang, J. B.; Zhang, S.", "metadata: source of the publication": "MATERIALS SCIENCE AND ENGINEERING A-STRUCTURAL MATERIALS PROPERTIES MICROSTRUCTURE AND PROCESSING", "metadata: year of publication": 2020, "metadata: institution": "Shenyang Dalu Laser Technol CO LTD; Shenyang Univ Technol", "metadata: country and region": "Peoples R China", "metadata: funding agency": "Key Research Project from Science and Technology Commission of Liaoning Province; National Key Research and Development Program, China; Shenyang Science and Technology Funded Project ", "metadata: doi": "10.1016/j.msea.2019.138685", "fatigue: types of fatigue data": "sn", "fatigue: method of extraction": "color and shape", "materials: name of the material": "12CrNi2", "am: types of am": "P-DED", "am: power (w)": 2200, "am: scan speed (mm/s)": 8, "am: direciton of specimen (°)": 0, "am: am environment": "Ar", "am: scan pattern": "reciprocating", "am: powder feed rate (g/s)": 0.183, "am: types of feedstock": "powder", "processing: processing sequence and parameters": "NHT; SURF machine; SURF polish", "testing: types of fatigue tests": "uniaxial", "testing: fatigue temperature (°c)": 25, "testing: fatigue environment": "air", "testing: load ratio": 0.1, "testing: frequency (hz)": 15, "testing: fatigue machine": "M 3000 high-cycle fatigue tester (CARE 3000, Tianjin, China)", "testing: load control": "force", "testing: specimens description": "rectangular cross-section; with drawing", "testing: critical cross-section size of specimens (mm)": "3.5, 2", "testing: stress concentration factor of specimens": 1, "rating score: rating score": 0.6578947368421053}}, {"id": "FatigueData-AM2022:971", "name": "IN718", "material_family": "IN718", "points": [[135.6847654190828, 70.91947291281572, 0], [167.23521349499208, 171.17974848746815, 0], [135.62534359515024, 487.99455910446517, 0], [91.34359515023722, 2553.2795318082844, 0], [167.15833505535056, 6618.514936484654, 0], [115.72284575645757, 7512.970012921067, 0], [91.34359515023722, 9987.60335394682, 0]], "conditions": {"material": "IN718", "am_type": "E-PBF", "load_ratio": "-1", "test_type": "uniaxial", "temperature": "25", "surface_treatment": "", "heat_treatment": ""}, "metadata": {"dataset id": 971, "metadata: title": "Influence of specimen position on the build platform on the mechanical properties of as-built direct aged electron beam melted Inconel 718 alloy", "metadata: authors": "Arold, Tizian; Kotzem, Daniel; Niendorf, Thomas; Walther, Frank", "metadata: source of the publication": "MATERIALS SCIENCE AND ENGINEERING A-STRUCTURAL MATERIALS PROPERTIES MICROSTRUCTURE AND PROCESSING", "metadata: year of publication": 2020, "metadata: institution": "Tech Univ Dortmund; Univ Kassel", "metadata: country and region": "Germany", "metadata: funding agency": "German Research Foundation (DFG)", "metadata: doi": "10.1016/j.msea.2019.138785", "fatigue: types of fatigue data": "sn", "fatigue: method of extraction": "color and shape", "materials: name of the material": "IN718", "am: types of am": "E-PBF", "am: am machine": "Arcam A2X", "am: scan speed (mm/s)": 4530, "am: hatch space (μm)": 125, "am: layer thickness (μm)": 75, "am: preheat temperature (°c)": 1025, "am: scan pattern": "snake", "am: layer scan rotation (°)": 90, "am: current (a)": 0.015, "am: types of feedstock": "powder", "am: size of feedstock (μm)": "25, 105", "processing: processing sequence and parameters": "SURF as-built", "testing: types of fatigue tests": "uniaxial", "testing: fatigue temperature (°c)": 25, "testing: fatigue environment": "air", "testing: load ratio": -1, "testing: frequency (hz)": 10, "testing: fatigue machine": "Schenck PC63M", "testing: fatigue standard": "ISO 1099", "testing: load control": "force", "testing: specimens description": "circular cross-section", "testing: critical cross-section size of specimens (mm)": 5, "testing: stress concentration factor of specimens": 1, "rating score: rating score": 0.7567567567567568}}, {"id": "FatigueData-AM2022:972", "name": "IN718", "material_family": "IN718", "points": [[115.64596731681604, 304.20818021831815, 0], [167.23521349499208, 398.03477056611507, 0], [91.56550216130732, 1527.296013084775, 0], [135.6847654190828, 5531.504561401523, 0], [91.34359515023722, 23554.54165216673, 0]], "conditions": {"material": "IN718", "am_type": "E-PBF", "load_ratio": "-1", "test_type": "uniaxial", "temperature": "25", "surface_treatment": "", "heat_treatment": ""}, "metadata": {"dataset id": 972, "metadata: title": "Influence of specimen position on the build platform on the mechanical properties of as-built direct aged electron beam melted Inconel 718 alloy", "metadata: authors": "Arold, Tizian; Kotzem, Daniel; Niendorf, Thomas; Walther, Frank", "metadata: source of the publication": "MATERIALS SCIENCE AND ENGINEERING A-STRUCTURAL MATERIALS PROPERTIES MICROSTRUCTURE AND PROCESSING", "metadata: year of publication": 2020, "metadata: institution": "Tech Univ Dortmund; Univ Kassel", "metadata: country and region": "Germany", "metadata: funding agency": "German Research Foundation (DFG)", "metadata: doi": "10.1016/j.msea.2019.138785", "fatigue: types of fatigue data": "sn", "fatigue: method of extraction": "color and shape", "materials: name of the material": "IN718", "am: types of am": "E-PBF", "am: am machine": "Arcam A2X", "am: scan speed (mm/s)": 4530, "am: hatch space (μm)": 125, "am: layer thickness (μm)": 75, "am: preheat temperature (°c)": 1025, "am: scan pattern": "snake", "am: layer scan rotation (°)": 90, "am: current (a)": 0.015, "am: types of feedstock": "powder", "am: size of feedstock (μm)": "25, 105", "processing: processing sequence and parameters": "SURF as-built", "testing: types of fatigue tests": "uniaxial", "testing: fatigue temperature (°c)": 25, "testing: fatigue environment": "air", "testing: load ratio": -1, "testing: frequency (hz)": 10, "testing: fatigue machine": "Schenck PC63M", "testing: fatigue standard": "ISO 1099", "testing: load control": "force", "testing: specimens description": "circular cross-section", "testing: critical cross-section size of specimens (mm)": 3, "testing: stress concentration factor of specimens": 1, "rating score: rating score": 0.7567567567567568}}, {"id": "FatigueData-AM2022:973", "name": "IN718", "material_family": "IN718", "points": [[167.09891323141804, 5771.351226241797, 0], [91.55677385345282, 7698.185023976411, 0], [115.85914602003163, 11649.269679438445, 0], [115.86787432788614, 18413.928801440732, 0], [91.42047358987875, 22460.760373599165, 0], [135.6847654190828, 22987.829540295956, 0], [135.6847654190828, 117587.03143931729, 0]], "conditions": {"material": "IN718", "am_type": "E-PBF", "load_ratio": "-1", "test_type": "uniaxial", "temperature": "25", "surface_treatment": "", "heat_treatment": ""}, "metadata": {"dataset id": 973, "metadata: title": "Influence of specimen position on the build platform on the mechanical properties of as-built direct aged electron beam melted Inconel 718 alloy", "metadata: authors": "Arold, Tizian; Kotzem, Daniel; Niendorf, Thomas; Walther, Frank", "metadata: source of the publication": "MATERIALS SCIENCE AND ENGINEERING A-STRUCTURAL MATERIALS PROPERTIES MICROSTRUCTURE AND PROCESSING", "metadata: year of publication": 2020, "metadata: institution": "Tech Univ Dortmund; Univ Kassel", "metadata: country and region": "Germany", "metadata: funding agency": "German Research Foundation (DFG)", "metadata: doi": "10.1016/j.msea.2019.138785", "fatigue: types of fatigue data": "sn", "fatigue: method of extraction": "color and shape", "materials: name of the material": "IN718", "am: types of am": "E-PBF", "am: am machine": "Arcam A2X", "am: scan speed (mm/s)": 4530, "am: hatch space (μm)": 125, "am: layer thickness (μm)": 75, "am: preheat temperature (°c)": 1025, "am: scan pattern": "snake", "am: layer scan rotation (°)": 90, "am: current (a)": 0.015, "am: types of feedstock": "powder", "am: size of feedstock (μm)": "25, 105", "processing: processing sequence and parameters": "SURF as-built", "testing: types of fatigue tests": "uniaxial", "testing: fatigue temperature (°c)": 25, "testing: fatigue environment": "air", "testing: load ratio": -1, "testing: frequency (hz)": 10, "testing: fatigue machine": "Schenck PC63M", "testing: fatigue standard": "ISO 1099", "testing: load control": "force", "testing: specimens description": "circular cross-section", "testing: critical cross-section size of specimens (mm)": 5, "testing: stress concentration factor of specimens": 1, "rating score: rating score": 0.7567567567567568}}, {"id": "FatigueData-AM2022:974", "name": "IN718", "material_family": "IN718", "points": [[167.24394180284662, 1167.9511602857053, 0], [167.23521349499208, 2389.6760562486797, 0], [115.71411744860305, 2663.9900217502845, 0], [135.60788697944122, 2779.500931086439, 0], [135.67603711122825, 10314.865521260563, 0], [91.41174528202426, 95532.83398898835, 0], [115.85914602003163, 122614.5669041843, 0]], "conditions": {"material": "IN718", "am_type": "E-PBF", "load_ratio": "-1", "test_type": "uniaxial", "temperature": "25", "surface_treatment": "", "heat_treatment": ""}, "metadata": {"dataset id": 974, "metadata: title": "Influence of specimen position on the build platform on the mechanical properties of as-built direct aged electron beam melted Inconel 718 alloy", "metadata: authors": "Arold, Tizian; Kotzem, Daniel; Niendorf, Thomas; Walther, Frank", "metadata: source of the publication": "MATERIALS SCIENCE AND ENGINEERING A-STRUCTURAL MATERIALS PROPERTIES MICROSTRUCTURE AND PROCESSING", "metadata: year of publication": 2020, "metadata: institution": "Tech Univ Dortmund; Univ Kassel", "metadata: country and region": "Germany", "metadata: funding agency": "German Research Foundation (DFG)", "metadata: doi": "10.1016/j.msea.2019.138785", "fatigue: types of fatigue data": "sn", "fatigue: method of extraction": "color and shape", "materials: name of the material": "IN718", "am: types of am": "E-PBF", "am: am machine": "Arcam A2X", "am: scan speed (mm/s)": 4530, "am: hatch space (μm)": 125, "am: layer thickness (μm)": 75, "am: preheat temperature (°c)": 1025, "am: scan pattern": "snake", "am: layer scan rotation (°)": 90, "am: current (a)": 0.015, "am: types of feedstock": "powder", "am: size of feedstock (μm)": "25, 105", "processing: processing sequence and parameters": "SURF as-built", "testing: types of fatigue tests": "uniaxial", "testing: fatigue temperature (°c)": 25, "testing: fatigue environment": "air", "testing: load ratio": -1, "testing: frequency (hz)": 10, "testing: fatigue machine": "Schenck PC63M", "testing: fatigue standard": "ISO 1099", "testing: load control": "force", "testing: specimens description": "circular cross-section", "testing: critical cross-section size of specimens (mm)": 3, "testing: stress concentration factor of specimens": 1, "rating score: rating score": 0.7567567567567568}}, {"id": "FatigueData-AM2022:975", "name": "ASTM A131 EH36 steel", "material_family": "ASTM", "points": [[314.0620427761485, 90513.84623834614, 0], [269.59320000469654, 210101.8645357521, 0], [224.70920435788852, 308247.25606363954, 0], [179.85247825916596, 1877457.4083237394, 0]], "conditions": {"material": "ASTM A131 EH36 steel", "am_type": "L-PBF", "load_ratio": "0.1", "test_type": "uniaxial", "temperature": "25", "surface_treatment": "", "heat_treatment": ""}, "metadata": {"dataset id": 975, "metadata: title": "Fatigue behavior of ASTM A131 EH36 steel samples additively manufactured with selective laser melting", "metadata: authors": "Bi, Guijun; Li, Hua; Liu, Erjia; Liu, Tong; Tan, Xipeng; Tor, Shu Beng; Wang, Jingjing; Zhang, Meng", "metadata: source of the publication": "MATERIALS SCIENCE AND ENGINEERING A-STRUCTURAL MATERIALS PROPERTIES MICROSTRUCTURE AND PROCESSING", "metadata: year of publication": 2020, "metadata: institution": "ASTAR, Singapore Inst Mfg Technol; Nanyang Technol Univ", "metadata: country and region": "Singapore", "metadata: funding agency": "Nanyang Technological University; National University of Singapore ", "metadata: doi": "10.1016/j.msea.2020.139049", "fatigue: types of fatigue data": "sn", "fatigue: method of extraction": "color and shape", "materials: name of the material": "ASTM A131 EH36 steel", "am: types of am": "L-PBF", "am: am machine": "SLM 250", "am: power (w)": "140, 175", "am: scan speed (mm/s)": 100, "am: hatch space (μm)": 100, "am: layer thickness (μm)": 50, "am: preheat temperature (°c)": 100, "am: direciton of specimen (°)": 0, "am: am environment": "Ar", "am: types of feedstock": "powder", "am: size of feedstock (μm)": "20, 53", "processing: processing sequence and parameters": "SURF EDM; SURF polish", "testing: types of fatigue tests": "uniaxial", "testing: fatigue temperature (°c)": 25, "testing: fatigue environment": "air", "testing: load ratio": 0.1, "testing: frequency (hz)": 5, "testing: fatigue machine": "MTS 810", "testing: load control": "force", "testing: specimens description": "rectangular cross-section; with drawing", "testing: critical cross-section size of specimens (mm)": "5.8, 2.9", "testing: stress concentration factor of specimens": 1, "static mechanical properties: ultimate tensile strength (mpa)": 971, "rating score: rating score": 0.8}}, {"id": "FatigueData-AM2022:976", "name": "ASTM A131 EH36 steel", "material_family": "ASTM", "points": [[314.1102674312267, 33339.05388667141, 0], [269.59320000469626, 75968.84332145524, 0], [224.69065714477637, 127331.12595350323, 0], [179.30908957741778, 815107.6202447936, 0]], "conditions": {"material": "ASTM A131 EH36 steel", "am_type": "L-PBF", "load_ratio": "0.1", "test_type": "uniaxial", "temperature": "25", "surface_treatment": "", "heat_treatment": ""}, "metadata": {"dataset id": 976, "metadata: title": "Fatigue behavior of ASTM A131 EH36 steel samples additively manufactured with selective laser melting", "metadata: authors": "Bi, Guijun; Li, Hua; Liu, Erjia; Liu, Tong; Tan, Xipeng; Tor, Shu Beng; Wang, Jingjing; Zhang, Meng", "metadata: source of the publication": "MATERIALS SCIENCE AND ENGINEERING A-STRUCTURAL MATERIALS PROPERTIES MICROSTRUCTURE AND PROCESSING", "metadata: year of publication": 2020, "metadata: institution": "ASTAR, Singapore Inst Mfg Technol; Nanyang Technol Univ", "metadata: country and region": "Singapore", "metadata: funding agency": "Nanyang Technological University; National University of Singapore ", "metadata: doi": "10.1016/j.msea.2020.139049", "fatigue: types of fatigue data": "sn", "fatigue: method of extraction": "color and shape", "materials: name of the material": "ASTM A131 EH36 steel", "am: types of am": "L-PBF", "am: am machine": "SLM 250", "am: power (w)": "140, 175", "am: scan speed (mm/s)": 200, "am: hatch space (μm)": 100, "am: layer thickness (μm)": 50, "am: preheat temperature (°c)": 100, "am: direciton of specimen (°)": 0, "am: am environment": "Ar", "am: types of feedstock": "powder", "am: size of feedstock (μm)": "20, 53", "processing: processing sequence and parameters": "SURF EDM; SURF polish", "testing: types of fatigue tests": "uniaxial", "testing: fatigue temperature (°c)": 25, "testing: fatigue environment": "air", "testing: load ratio": 0.1, "testing: frequency (hz)": 5, "testing: fatigue machine": "MTS 810", "testing: load control": "force", "testing: specimens description": "rectangular cross-section; with drawing", "testing: critical cross-section size of specimens (mm)": "5.8, 2.9", "testing: stress concentration factor of specimens": 1, "static mechanical properties: ultimate tensile strength (mpa)": 921, "rating score: rating score": 0.8}}, {"id": "FatigueData-AM2022:977", "name": "ASTM A131 EH36 steel", "material_family": "ASTM", "points": [[315.18030961277043, 27494.912153714748, 0], [268.7786774861481, 82392.5322137399, 0], [224.69065714477637, 93748.1306986055, 0], [179.30908957741778, 352151.03727546474, 0]], "conditions": {"material": "ASTM A131 EH36 steel", "am_type": "L-PBF", "load_ratio": "0.1", "test_type": "uniaxial", "temperature": "25", "surface_treatment": "", "heat_treatment": ""}, "metadata": {"dataset id": 977, "metadata: title": "Fatigue behavior of ASTM A131 EH36 steel samples additively manufactured with selective laser melting", "metadata: authors": "Bi, Guijun; Li, Hua; Liu, Erjia; Liu, Tong; Tan, Xipeng; Tor, Shu Beng; Wang, Jingjing; Zhang, Meng", "metadata: source of the publication": "MATERIALS SCIENCE AND ENGINEERING A-STRUCTURAL MATERIALS PROPERTIES MICROSTRUCTURE AND PROCESSING", "metadata: year of publication": 2020, "metadata: institution": "ASTAR, Singapore Inst Mfg Technol; Nanyang Technol Univ", "metadata: country and region": "Singapore", "metadata: funding agency": "Nanyang Technological University; National University of Singapore ", "metadata: doi": "10.1016/j.msea.2020.139049", "fatigue: types of fatigue data": "sn", "fatigue: method of extraction": "color and shape", "materials: name of the material": "ASTM A131 EH36 steel", "am: types of am": "L-PBF", "am: am machine": "SLM 250", "am: power (w)": "140, 175", "am: scan speed (mm/s)": 250, "am: hatch space (μm)": 100, "am: layer thickness (μm)": 50, "am: preheat temperature (°c)": 100, "am: direciton of specimen (°)": 0, "am: am environment": "Ar", "am: types of feedstock": "powder", "am: size of feedstock (μm)": "20, 53", "processing: processing sequence and parameters": "SURF EDM; SURF polish", "testing: types of fatigue tests": "uniaxial", "testing: fatigue temperature (°c)": 25, "testing: fatigue environment": "air", "testing: load ratio": 0.1, "testing: frequency (hz)": 5, "testing: fatigue machine": "MTS 810", "testing: load control": "force", "testing: specimens description": "rectangular cross-section; with drawing", "testing: critical cross-section size of specimens (mm)": "5.8, 2.9", "testing: stress concentration factor of specimens": 1, "static mechanical properties: ultimate tensile strength (mpa)": 891, "rating score: rating score": 0.8}}, {"id": "FatigueData-AM2022:978", "name": "ASTM A131 EH36 steel", "material_family": "ASTM", "points": [[271.38808599024907, 23534.280996858106, 0], [311.76597418719615, 32221.780341951577, 0], [223.20461508024653, 103280.58557089113, 0], [178.68395033940482, 162285.7451032179, 0]], "conditions": {"material": "ASTM A131 EH36 steel", "am_type": "L-PBF", "load_ratio": "0.1", "test_type": "uniaxial", "temperature": "25", "surface_treatment": "", "heat_treatment": ""}, "metadata": {"dataset id": 978, "metadata: title": "Fatigue behavior of ASTM A131 EH36 steel samples additively manufactured with selective laser melting", "metadata: authors": "Bi, Guijun; Li, Hua; Liu, Erjia; Liu, Tong; Tan, Xipeng; Tor, Shu Beng; Wang, Jingjing; Zhang, Meng", "metadata: source of the publication": "MATERIALS SCIENCE AND ENGINEERING A-STRUCTURAL MATERIALS PROPERTIES MICROSTRUCTURE AND PROCESSING", "metadata: year of publication": 2020, "metadata: institution": "ASTAR, Singapore Inst Mfg Technol; Nanyang Technol Univ", "metadata: country and region": "Singapore", "metadata: funding agency": "Nanyang Technological University; National University of Singapore ", "metadata: doi": "10.1016/j.msea.2020.139049", "fatigue: types of fatigue data": "sn", "fatigue: method of extraction": "color and shape", "materials: name of the material": "ASTM A131 EH36 steel", "am: types of am": "L-PBF", "am: am machine": "SLM 250", "am: power (w)": "140, 175", "am: scan speed (mm/s)": 300, "am: hatch space (μm)": 100, "am: layer thickness (μm)": 50, "am: preheat temperature (°c)": 100, "am: direciton of specimen (°)": 0, "am: am environment": "Ar", "am: types of feedstock": "powder", "am: size of feedstock (μm)": "20, 53", "processing: processing sequence and parameters": "SURF EDM; SURF polish", "testing: types of fatigue tests": "uniaxial", "testing: fatigue temperature (°c)": 25, "testing: fatigue environment": "air", "testing: load ratio": 0.1, "testing: frequency (hz)": 5, "testing: fatigue machine": "MTS 810", "testing: load control": "force", "testing: specimens description": "rectangular cross-section; with drawing", "testing: critical cross-section size of specimens (mm)": "5.8, 2.9", "testing: stress concentration factor of specimens": 1, "static mechanical properties: ultimate tensile strength (mpa)": 855, "rating score: rating score": 0.8}}, {"id": "FatigueData-AM2022:979", "name": "AlSi12Mg", "material_family": "AlSi12Mg", "points": [[67.46277781138468, 127344.5240933323, 0], [67.46707438549797, 143928.8042740502, 0], [61.15059665678624, 193043.58649813506, 0], [56.18028431431856, 2231477.7953951526, 0], [52.16572903433953, 2556128.1322584087, 1]], "conditions": {"material": "AlSi12Mg", "am_type": "L-PBF", "load_ratio": "0.1", "test_type": "uniaxial", "temperature": "25", "surface_treatment": "", "heat_treatment": ""}, "metadata": {"dataset id": 979, "metadata: title": "Study on the fatigue behaviour of selective laser melted AlSi10Mg alloy", "metadata: authors": "Ch, Srinivasa Rakesh; Jayaganthan, Rengaswamy; Raghunandan, M.; Raja, A.; Vasa, Nilesh J.", "metadata: source of the publication": "MATERIALS SCIENCE AND ENGINEERING A-STRUCTURAL MATERIALS PROPERTIES MICROSTRUCTURE AND PROCESSING", "metadata: year of publication": 2020, "metadata: institution": "Indian Inst Technol; Intech DMLS Pvt Ltd Peenya", "metadata: country and region": "India", "metadata: doi": "10.1016/j.msea.2020.139180", "fatigue: types of fatigue data": "sn", "fatigue: method of extraction": "color and shape", "materials: name of the material": "AlSi12Mg", "am: types of am": "L-PBF", "am: am machine": "EOS M280", "am: power (w)": 370, "am: scan speed (mm/s)": 1300, "am: hatch space (μm)": 190, "am: layer thickness (μm)": 30, "am: preheat temperature (°c)": 300, "am: direciton of specimen (°)": 0, "am: am environment": "N2", "am: layer scan rotation (°)": 67, "am: types of feedstock": "powder", "processing: processing sequence and parameters": "SURF EDM", "testing: types of fatigue tests": "uniaxial", "testing: fatigue temperature (°c)": 25, "testing: fatigue environment": "air", "testing: load ratio": 0.1, "testing: frequency (hz)": 25, "testing: fatigue machine": "BiSS universal testing machine", "testing: load control": "force", "testing: specimens description": "rectangular cross-section; with drawing; ASTM E466", "testing: stress concentration factor of specimens": 1, "rating score: rating score": 0.7428571428571429}}, {"id": "FatigueData-AM2022:980", "name": "AlSi12Mg", "material_family": "AlSi12Mg", "points": [[67.4584812372714, 46225.1557716146, 0], [67.46277781138468, 50869.79180563996, 0], [67.46277781138468, 57767.78415991783, 0]], "conditions": {"material": "AlSi12Mg", "am_type": "L-PBF", "load_ratio": "0.1", "test_type": "uniaxial", "temperature": "25", "surface_treatment": "", "heat_treatment": ""}, "metadata": {"dataset id": 980, "metadata: title": "Study on the fatigue behaviour of selective laser melted AlSi10Mg alloy", "metadata: authors": "Ch, Srinivasa Rakesh; Jayaganthan, Rengaswamy; Raghunandan, M.; Raja, A.; Vasa, Nilesh J.", "metadata: source of the publication": "MATERIALS SCIENCE AND ENGINEERING A-STRUCTURAL MATERIALS PROPERTIES MICROSTRUCTURE AND PROCESSING", "metadata: year of publication": 2020, "metadata: institution": "Indian Inst Technol; Intech DMLS Pvt Ltd Peenya", "metadata: country and region": "India", "metadata: doi": "10.1016/j.msea.2020.139180", "fatigue: types of fatigue data": "sn", "fatigue: method of extraction": "color and shape", "materials: name of the material": "AlSi12Mg", "am: types of am": "L-PBF", "am: am machine": "EOS M280", "am: power (w)": 370, "am: scan speed (mm/s)": 1300, "am: hatch space (μm)": 190, "am: layer thickness (μm)": 30, "am: preheat temperature (°c)": 300, "am: direciton of specimen (°)": 90, "am: am environment": "N2", "am: layer scan
