Repository: yunyunfanfan/S-PA-CBB

# S-PA-CBB

Official research code, processed curve records, evaluation outputs, and manuscript source for:

> **From Physics to Selective Generation: Conditional Brownian Bridges for Sparse S–N Curve Reconstruction and Fatigue Decision-Making**

S-PA-CBB reconstructs a complete probabilistic stress–life (S–N) curve from only two to four observed fatigue tests. The method first fits an interpretable Basquin state, diagnoses whether that state is sufficient, and applies a ControlNet-style conditional Brownian-bridge residual only to curves that benefit from correction.

File: am2022_curves.json (part 61 of 98)
rotation (°)": 67, "am: types of feedstock": "powder", "processing: processing sequence and parameters": "SURF EDM", "testing: types of fatigue tests": "uniaxial", "testing: fatigue temperature (°c)": 25, "testing: fatigue environment": "air", "testing: load ratio": 0.1, "testing: frequency (hz)": 25, "testing: fatigue machine": "BiSS universal testing machine", "testing: load control": "force", "testing: specimens description": "rectangular cross-section; with drawing; ASTM E466", "testing: stress concentration factor of specimens": 1, "rating score: rating score": 0.7428571428571429}}, {"id": "FatigueData-AM2022:981", "name": "AlSi12Mg", "material_family": "AlSi12Mg", "points": [[67.49531183836429, 76304.02356122801, 0], [61.146300082672965, 589381.677697284, 0], [61.154893230899525, 697431.9908092113, 0], [61.146300082672965, 775553.4165486301, 0], [56.193174036658405, 1843844.4107792613, 0], [56.25394551650435, 2067106.811331486, 0], [52.09636440626702, 2336309.423431768, 1]], "conditions": {"material": "AlSi12Mg", "am_type": "L-PBF", "load_ratio": "0.1", "test_type": "uniaxial", "temperature": "25", "surface_treatment": "", "heat_treatment": ""}, "metadata": {"dataset id": 981, "metadata: title": "Study on the fatigue behaviour of selective laser melted AlSi10Mg alloy", "metadata: authors": "Ch, Srinivasa Rakesh; Jayaganthan, Rengaswamy; Raghunandan, M.; Raja, A.; Vasa, Nilesh J.", "metadata: source of the publication": "MATERIALS SCIENCE AND ENGINEERING A-STRUCTURAL MATERIALS PROPERTIES MICROSTRUCTURE AND PROCESSING", "metadata: year of publication": 2020, "metadata: institution": "Indian Inst Technol; Intech DMLS Pvt Ltd Peenya", "metadata: country and region": "India", "metadata: doi": "10.1016/j.msea.2020.139180", "fatigue: types of fatigue data": "sn", "fatigue: method of extraction": "color and shape", "materials: name of the material": "AlSi12Mg", "am: types of am": "L-PBF", "am: am machine": "EOS M280", "am: power (w)": 370, "am: scan speed (mm/s)": 1300, "am: hatch space (μm)": 190, "am: layer thickness (μm)": 30, "am: preheat temperature (°c)": 300, "am: direciton of specimen (°)": 0, "am: am environment": "Ar", "am: layer scan rotation (°)": 67, "am: types of feedstock": "powder", "processing: processing sequence and parameters": "SURF EDM", "testing: types of fatigue tests": "uniaxial", "testing: fatigue temperature (°c)": 25, "testing: fatigue environment": "air", "testing: load ratio": 0.1, "testing: frequency (hz)": 25, "testing: fatigue machine": "BiSS universal testing machine", "testing: load control": "force", "testing: specimens description": "rectangular cross-section; with drawing; ASTM E466", "testing: stress concentration factor of specimens": 1, "rating score: rating score": 0.7428571428571429}}, {"id": "FatigueData-AM2022:982", "name": "AlSi12Mg", "material_family": "AlSi12Mg", "points": [[67.49636209498682, 89853.4125093551, 0], [61.16894028521183, 97917.2298410126, 0], [67.50690846819384, 104740.73219559144, 0], [61.14784753879779, 113610.695952562, 0], [61.14784753879779, 134758.21367871825, 0], [56.19435798372043, 1074880.2572846152, 0], [56.18900309198523, 1301891.0188453936, 0], [56.17326523730638, 1573237.7849868895, 0], [52.15676879502036, 2031222.6595253155, 1]], "conditions": {"material": "AlSi12Mg", "am_type": "L-PBF", "load_ratio": "0.1", "test_type": "uniaxial", "temperature": "25", "surface_treatment": "", "heat_treatment": ""}, "metadata": {"dataset id": 982, "metadata: title": "Study on the fatigue behaviour of selective laser melted AlSi10Mg alloy", "metadata: authors": "Ch, Srinivasa Rakesh; Jayaganthan, Rengaswamy; Raghunandan, M.; Raja, A.; Vasa, Nilesh J.", "metadata: source of the publication": "MATERIALS SCIENCE AND ENGINEERING A-STRUCTURAL MATERIALS PROPERTIES MICROSTRUCTURE AND PROCESSING", "metadata: year of publication": 2020, "metadata: institution": "Indian Inst Technol; Intech DMLS Pvt Ltd Peenya", "metadata: country and region": "India", "metadata: doi": "10.1016/j.msea.2020.139180", "fatigue: types of fatigue data": "sn", "fatigue: method of extraction": "color and shape", "materials: name of the material": "AlSi12Mg", "am: types of am": "L-PBF", "am: am machine": "EOS M280", "am: power (w)": 370, "am: scan speed (mm/s)": 1300, "am: hatch space (μm)": 190, "am: layer thickness (μm)": 30, "am: preheat temperature (°c)": 300, "am: direciton of specimen (°)": 90, "am: am environment": "Ar", "am: layer scan rotation (°)": 67, "am: types of feedstock": "powder", "processing: processing sequence and parameters": "SURF EDM", "testing: types of fatigue tests": "uniaxial", "testing: fatigue temperature (°c)": 25, "testing: fatigue environment": "air", "testing: load ratio": 0.1, "testing: frequency (hz)": 25, "testing: fatigue machine": "BiSS universal testing machine", "testing: load control": "force", "testing: specimens description": "rectangular cross-section; with drawing; ASTM E466", "testing: stress concentration factor of specimens": 1, "rating score: rating score": 0.7428571428571429}}, {"id": "FatigueData-AM2022:983", "name": "Ti-6Al-4V", "material_family": "Ti", "points": [[348.7137744995083, 91568.01252268089, 0], [337.48305218533375, 107083.8968451784, 0], [326.2689879860419, 183246.65879565274, 0], [326.14972840252346, 569883.0530880075, 0], [314.9962649000319, 1901191.3821459159, 0], [314.9962649000319, 2006388.4857091187, 1]], "conditions": {"material": "Ti-6Al-4V", "am_type": "E-PBF", "load_ratio": "0.1", "test_type": "uniaxial", "temperature": "25", "surface_treatment": "", "heat_treatment": ""}, "metadata": {"dataset id": 983, "metadata: title": "Effects of laser shock peening on microstructure and fatigue behavior of Ti-6Al-4V alloy fabricated via electron beam melting", "metadata: authors": "Gao, Shuang; He, Bo; Jin, Xinyuan; Lan, Liang; Rong, Yonghua", "metadata: source of the publication": "MATERIALS SCIENCE AND ENGINEERING A-STRUCTURAL MATERIALS PROPERTIES MICROSTRUCTURE AND PROCESSING", "metadata: year of publication": 2020, "metadata: institution": "Shanghai Jiao Tong Univ; Shanghai Univ Engn Sci", "metadata: country and region": "Peoples R China", "metadata: funding agency": "Shanghai Science and Technology Committee ; Shanghai University of Engineering Science", "metadata: doi": "10.1016/j.msea.2020.139199", "fatigue: types of fatigue data": "sn", "fatigue: method of extraction": "color and shape", "materials: name of the material": "Ti-6Al-4V", "am: types of am": "E-PBF", "am: am machine": "Arcam A2X", "am: scan speed (mm/s)": 4530, "am: layer thickness (μm)": 50, "am: preheat temperature (°c)": 750, "am: direciton of specimen (°)": 0, "am: scan pattern": "parallel", "am: layer scan rotation (°)": 90, "am: types of feedstock": "powder", "am: size of feedstock (μm)": "45, 105", "processing: processing sequence and parameters": "SURF laser shock peen", "testing: types of fatigue tests": "uniaxial", "testing: fatigue temperature (°c)": 25, "testing: fatigue environment": "air", "testing: load ratio": 0.1, "testing: frequency (hz)": 15, "testing: fatigue machine": "Zwick/Roell Amsler HB250", "testing: fatigue standard": "ASTM E739", "testing: load control": "force", "testing: specimens description": "rectangular cross-section", "testing: stress concentration factor of specimens": 1, "rating score: rating score": 0.7027027027027027}}, {"id": "FatigueData-AM2022:984", "name": "Ti-6Al-4V", "material_family": "Ti", "points": [[337.3973548636752, 29094.872069003715, 0], [348.75093872025207, 83504.43000538158, 0], [326.0871789612881, 127469.52593705246, 0], [314.93128129567606, 334901.0360843176, 0], [314.9413292463811, 388452.7105296578, 0], [269.9197654634838, 1999812.296443356, 1]], "conditions": {"material": "Ti-6Al-4V", "am_type": "E-PBF", "load_ratio": "0.1", "test_type": "uniaxial", "temperature": "25", "surface_treatment": "", "heat_treatment": ""}, "metadata": {"dataset id": 984, "metadata: title": "Effects of laser shock peening on microstructure and fatigue behavior of Ti-6Al-4V alloy fabricated via electron beam melting", "metadata: authors": "Gao, Shuang; He, Bo; Jin, Xinyuan; Lan, Liang; Rong, Yonghua", "metadata: source of the publication": "MATERIALS SCIENCE AND ENGINEERING A-STRUCTURAL MATERIALS PROPERTIES MICROSTRUCTURE AND PROCESSING", "metadata: year of publication": 2020, "metadata: institution": "Shanghai Jiao Tong Univ; Shanghai Univ Engn Sci", "metadata: country and region": "Peoples R China", "metadata: funding agency": "Shanghai Science and Technology Committee ; Shanghai University of Engineering Science", "metadata: doi": "10.1016/j.msea.2020.139199", "fatigue: types of fatigue data": "sn", "fatigue: method of extraction": "color and shape", "materials: name of the material": "Ti-6Al-4V", "am: types of am": "E-PBF", "am: am machine": "Arcam A2X", "am: scan speed (mm/s)": 4530, "am: layer thickness (μm)": 50, "am: preheat temperature (°c)": 750, "am: direciton of specimen (°)": 0, "am: scan pattern": "parallel", "am: layer scan rotation (°)": 90, "am: types of feedstock": "powder", "am: size of feedstock (μm)": "45, 105", "processing: processing sequence and parameters": "SURF polish", "testing: types of fatigue tests": "uniaxial", "testing: fatigue temperature (°c)": 25, "testing: fatigue environment": "air", "testing: load ratio": 0.1, "testing: frequency (hz)": 15, "testing: fatigue machine": "Zwick/Roell Amsler HB250", "testing: fatigue standard": "ASTM E739", "testing: load control": "force", "testing: specimens description": "rectangular cross-section", "testing: stress concentration factor of specimens": 1, "rating score: rating score": 0.7027027027027027}}, {"id": "FatigueData-AM2022:985", "name": "CoCrMoW", "material_family": "CoCrMoW", "points": [[242.6834766925638, 468469.0843217008, 0], [229.61860318178645, 844996.991794439, 0], [224.5442049014829, 1086062.9471838013, 0], [202.62670030715228, 2005161.9528938017, 0], [188.8593938177439, 3747829.276233099, 0]], "conditions": {"material": "CoCrMoW", "am_type": "L-PBF", "load_ratio": "0.1", "test_type": "uniaxial", "temperature": "25", "surface_treatment": "", "heat_treatment": ""}, "metadata": {"dataset id": 985, "metadata: title": "Fatigue behavior of biomedical Co-Cr-Mo-W alloy fabricated by selective laser melting", "metadata: authors": "Dong, Xin; Li, Ning; Liu, Wenbo; Peng, Huabei; Qu, Yuntao; Shi, Haojiang; Sun, Qi; Xu, Sheng; Yan, Jiazhen; Zhang, Biao; Zhou, Yanan", "metadata: source of the publication": "MATERIALS SCIENCE AND ENGINEERING A-STRUCTURAL MATERIALS PROPERTIES MICROSTRUCTURE AND PROCESSING", "metadata: year of publication": 2020, "metadata: institution": "Chengdu Keningda Mat Co; Guangxi Med Univ; Sichuan Univ", "metadata: country and region": "Peoples R China", "metadata: doi": "10.1016/j.msea.2020.140000", "fatigue: types of fatigue data": "sn", "fatigue: method of extraction": "color and shape", "materials: name of the material": "CoCrMoW", "am: types of am": "L-PBF", "am: power (w)": 180, "am: scan speed (mm/s)": 1400, "am: hatch space (μm)": 70, "am: layer thickness (μm)": 35, "am: direciton of specimen (°)": 0, "am: scan pattern": "chessboard", "am: types of feedstock": "powder", "am: size of feedstock (μm)": "12, 45", "processing: processing sequence and parameters": "HT 1200 C, 1 hour; SURF EDM; SURF polish", "testing: types of fatigue tests": "uniaxial", "testing: fatigue temperature (°c)": 25, "testing: fatigue environment": "air", "testing: load ratio": 0.1, "testing: frequency (hz)": 10, "testing: fatigue machine": "WAW-100D, servo-hydraulic ", "testing: load control": "force", "testing: specimens description": "rectangular cross-section; with drawing", "testing: critical cross-section size of specimens (mm)": 3, "testing: stress concentration factor of specimens": 1, "static mechanical properties: yield strength (mpa)": 604, "static mechanical properties: ultimate tensile strength (mpa)": 1128.6, "static mechanical properties: elongation (%)": 24.5, "rating score: rating score": 0.8285714285714286}}, {"id": "FatigueData-AM2022:986", "name": "Al-Cu-Sc-Zr", "material_family": "Al", "points": [[131.56901387099222, 61883.61558170535, 0], [128.73984846422576, 200043.92450916857, 0], [111.90440542625103, 260305.70640896322, 0], [91.52399599307891, 1029820.0153460823, 0], [71.50823124476345, 6875795.572521433, 1]], "conditions": {"material": "Al-Cu-Sc-Zr", "am_type": "L-PBF", "load_ratio": "-1", "test_type": "bending fatigue", "temperature": "25", "surface_treatment": "", "heat_treatment": ""}, "metadata": {"dataset id": 986, "metadata: title": "Defect-based probabilistic fatigue life estimation model for an additively manufactured aluminum alloy", "metadata: authors": "Agrawal, Priyanka; Haridas, Ravi Sankar; Mishra, Rajiv S.; Thapliyal, Saket", "metadata: source of the publication": "MATERIALS SCIENCE AND ENGINEERING A-STRUCTURAL MATERIALS PROPERTIES MICROSTRUCTURE AND PROCESSING", "metadata: year of publication": 2020, "metadata: institution": "Univ North Texas", "metadata: country and region": "USA", "metadata: funding agency": "Office of Naval Research (ONR), US Navy", "metadata: doi": "10.1016/j.msea.2020.140082", "fatigue: types of fatigue data": "sn", "fatigue: method of extraction": "color and shape", "materials: name of the material": "Al-Cu-Sc-Zr", "am: types of am": "L-PBF", "am: am machine": "SLM 125HL", "am: power (w)": 350, "am: scan speed (mm/s)": 1200, "am: direciton of specimen (°)": 0, "am: types of feedstock": "powder", "am: size of feedstock (μm)": 46, "processing: processing sequence and parameters": "NHT; SURF machine; SURF polish", "testing: types of fatigue tests": "bending fatigue", "testing: fatigue temperature (°c)": 25, "testing: fatigue environment": "air", "testing: load ratio": -1, "testing: load control": "force", "testing: specimens description": "rectangular cross-section; with drawing", "testing: stress concentration factor of specimens": 1, "rating score: rating score": 0.6}}, {"id": "FatigueData-AM2022:987", "name": "Al-Cu-Sc-Zr", "material_family": "Al", "points": [[300.8227848101266, 15422.598773744374, 0], [249.7710418695229, 54870.04967067754, 0], [200.06299902629019, 388318.21502753464, 0], [150.18987341772151, 2398692.554208376, 0], [100.56962025316454, 10059864.28908, 1]], "conditions": {"material": "Al-Cu-Sc-Zr", "am_type": "L-PBF", "load_ratio": "-1", "test_type": "bending fatigue", "temperature": "25", "surface_treatment": "", "heat_treatment": ""}, "metadata": {"dataset id": 987, "metadata: title": "Defect-based probabilistic fatigue life estimation model for an additively manufactured aluminum alloy", "metadata: authors": "Agrawal, Priyanka; Haridas, Ravi Sankar; Mishra, Rajiv S.; Thapliyal, Saket", "metadata: source of the publication": "MATERIALS SCIENCE AND ENGINEERING A-STRUCTURAL MATERIALS PROPERTIES MICROSTRUCTURE AND PROCESSING", "metadata: year of publication": 2020, "metadata: institution": "Univ North Texas", "metadata: country and region": "USA", "metadata: funding agency": "Office of Naval Research (ONR), US Navy", "metadata: doi": "10.1016/j.msea.2020.140082", "fatigue: types of fatigue data": "sn", "fatigue: method of extraction": "color and shape", "materials: name of the material": "Al-Cu-Sc-Zr", "am: types of am": "L-PBF", "am: am machine": "SLM 125HL", "am: power (w)": 350, "am: scan speed (mm/s)": 1200, "am: direciton of specimen (°)": 0, "am: types of feedstock": "powder", "am: size of feedstock (μm)": 46, "processing: processing sequence and parameters": "HT 290 C, 20 hour; SURF machine; SURF polish", "testing: types of fatigue tests": "bending fatigue", "testing: fatigue temperature (°c)": 25, "testing: fatigue environment": "air", "testing: load ratio": -1, "testing: load control": "force", "testing: specimens description": "rectangular cross-section; with drawing", "testing: stress concentration factor of specimens": 1, "rating score: rating score": 0.6}}, {"id": "FatigueData-AM2022:988", "name": "316L", "material_family": "316L", "points": [[278.6644185400335, 62000.800476334094, 0], [263.12263750645957, 106200.29000858303, 0], [269.9142041751172, 108280.96001402516, 0], [258.7510080800505, 134407.9357841562, 0], [250.03461794149308, 178880.87787786458, 0], [247.36574264264826, 203296.810992461, 0], [245.8373226068645, 220938.07395987542, 0], [242.1776078900832, 234116.95822499358, 0], [242.91868594011825, 250737.0160713837, 0], [239.91638081271154, 320016.10280005087, 0], [238.43779514457793, 337722.1194193471, 0], [240.59533069126016, 516337.79422125465, 0], [236.22967917010516, 914858.6813645088, 0], [224.8564965814505, 1095469.4483324427, 1], [180.4445757083808, 1099259.1516522886, 1], [237.3736235775016, 1100490.6112757728, 1]], "conditions": {"material": "316L", "am_type": "L-PBF", "load_ratio": "0.1", "test_type": "uniaxial", "temperature": "25", "surface_treatment": "", "heat_treatment": ""}, "metadata": {"dataset id": 988, "metadata: title": "Effects of manufacturing parameters and mechanical post-processing on stainless steel 316L processed by laser powder bed fusion", "metadata: authors": "Afkhami, Shahriar; Bjork, Timo; Dabiri, Mohammad; Piili, Heidi", "metadata: source of the publication": "MATERIALS SCIENCE AND ENGINEERING A-STRUCTURAL MATERIALS PROPERTIES MICROSTRUCTURE AND PROCESSING", "metadata: year of publication": 2021, "metadata: institution": "Lappeenranta Univ Technol", "metadata: country and region": "Finland", "metadata: funding agency": "European Regional Development Fund (ERDF)", "metadata: doi": "10.1016/j.msea.2020.140660", "fatigue: types of fatigue data": "sn", "fatigue: method of extraction": "color and shape", "materials: name of the material": "316L", "am: types of am": "L-PBF", "am: am machine": "EOS M290", "am: direciton of specimen (°)": 0, "am: types of feedstock": "powder", "processing: processing sequence and parameters": "SURF machine", "testing: types of fatigue tests": "uniaxial", "testing: fatigue temperature (°c)": 25, "testing: fatigue environment": "air", "testing: load ratio": 0.1, "testing: frequency (hz)": 5, "testing: load control": "force", "testing: specimens description": "circular cross-section; with drawing; ASTM E466", "testing: critical cross-section size of specimens (mm)": 8, "testing: stress concentration factor of specimens": 1, "static mechanical properties: young's modulus (gpa)": 153, "static mechanical properties: yield strength (mpa)": 546, "static mechanical properties: ultimate tensile strength (mpa)": 654, "static mechanical properties: elongation (%)": 32, "rating score: rating score": 0.6571428571428571}}, {"id": "FatigueData-AM2022:989", "name": "316L", "material_family": "316L", "points": [[245.62891469585182, 47833.64627343119, 0], [243.48203707497842, 54898.330257224115, 0], [236.84857459074513, 99547.95140868599, 0], [240.85537897599426, 103774.29861720951, 0], [232.24107951515228, 136498.17536220266, 0], [227.54037575621382, 176640.59741286753, 0], [223.23791300504243, 217719.2357520872, 0], [210.86286142836684, 281941.0311122679, 0], [211.80525632256067, 290055.1470488326, 0], [218.31777306379834, 294570.1268695794, 0], [211.05471030793035, 317672.6700396114, 0], [213.84819598326422, 337336.1464250836, 0], [209.37861890273004, 1099900.433643197, 1], [178.4243143951872, 1099969.0652426535, 1], [200.31379803653047, 1100141.0669329087, 1], [205.06017553676128, 1100532.4500824513, 1]], "conditions": {"material": "316L", "am_type": "L-PBF", "load_ratio": "0.1", "test_type": "uniaxial", "temperature": "25", "surface_treatment": "", "heat_treatment": ""}, "metadata": {"dataset id": 989, "metadata: title": "Effects of manufacturing parameters and mechanical post-processing on stainless steel 316L processed by laser powder bed fusion", "metadata: authors": "Afkhami, Shahriar; Bjork, Timo; Dabiri, Mohammad; Piili, Heidi", "metadata: source of the publication": "MATERIALS SCIENCE AND ENGINEERING A-STRUCTURAL MATERIALS PROPERTIES MICROSTRUCTURE AND PROCESSING", "metadata: year of publication": 2021, "metadata: institution": "Lappeenranta Univ Technol", "metadata: country and region": "Finland", "metadata: funding agency": "European Regional Development Fund (ERDF)", "metadata: doi": "10.1016/j.msea.2020.140660", "fatigue: types of fatigue data": "sn", "fatigue: method of extraction": "color and shape", "materials: name of the material": "316L", "am: types of am": "L-PBF", "am: am machine": "EOS M290", "am: direciton of specimen (°)": 90, "am: types of feedstock": "powder", "processing: processing sequence and parameters": "SURF machine", "testing: types of fatigue tests": "uniaxial", "testing: fatigue temperature (°c)": 25, "testing: fatigue environment": "air", "testing: load ratio": 0.1, "testing: frequency (hz)": 5, "testing: load control": "force", "testing: specimens description": "circular cross-section; with drawing; ASTM E466", "testing: critical cross-section size of specimens (mm)": 8, "testing: stress concentration factor of specimens": 1, "static mechanical properties: young's modulus (gpa)": 156, "static mechanical properties: yield strength (mpa)": 475, "static mechanical properties: ultimate tensile strength (mpa)": 569, "static mechanical properties: elongation (%)": 44, "rating score: rating score": 0.6571428571428571}}, {"id": "FatigueData-AM2022:990", "name": "316L", "material_family": "316L", "points": [[245.3991620706021, 26276.44176835878, 0], [231.8771065595022, 73788.94998327563, 0], [223.06038241998834, 127330.17669605579, 0], [211.65678093897657, 175926.72996723017, 0], [200.65205589625015, 232235.26743366796, 0], [178.17989891881516, 264680.9128924835, 0], [155.47901010023614, 358643.8100900391, 0], [144.13598971098548, 557341.6912820545, 0], [132.88873509761686, 817873.2235254839, 0], [110.61262415352266, 1099193.309892526, 1]], "conditions": {"material": "316L", "am_type": "L-PBF", "load_ratio": "0.1", "test_type": "uniaxial", "temperature": "25", "surface_treatment": "", "heat_treatment": ""}, "metadata": {"dataset id": 990, "metadata: title": "Effects of manufacturing parameters and mechanical post-processing on stainless steel 316L processed by laser powder bed fusion", "metadata: authors": "Afkhami, Shahriar; Bjork, Timo; Dabiri, Mohammad; Piili, Heidi", "metadata: source of the publication": "MATERIALS SCIENCE AND ENGINEERING A-STRUCTURAL MATERIALS PROPERTIES MICROSTRUCTURE AND PROCESSING", "metadata: year of publication": 2021, "metadata: institution": "Lappeenranta Univ Technol", "metadata: country and region": "Finland", "metadata: funding agency": "European Regional Development Fund (ERDF)", "metadata: doi": "10.1016/j.msea.2020.140660", "fatigue: types of fatigue data": "sn", "fatigue: method of extraction": "color and shape", "materials: name of the material": "316L", "am: types of am": "L-PBF", "am: am machine": "EOS M290", "am: direciton of specimen (°)": 90, "am: types of feedstock": "powder", "processing: processing sequence and parameters": "SURF as-built", "testing: types of fatigue tests": "uniaxial", "testing: fatigue temperature (°c)": 25, "testing: fatigue environment": "air", "testing: load ratio": 0.1, "testing: frequency (hz)": 5, "testing: load control": "force", "testing: specimens description": "circular cross-section; with drawing; ASTM E466", "testing: critical cross-section size of specimens (mm)": 8, "testing: stress concentration factor of specimens": 1, "static mechanical properties: young's modulus (gpa)": 147, "static mechanical properties: yield strength (mpa)": 439, "static mechanical properties: ultimate tensile strength (mpa)": 553, "static mechanical properties: elongation (%)": 48, "rating score: rating score": 0.6571428571428571}}, {"id": "FatigueData-AM2022:991", "name": "316L", "material_family": "316L", "points": [[258.58409257259467, 95244.94992743636, 0], [249.9686440022655, 98831.30661033955, 0], [236.12364486024293, 149914.0488225889, 0], [247.05190588062666, 177700.61476000398, 0], [224.96621704344275, 282807.24835062685, 0], [215.7206849484314, 1099425.244444996, 1], [210.5650952306764, 1100403.4971424758, 1]], "conditions": {"material": "316L", "am_type": "L-PBF", "load_ratio": "0.1", "test_type": "uniaxial", "temperature": "25", "surface_treatment": "", "heat_treatment": ""}, "metadata": {"dataset id": 991, "metadata: title": "Effects of manufacturing parameters and mechanical post-processing on stainless steel 316L processed by laser powder bed fusion", "metadata: authors": "Afkhami, Shahriar; Bjork, Timo; Dabiri, Mohammad; Piili, Heidi", "metadata: source of the publication": "MATERIALS SCIENCE AND ENGINEERING A-STRUCTURAL MATERIALS PROPERTIES MICROSTRUCTURE AND PROCESSING", "metadata: year of publication": 2021, "metadata: institution": "Lappeenranta Univ Technol", "metadata: country and region": "Finland", "metadata: funding agency": "European Regional Development Fund (ERDF)", "metadata: doi": "10.1016/j.msea.2020.140660", "fatigue: types of fatigue data": "sn", "fatigue: method of extraction": "color and shape", "materials: name of the material": "316L", "am: types of am": "L-PBF", "am: am machine": "EOS M290", "am: direciton of specimen (°)": 90, "am: types of feedstock": "powder", "processing: processing sequence and parameters": "SURF high-frequency mechanical impact", "testing: types of fatigue tests": "uniaxial", "testing: fatigue temperature (°c)": 25, "testing: fatigue environment": "air", "testing: load ratio": 0.1, "testing: frequency (hz)": 5, "testing: load control": "force", "testing: specimens description": "circular cross-section; with drawing; ASTM E466", "testing: critical cross-section size of specimens (mm)": 8, "testing: stress concentration factor of specimens": 1, "static mechanical properties: young's modulus (gpa)": 193, "static mechanical properties: yield strength (mpa)": 471, "static mechanical properties: ultimate tensile strength (mpa)": 647, "static mechanical properties: elongation (%)": 22, "rating score: rating score": 0.6571428571428571}}, {"id": "FatigueData-AM2022:992", "name": "IN718", "material_family": "IN718", "points": [[556.1815288934782, 72274.75738685932, 0], [556.6482829601957, 82586.08962818279, 0], [556.7730240923809, 95258.88079332301, 0], [556.3062700256631, 99610.81097807016, 0], [556.3062700256631, 107140.95694760585, 0], [555.9320466291083, 161546.08811375764, 0], [556.1815288934782, 178929.6265300216, 0], [556.398800695826, 183535.74445557673, 0]], "conditions": {"material": "IN718", "am_type": "L-PBF", "load_ratio": "-1", "test_type": "bending fatigue", "temperature": "25", "surface_treatment": "", "heat_treatment": ""}, "metadata": {"dataset id": 992, "metadata: title": "Pore-affected fatigue life scattering and prediction of additively manufactured Inconel 718: An investigation based on miniature specimen testing and machine learning approach", "metadata: authors": "Chen, Guofeng; Feng, X.; Li, Chang-Peng; Luo, Y. W.; Qi, X. B.; Song, Z. M.; Zhang, B.; Zhang, Guang-Ping", "metadata: source of the publication": "MATERIALS SCIENCE AND ENGINEERING A-STRUCTURAL MATERIALS PROPERTIES MICROSTRUCTURE AND PROCESSING", "metadata: year of publication": 2021, "metadata: institution": "Chinese Acad Sci; Northeastern Univ; Siemens", "metadata: country and region": "Peoples R China", "metadata: funding agency": "National Natural Science Foundation of China (NSFC); Shenyang National Laboratory for Materials Science; project of 'Manufacturing the swirl nozzles of the high pressure turbine by selective laser Melting'", "metadata: doi": "10.1016/j.msea.2020.140693", "fatigue: types of fatigue data": "sn", "fatigue: method of extraction": "color and shape", "materials: name of the material": "IN718", "am: types of am": "L-PBF", "am: am machine": "EOS M280", "am: power (w)": 285, "am: scan speed (mm/s)": 960, "am: hatch space (μm)": 100, "am: layer thickness (μm)": 40, "am: am environment": "Ar", "am: scan pattern": "bidirection", "am: layer scan rotation (°)": 90, "am: types of feedstock": "powder", "processing: processing sequence and parameters": "SURF spark cut; SURF grind; SURF electropolish", "testing: types of fatigue tests": "bending fatigue", "testing: fatigue temperature (°c)": 25, "testing: fatigue environment": "air", "testing: load ratio": -1, "testing: frequency (hz)": 50, "testing: fatigue machine": "home-made", "testing: load control": "strain", "testing: specimens description": "rectangular cross-section; cantilever beam", "testing: critical cross-section size of specimens (mm)": "2, 0.1", "testing: stress concentration factor of specimens": 1, "rating score: rating score": 0.7428571428571429}}, {"id": "FatigueData-AM2022:993", "name": "IN718", "material_family": "IN718", "points": [[528.2002939206347, 127993.20254137248, 0], [528.2002939206347, 142220.47058076836, 0], [529.13380205407, 161656.17572780052, 0], [528.5423068551673, 196418.6040327681, 0], [528.6670479873522, 216609.3512388236, 0], [527.8582809861019, 238437.2456585759, 0], [528.7917891195373, 259772.8965978884, 0], [527.7335398539171, 283798.5078351175, 0], [529.009060921885, 355741.78378335305, 0], [527.6087987217321, 391949.95282974635, 0], [528.1354632210864, 536177.9321103845, 0]], "conditions": {"material": "IN718", "am_type": "L-PBF", "load_ratio": "-1", "test_type": "bending fatigue", "temperature": "25", "surface_treatment": "", "heat_treatment": ""}, "metadata": {"dataset id": 993, "metadata: title": "Pore-affected fatigue life scattering and prediction of additively manufactured Inconel 718: An investigation based on miniature specimen testing and machine learning approach", "metadata: authors": "Chen, Guofeng; Feng, X.; Li, Chang-Peng; Luo, Y. W.; Qi, X. B.; Song, Z. M.; Zhang, B.; Zhang, Guang-Ping", "metadata: source of the publication": "MATERIALS SCIENCE AND ENGINEERING A-STRUCTURAL MATERIALS PROPERTIES MICROSTRUCTURE AND PROCESSING", "metadata: year of publication": 2021, "metadata: institution": "Chinese Acad Sci; Northeastern Univ; Siemens", "metadata: country and region": "Peoples R China", "metadata: funding agency": "National Natural Science Foundation of China (NSFC); Shenyang National Laboratory for Materials Science; project of 'Manufacturing the swirl nozzles of the high pressure turbine by selective laser Melting'", "metadata: doi": "10.1016/j.msea.2020.140693", "fatigue: types of fatigue data": "sn", "fatigue: method of extraction": "color and shape", "materials: name of the material": "IN718", "am: types of am": "L-PBF", "am: am machine": "EOS M280", "am: power (w)": 285, "am: scan speed (mm/s)": 960, "am: hatch space (μm)": 100, "am: layer thickness (μm)": 40, "am: am environment": "Ar", "am: scan pattern": "bidirection", "am: layer scan rotation (°)": 90, "am: types of feedstock": "powder", "processing: processing sequence and parameters": "SURF spark cut; SURF grind; SURF electropolish", "testing: types of fatigue tests": "bending fatigue", "testing: fatigue temperature (°c)": 25, "testing: fatigue environment": "air", "testing: load ratio": -1, "testing: frequency (hz)": 50, "testing: fatigue machine": "home-made", "testing: load control": "strain", "testing: specimens description": "rectangular cross-section; cantilever beam", "testing: critical cross-section size of specimens (mm)": "2, 0.1", "testing: stress concentration factor of specimens": 1, "rating score: rating score": 0.7428571428571429}}, {"id": "FatigueData-AM2022:994", "name": "316L", "material_family": "316L", "points": [[319.21417168391946, 19641.22207990103, 0], [310.24636941228135, 24965.657359020395, 0], [310.04622384528466, 41951.78062234352, 0], [300.711442912086, 61559.16644488687, 0], [291.30078675011424, 85051.71217165476, 0], [281.6410179993915, 162422.4744377406, 0], [249.5042689068676, 178474.90610090195, 0], [249.03786928978874, 335735.43260568555, 0], [249.22885481701135, 364923.66894789034, 0], [270.7606046811675, 487652.4618042354, 0], [260.640022444088, 660907.6787747506, 0], [231.63849092495064, 2016184.3756451288, 1]], "conditions": {"material": "316L", "am_type": "P-DED", "load_ratio": "-1", "test_type": "uniaxial", "temperature": "25", "surface_treatment": "", "heat_treatment": ""}, "metadata": {"dataset id": 994, "metadata: title": "Process-influenced fatigue behavior of AISI 316L manufactured by powder-and wire-based Laser Direct Energy Deposition", "metadata: authors": "Aurich, Jan C.; Beck, Tilmann; Blinn, Bastian; Glaessner, Christopher; Jordan, O.; Lion, P.; Meiniger, S.; Mischliwski, S.; Tepper, C.; Weigold, Matthias", "metadata: source of the publication": "MATERIALS SCIENCE AND ENGINEERING A-STRUCTURAL MATERIALS PROPERTIES MICROSTRUCTURE AND PROCESSING", "metadata: year of publication": 2021, "metadata: institution": "TU Kaiserslautern; Tech Univ Darmstadt", "metadata: country and region": "Germany", "metadata: funding agency": "Rhineland Palatinate Advanced Materials Engineering (AME)", "metadata: doi": "10.1016/j.msea.2021.141383", "fatigue: types of fatigue data": "sn", "fatigue: method of extraction": "color and shape", "materials: name of the material": "316L", "am: types of am": "P-DED", "am: am machine": "DMG MORI LASERTEC 65 DED hybrid", "am: power (w)": 1400, "am: scan speed (mm/s)": 17, "am: hatch space (μm)": 1600, "am: layer thickness (μm)": 900, "am: direciton of specimen (°)": 0, "am: scan pattern": "bidirection", "am: layer scan rotation (°)": 0, "am: powder feed rate (g/s)": 0.2, "am: types of feedstock": "powder", "am: size of feedstock (μm)": "45, 104", "processing: processing sequence and parameters": "SURF machine; SURF polish", "testing: types of fatigue tests": "uniaxial", "testing: fatigue temperature (°c)": 25, "testing: fatigue environment": "air", "testing: load ratio": -1, "testing: frequency (hz)": 2, "testing: fatigue machine": "servo-hydraulic", "testing: load control": "force", "testing: specimens description": "circular cross-section; with drawing", "testing: critical cross-section size of specimens (mm)": 7.6, "testing: stress concentration factor of specimens": 1, "rating score: rating score": 0.7368421052631579}}, {"id": "FatigueData-AM2022:995", "name": "316L", "material_family": "316L", "points": [[327.8942884535669, 31930.937714593096, 0], [319.26589448003375, 40663.59312670147, 0], [301.1676078485152, 94402.13377246365, 0], [291.5726714739661, 121015.19315195702, 0], [249.62540637247736, 132874.61253624904, 0], [271.2576860340623, 231281.7245968963, 0]], "conditions": {"material": "316L", "am_type": "W-DED", "load_ratio": "-1", "test_type": "uniaxial", "temperature": "25", "surface_treatment": "", "heat_treatment": ""}, "metadata": {"dataset id": 995, "metadata: title": "Process-influenced fatigue behavior of AISI 316L manufactured by powder-and wire-based Laser Direct Energy Deposition", "metadata: authors": "Aurich, Jan C.; Beck, Tilmann; Blinn, Bastian; Glaessner, Christopher; Jordan, O.; Lion, P.; Meiniger, S.; Mischliwski, S.; Tepper, C.; Weigold, Matthias", "metadata: source of the publication": "MATERIALS SCIENCE AND ENGINEERING A-STRUCTURAL MATERIALS PROPERTIES MICROSTRUCTURE AND PROCESSING", "metadata: year of publication": 2021, "metadata: institution": "TU Kaiserslautern; Tech Univ Darmstadt", "metadata: country and region": "Germany", "metadata: funding agency": "Rhineland Palatinate Advanced Materials Engineering (AME)", "metadata: doi": "10.1016/j.msea.2021.141383", "fatigue: types of fatigue data": "sn", "fatigue: method of extraction": "color and shape", "materials: name of the material": "316L", "am: types of am": "W-DED", "am: am machine": "ABB IRB 6600/205/1.9 + Fraunhofer CoaxWire", "am: power (w)": 2000, "am: scan speed (mm/s)": 23.26, "am: hatch space (μm)": 1300, "am: layer thickness (μm)": 1600, "am: direciton of specimen (°)": 0, "am: scan pattern": "bidirection", "am: layer scan rotation (°)": 90, "am: types of feedstock": "wire", "am: size of feedstock (μm)": 1200, "processing: processing sequence and parameters": "SURF machine; SURF polish", "testing: types of fatigue tests": "uniaxial", "testing: fatigue temperature (°c)": 25, "testing: fatigue environment": "air", "testing: load ratio": -1, "testing: frequency (hz)": 2, "testing: fatigue machine": "servo-hydraulic", "testing: load control": "force", "testing: specimens description": "circular cross-section; with drawing", "testing: critical cross-section size of specimens (mm)": 7.6, "testing: stress concentration factor of specimens": 1, "rating score: rating score": 0.7105263157894737}}, {"id": "FatigueData-AM2022:996", "name": "AlSi10Mg", "material_family": "AlSi10Mg", "points": [[114.8213578826237, 12489.471652622076, 0], [108.07594936708861, 29249.65510366982, 0], [99.03344790007546, 48982.31008093095, 0], [99.11929149707028, 99613.5993068002, 0], [94.56596343178622, 112432.16802858037, 0], [90.09003452243958, 170388.83316420854, 0], [85.44569354695936, 247727.93458238785, 0], [81.0379746835443, 611307.2436739224, 0], [76.4058462743051, 1694299.35462646, 0], [74.19423683414698, 3758924.5905861664, 0], [71.99662155753343, 10036899.416590517, 1]], "conditions": {"material": "AlSi10Mg", "am_type": "L-PBF", "load_ratio": "0.1", "test_type": "uniaxial", "temperature": "25", "surface_treatment": "", "heat_treatment": ""}, "metadata": {"dataset id": 996, "metadata: title": "Influence of heat treatment on the high-cycle fatigue properties and fatigue damage mechanism of selective laser melted AlSi10Mg alloy", "metadata: authors": "Baek, Min-Seok; Kreethi, R.; Lee, K. A.; Park, Tae-Hyun; Sohn, Yongho", "metadata: source of the publication": "MATERIALS SCIENCE AND ENGINEERING A-STRUCTURAL MATERIALS PROPERTIES MICROSTRUCTURE AND PROCESSING", "metadata: year of publication": 2021, "metadata: institution": "Inha Univ; Univ Cent Florida", "metadata: country and region": "South Korea; USA", "metadata: funding agency": "Korea Institute for Advancement of Technology (KIAT)", "metadata: doi": "10.1016/j.msea.2021.141486", "fatigue: types of fatigue data": "sn", "fatigue: method of extraction": "color and shape", "materials: name of the material": "AlSi10Mg", "am: types of am": "L-PBF", "am: types of feedstock": "powder", "processing: processing sequence and parameters": "NHT; SURF machine; SURF polish", "testing: types of fatigue tests": "uniaxial", "testing: fatigue temperature (°c)": 25, "testing: fatigue environment": "air", "testing: load ratio": 0.1, "testing: frequency (hz)": 10, "testing: fatigue machine": "Instron 8501", "testing: load control": "force", "testing: specimens description": "rectangular cross-section; ASTM E8", "testing: critical cross-section size of specimens (mm)": "3, 1", "testing: stress concentration factor of specimens": 1, "static mechanical properties: yield strength (mpa)": 180, "static mechanical properties: ultimate tensile strength (mpa)": 241, "rating score: rating score": 0.6}}, {"id": "FatigueData-AM2022:997", "name": "AlSi10Mg", "material_family": "AlSi10Mg", "points": [[78.67123630359734, 20458.56163382457, 0], [78.68073136427566, 26846.277318813936, 0], [76.62390235278099, 75043.56412065674, 0], [76.50868511618975, 94784.02666877478, 0], [71.87995923624972, 110097.18375525845, 0], [67.38069960528107, 164510.56181477083, 0], [67.4460281072461, 389970.75296954776, 0], [62.89849352649564, 899588.0403215049, 0], [62.89883080490869, 1195206.7562422021, 0], [58.443495500991304, 3083617.970593886, 0], [58.46367981511634, 5497597.540530546, 0], [54.057804220729444, 9951411.758532766, 1]], "conditions": {"material": "AlSi10Mg", "am_type": "L-PBF", "load_ratio": "0.1", "test_type": "uniaxial", "temperature": "25", "surface_treatment": "", "heat_treatment": ""}, "metadata": {"dataset id": 997, "metadata: title": "Influence of heat treatment on the high-cycle fatigue properties and fatigue damage mechanism of selective laser melted AlSi10Mg alloy", "metadata: authors": "Baek, Min-Seok; Kreethi, R.; Lee, K. A.; Park, Tae-Hyun; Sohn, Yongho", "metadata: source of the publication": "MATERIALS SCIENCE AND ENGINEERING A-STRUCTURAL MATERIALS
