Repository: yunyunfanfan/S-PA-CBB

# S-PA-CBB

Official research code, processed curve records, evaluation outputs, and manuscript source for:

> **From Physics to Selective Generation: Conditional Brownian Bridges for Sparse S–N Curve Reconstruction and Fatigue Decision-Making**

S-PA-CBB reconstructs a complete probabilistic stress–life (S–N) curve from only two to four observed fatigue tests. The method first fits an interpretable Basquin state, diagnoses whether that state is sufficient, and applies a ControlNet-style conditional Brownian-bridge residual only to curves that benefit from correction.

File: am2022_curves.json (part 62 of 98)
PROPERTIES MICROSTRUCTURE AND PROCESSING", "metadata: year of publication": 2021, "metadata: institution": "Inha Univ; Univ Cent Florida", "metadata: country and region": "South Korea; USA", "metadata: funding agency": "Korea Institute for Advancement of Technology (KIAT)", "metadata: doi": "10.1016/j.msea.2021.141486", "fatigue: types of fatigue data": "sn", "fatigue: method of extraction": "color and shape", "materials: name of the material": "AlSi10Mg", "am: types of am": "L-PBF", "am: types of feedstock": "powder", "processing: processing sequence and parameters": "HT 520 C, 2 hour; HT 180 C, 6 hour; SURF machine; SURF polish", "testing: types of fatigue tests": "uniaxial", "testing: fatigue temperature (°c)": 25, "testing: fatigue environment": "air", "testing: load ratio": 0.1, "testing: frequency (hz)": 10, "testing: fatigue machine": "Instron 8501", "testing: load control": "force", "testing: specimens description": "rectangular cross-section; ASTM E8", "testing: critical cross-section size of specimens (mm)": "3, 1", "testing: stress concentration factor of specimens": 1, "static mechanical properties: yield strength (mpa)": 310, "static mechanical properties: ultimate tensile strength (mpa)": 450, "rating score: rating score": 0.6}}, {"id": "FatigueData-AM2022:998", "name": "AlSi10Mg", "material_family": "AlSi10Mg", "points": [[117.04841445908912, 48037.907191279664, 0], [112.5533653059146, 61818.29796240851, 0], [108.09891036555389, 91088.05870749836, 0], [103.58288570227475, 149019.7897013146, 0], [99.12950169715191, 172601.52155171928, 0], [94.61239173884078, 204919.97974263836, 0], [99.1309467818444, 214163.8095076198, 0], [94.60020721654129, 286293.1236565857, 0], [90.05727633738394, 393445.4477552328, 0], [85.51010269882971, 709351.9701015805, 0], [83.19438434982739, 1501180.908663169, 0], [80.96934621453839, 9901841.33563532, 1]], "conditions": {"material": "AlSi10Mg", "am_type": "L-PBF", "load_ratio": "0.1", "test_type": "uniaxial", "temperature": "25", "surface_treatment": "", "heat_treatment": ""}, "metadata": {"dataset id": 998, "metadata: title": "Influence of heat treatment on the high-cycle fatigue properties and fatigue damage mechanism of selective laser melted AlSi10Mg alloy", "metadata: authors": "Baek, Min-Seok; Kreethi, R.; Lee, K. A.; Park, Tae-Hyun; Sohn, Yongho", "metadata: source of the publication": "MATERIALS SCIENCE AND ENGINEERING A-STRUCTURAL MATERIALS PROPERTIES MICROSTRUCTURE AND PROCESSING", "metadata: year of publication": 2021, "metadata: institution": "Inha Univ; Univ Cent Florida", "metadata: country and region": "South Korea; USA", "metadata: funding agency": "Korea Institute for Advancement of Technology (KIAT)", "metadata: doi": "10.1016/j.msea.2021.141486", "fatigue: types of fatigue data": "sn", "fatigue: method of extraction": "color and shape", "materials: name of the material": "AlSi10Mg", "am: types of am": "L-PBF", "am: types of feedstock": "powder", "processing: processing sequence and parameters": "HT 180 C, 6 hour; SURF machine; SURF polish", "testing: types of fatigue tests": "uniaxial", "testing: fatigue temperature (°c)": 25, "testing: fatigue environment": "air", "testing: load ratio": 0.1, "testing: frequency (hz)": 10, "testing: fatigue machine": "Instron 8501", "testing: load control": "force", "testing: specimens description": "rectangular cross-section; ASTM E8", "testing: critical cross-section size of specimens (mm)": "3, 1", "testing: stress concentration factor of specimens": 1, "static mechanical properties: yield strength (mpa)": 263, "static mechanical properties: ultimate tensile strength (mpa)": 447, "rating score: rating score": 0.6}}, {"id": "FatigueData-AM2022:999", "name": "IN718", "material_family": "IN718", "points": [[800.0525587828492, 28733.001921950836, 0], [700.6288404709774, 38116.639957018866, 0], [599.6579381727429, 109363.9470817341, 0], [499.75414480779426, 141712.61866303318, 0], [500.5962303440464, 283614.603661487, 0], [459.72517033884054, 392527.71380845486, 0], [384.7661259901924, 449294.96922638465, 0], [414.6551885995381, 609666.8483435488, 0], [400.3553857696255, 863453.4429789959, 0], [414.33449189263695, 1071064.7549782298, 0], [398.81122016199436, 1071064.7549782298, 0], [385.19714290088984, 2503231.1730117495, 0], [429.9820567455422, 2611487.953778754, 0], [384.38303501707236, 3038445.734120427, 0], [400.1313667578684, 3962045.5362668494, 0], [369.84072344305304, 6346432.709877677, 0], [384.0180061551655, 9940363.364337983, 1], [370.4879790540646, 9959669.957733158, 1], [354.59967846151517, 9992024.573804762, 1], [400.0744070677223, 10043954.272507355, 1]], "conditions": {"material": "IN718", "am_type": "P-DED", "load_ratio": "-1", "test_type": "uniaxial", "temperature": "25", "surface_treatment": "", "heat_treatment": ""}, "metadata": {"dataset id": 999, "metadata: title": "Room and high temperature high-cycle fatigue properties of Inconel 718 superalloy prepared using laser directed energy deposition", "metadata: authors": "Gao, Xuehao; Huang Weidong; Lin, Xin; Ren Yongming; Wang, Zihong; Yu, Xiaobin; Zhang, Shuya; Zhang, Yufeng", "metadata: source of the publication": "MATERIALS SCIENCE AND ENGINEERING A-STRUCTURAL MATERIALS PROPERTIES MICROSTRUCTURE AND PROCESSING", "metadata: year of publication": 2021, "metadata: institution": "Northwestern Polytech Univ; Xian Technol Univ", "metadata: country and region": "Peoples R China", "metadata: funding agency": "National Key Research and Development Program, China; National Natural Science Foundation of China (NSFC)", "metadata: doi": "10.1016/j.msea.2021.141865", "fatigue: types of fatigue data": "sn", "fatigue: method of extraction": "color and shape", "materials: name of the material": "IN718", "am: types of am": "P-DED", "am: power (w)": 2500, "am: scan speed (mm/s)": 60, "am: layer thickness (μm)": 600, "am: direciton of specimen (°)": 0, "am: am environment": "Ar", "am: layer scan rotation (°)": 90, "am: powder feed rate (g/s)": 0.417, "am: types of feedstock": "powder", "am: size of feedstock (μm)": "53, 106", "processing: processing sequence and parameters": "HT 1100 C, 1.5 hour; HT 980 C, 1 hour; HT 720 C, 8 hour; HT 620 C, 8 hour; SURF machine", "testing: types of fatigue tests": "uniaxial", "testing: fatigue temperature (°c)": 25, "testing: fatigue environment": "air", "testing: load ratio": -1, "testing: frequency (hz)": 140, "testing: fatigue machine": "QBG-50", "testing: load control": "force", "testing: specimens description": "circular cross-section; with drawing", "testing: critical cross-section size of specimens (mm)": 5, "testing: stress concentration factor of specimens": 1, "static mechanical properties: yield strength (mpa)": 1106, "static mechanical properties: ultimate tensile strength (mpa)": 1309, "static mechanical properties: elongation (%)": 26.3, "rating score: rating score": 0.7894736842105263}}, {"id": "FatigueData-AM2022:1000", "name": "IN718", "material_family": "IN718", "points": [[420.2509842519685, 27974.30201353228, 0], [494.64368081180817, 31647.41028993508, 0], [495.01418101681026, 37488.12748899107, 0], [445.0923380483805, 42592.63441191713, 0], [444.4006713817139, 57178.732284990765, 0], [480.2083333333333, 58475.68374616844, 0], [379.88032492824925, 91656.95582623531, 0], [339.9378177531777, 155721.3587803482, 0], [400.03050906555086, 162332.70021990637, 0], [289.8380640465793, 188447.35110309895, 0], [299.5754766297663, 295439.95392599504, 0], [280.0859727347273, 419825.93156240485, 0], [279.7154725297253, 503632.47113980027, 0], [299.94597683476843, 560990.7551691785, 0], [279.7154725297253, 609797.0752454831, 0], [299.8966430914309, 637377.1042686253, 0], [270.15597068470686, 953902.2980272529, 0], [270.15597068470686, 1614501.712521106, 0], [289.86535662299855, 1621474.927817671, 0], [320.3125, 3419405.589581908, 0], [270.15597068470686, 9935913.366863549, 1], [258.5214688396884, 9990490.403587162, 1], [290.3371412464125, 9998900.39452064, 1], [280.8269731447314, 9998900.39452064, 1]], "conditions": {"material": "IN718", "am_type": "P-DED", "load_ratio": "-1", "test_type": "uniaxial", "temperature": "650", "surface_treatment": "", "heat_treatment": ""}, "metadata": {"dataset id": 1000, "metadata: title": "Room and high temperature high-cycle fatigue properties of Inconel 718 superalloy prepared using laser directed energy deposition", "metadata: authors": "Gao, Xuehao; Huang Weidong; Lin, Xin; Ren Yongming; Wang, Zihong; Yu, Xiaobin; Zhang, Shuya; Zhang, Yufeng", "metadata: source of the publication": "MATERIALS SCIENCE AND ENGINEERING A-STRUCTURAL MATERIALS PROPERTIES MICROSTRUCTURE AND PROCESSING", "metadata: year of publication": 2021, "metadata: institution": "Northwestern Polytech Univ; Xian Technol Univ", "metadata: country and region": "Peoples R China", "metadata: funding agency": "National Key Research and Development Program, China; National Natural Science Foundation of China (NSFC)", "metadata: doi": "10.1016/j.msea.2021.141865", "fatigue: types of fatigue data": "sn", "fatigue: method of extraction": "color and shape", "materials: name of the material": "IN718", "am: types of am": "P-DED", "am: power (w)": 2500, "am: scan speed (mm/s)": 60, "am: layer thickness (μm)": 600, "am: direciton of specimen (°)": 0, "am: am environment": "Ar", "am: layer scan rotation (°)": 90, "am: powder feed rate (g/s)": 0.417, "am: types of feedstock": "powder", "am: size of feedstock (μm)": "53, 106", "processing: processing sequence and parameters": "HT 1100 C, 1.5 hour; HT 980 C, 1 hour; HT 720 C, 8 hour; HT 620 C, 8 hour; SURF machine", "testing: types of fatigue tests": "uniaxial", "testing: fatigue temperature (°c)": 650, "testing: fatigue environment": "air", "testing: load ratio": -1, "testing: frequency (hz)": 140, "testing: fatigue machine": "QBG-50", "testing: load control": "force", "testing: specimens description": "circular cross-section; with drawing", "testing: critical cross-section size of specimens (mm)": 5, "testing: stress concentration factor of specimens": 1, "static mechanical properties: yield strength (mpa)": 938, "static mechanical properties: ultimate tensile strength (mpa)": 1063, "static mechanical properties: elongation (%)": 18.2, "rating score: rating score": 0.7894736842105263}}, {"id": "FatigueData-AM2022:1001", "name": "AlSi10Mg0.4", "material_family": "AlSi10Mg0.4", "points": [[130.16088369526742, 15898089.962303653, 0], [110.05650986933381, 102056203.95243284, 0], [89.76054626579112, 770514980.4205025, 0]], "conditions": {"material": "AlSi10Mg0.4", "am_type": "L-PBF", "load_ratio": "-1", "test_type": "uniaxial; VHCF", "temperature": "25", "surface_treatment": "", "heat_treatment": ""}, "metadata": {"dataset id": 1001, "metadata: title": "Microstructure evolution, fatigue crack growth, and ultrasonic fatigue in As-fabricated laser powder bed and conventionally cast Al-10Si-0.4Mg: A mechanistic understanding and integrated flaw-sensitive fatigue design methods", "metadata: authors": "Hummelt, Edward J.; Lados, Diana A.; Piette, Timothy D.; Spangenberger, Anthony G.; Warren, Robert J.", "metadata: source of the publication": "MATERIALS SCIENCE AND ENGINEERING A-STRUCTURAL MATERIALS PROPERTIES MICROSTRUCTURE AND PROCESSING", "metadata: year of publication": 2021, "metadata: institution": "Eaton Corp; Worcester Polytech Inst", "metadata: country and region": "USA", "metadata: funding agency": "National Science Foundation (NSF)", "metadata: doi": "10.1016/j.msea.2021.141892", "fatigue: types of fatigue data": "sn", "fatigue: method of extraction": "color and shape", "materials: name of the material": "AlSi10Mg0.4", "am: types of am": "L-PBF", "am: am machine": "EOS M290", "am: layer thickness (μm)": 30, "am: preheat temperature (°c)": 160, "am: direciton of specimen (°)": 90, "am: am environment": "Ar", "am: types of feedstock": "powder", "processing: processing sequence and parameters": "SURF machine; SURF polish", "testing: types of fatigue tests": "uniaxial; VHCF", "testing: fatigue temperature (°c)": 25, "testing: fatigue environment": "air", "testing: load ratio": -1, "testing: frequency (hz)": "19000, 20000", "testing: load control": "displacement", "testing: specimens description": "circular cross-section; with drawing", "testing: critical cross-section size of specimens (mm)": 6, "testing: stress concentration factor of specimens": 1, "static mechanical properties: young's modulus (gpa)": 72, "static mechanical properties: yield strength (mpa)": 232.2, "static mechanical properties: ultimate tensile strength (mpa)": 423, "static mechanical properties: elongation (%)": 5.3, "rating score: rating score": 0.7428571428571429}}, {"id": "FatigueData-AM2022:1002", "name": "AlSi10Mg0.4", "material_family": "AlSi10Mg0.4", "points": [[130.1385438227762, 991008.3871574922, 0], [110.27517405684, 7475629.629293757, 0], [89.9345307083149, 1375871750.550613, 0]], "conditions": {"material": "AlSi10Mg0.4", "am_type": "L-PBF", "load_ratio": "-1", "test_type": "uniaxial; VHCF", "temperature": "25", "surface_treatment": "", "heat_treatment": ""}, "metadata": {"dataset id": 1002, "metadata: title": "Microstructure evolution, fatigue crack growth, and ultrasonic fatigue in As-fabricated laser powder bed and conventionally cast Al-10Si-0.4Mg: A mechanistic understanding and integrated flaw-sensitive fatigue design methods", "metadata: authors": "Hummelt, Edward J.; Lados, Diana A.; Piette, Timothy D.; Spangenberger, Anthony G.; Warren, Robert J.", "metadata: source of the publication": "MATERIALS SCIENCE AND ENGINEERING A-STRUCTURAL MATERIALS PROPERTIES MICROSTRUCTURE AND PROCESSING", "metadata: year of publication": 2021, "metadata: institution": "Eaton Corp; Worcester Polytech Inst", "metadata: country and region": "USA", "metadata: funding agency": "National Science Foundation (NSF)", "metadata: doi": "10.1016/j.msea.2021.141892", "fatigue: types of fatigue data": "sn", "fatigue: method of extraction": "color and shape", "materials: name of the material": "AlSi10Mg0.4", "am: types of am": "L-PBF", "am: am machine": "EOS M290", "am: layer thickness (μm)": 30, "am: preheat temperature (°c)": 160, "am: direciton of specimen (°)": 0, "am: am environment": "Ar", "am: types of feedstock": "powder", "processing: processing sequence and parameters": "SURF machine; SURF polish", "testing: types of fatigue tests": "uniaxial; VHCF", "testing: fatigue temperature (°c)": 25, "testing: fatigue environment": "air", "testing: load ratio": -1, "testing: frequency (hz)": "19000, 20000", "testing: load control": "displacement", "testing: specimens description": "circular cross-section; with drawing", "testing: critical cross-section size of specimens (mm)": 6, "testing: stress concentration factor of specimens": 1, "static mechanical properties: young's modulus (gpa)": 74.2, "static mechanical properties: yield strength (mpa)": 249.8, "static mechanical properties: ultimate tensile strength (mpa)": 388.5, "static mechanical properties: elongation (%)": 9.6, "rating score: rating score": 0.7428571428571429}}, {"id": "FatigueData-AM2022:1003", "name": "AlSi10Mg0.4", "material_family": "AlSi10Mg0.4", "points": [[39.78766277463987, 1813047.3576709758, 0], [34.85854784131249, 5018542.364936245, 0], [30.01879239794993, 1586260358.658585, 1], [30.01879239794993, 1820902684.216713, 1]], "conditions": {"material": "AlSi10Mg0.4", "am_type": "L-PBF", "load_ratio": "-1", "test_type": "uniaxial; VHCF", "temperature": "25", "surface_treatment": "", "heat_treatment": ""}, "metadata": {"dataset id": 1003, "metadata: title": "Microstructure evolution, fatigue crack growth, and ultrasonic fatigue in As-fabricated laser powder bed and conventionally cast Al-10Si-0.4Mg: A mechanistic understanding and integrated flaw-sensitive fatigue design methods", "metadata: authors": "Hummelt, Edward J.; Lados, Diana A.; Piette, Timothy D.; Spangenberger, Anthony G.; Warren, Robert J.", "metadata: source of the publication": "MATERIALS SCIENCE AND ENGINEERING A-STRUCTURAL MATERIALS PROPERTIES MICROSTRUCTURE AND PROCESSING", "metadata: year of publication": 2021, "metadata: institution": "Eaton Corp; Worcester Polytech Inst", "metadata: country and region": "USA", "metadata: funding agency": "National Science Foundation (NSF)", "metadata: doi": "10.1016/j.msea.2021.141892", "fatigue: types of fatigue data": "sn", "fatigue: method of extraction": "color and shape", "materials: name of the material": "AlSi10Mg0.4", "am: types of am": "L-PBF", "am: am machine": "EOS M290", "am: layer thickness (μm)": 30, "am: preheat temperature (°c)": 160, "am: direciton of specimen (°)": 90, "am: am environment": "Ar", "am: types of feedstock": "powder", "processing: processing sequence and parameters": "SURF as-built", "testing: types of fatigue tests": "uniaxial; VHCF", "testing: fatigue temperature (°c)": 25, "testing: fatigue environment": "air", "testing: load ratio": -1, "testing: frequency (hz)": "19000, 20000", "testing: load control": "displacement", "testing: specimens description": "circular cross-section; with drawing", "testing: critical cross-section size of specimens (mm)": 6, "testing: stress concentration factor of specimens": 1, "static mechanical properties: young's modulus (gpa)": 72, "static mechanical properties: yield strength (mpa)": 232.2, "static mechanical properties: ultimate tensile strength (mpa)": 423, "static mechanical properties: elongation (%)": 5.3, "rating score: rating score": 0.7428571428571429}}, {"id": "FatigueData-AM2022:1004", "name": "Fe40Mn20Co20Cr15Si5", "material_family": "Fe40Mn20Co20Cr15Si5", "points": [[459.36068846989855, 67811.21590117938, 0], [459.56503058181283, 79604.26617963894, 0], [459.80589394935066, 92712.9336433766, 0], [419.49742202901496, 123751.45657321581, 0], [419.2930799171007, 148803.76734391326, 0], [419.49742202901496, 187962.91673165007, 0], [389.41389071424976, 414898.3195903257, 0], [389.2095486023354, 503237.26157338446, 0], [389.8956174493253, 706725.5293440277, 0], [349.99582975281817, 1124493.3094227603, 0], [349.34628216145177, 1594186.2107161726, 0], [349.1419400495376, 1905660.579538926, 0], [299.7763231056969, 9975499.163551832, 1], [199.33730981145428, 10026631.777502825, 1], [249.79767982611332, 10062413.124351451, 1], [324.4591315776172, 10070216.780226141, 1]], "conditions": {"material": "Fe40Mn20Co20Cr15Si5", "am_type": "L-PBF", "load_ratio": "-1", "test_type": "bending fatigue", "temperature": "25", "surface_treatment": "", "heat_treatment": ""}, "metadata": {"dataset id": 1004, "metadata: title": "Metastable high entropy alloys: An excellent defect tolerant material for additive manufacturing", "metadata: authors": "Agrawal, Priyanshi; Cho, Kyu C.; Haridas, Ravi Sankar; McWilliams, Brandon A.; Mishra, Rajiv S.; Thapliyal, Saket; Yadav, Surekha", "metadata: source of the publication": "MATERIALS SCIENCE AND ENGINEERING A-STRUCTURAL MATERIALS PROPERTIES MICROSTRUCTURE AND PROCESSING", "metadata: year of publication": 2021, "metadata: institution": "US Army; Univ North Texas", "metadata: country and region": "USA", "metadata: funding agency": "Army Research Laboratory, US Army; University of North Texas ", "metadata: doi": "10.1016/j.msea.2021.142005", "fatigue: types of fatigue data": "sn", "fatigue: method of extraction": "color and shape", "materials: name of the material": "Fe40Mn20Co20Cr15Si5", "am: types of am": "L-PBF", "am: power (w)": 120, "am: scan speed (mm/s)": 800, "am: hatch space (μm)": 100, "am: layer thickness (μm)": 40, "am: direciton of specimen (°)": 90, "am: am environment": "Ar", "am: layer scan rotation (°)": 67, "am: types of feedstock": "powder", "am: size of feedstock (μm)": "15, 45", "processing: processing sequence and parameters": "SURF machine; SURF polish", "testing: types of fatigue tests": "bending fatigue", "testing: fatigue temperature (°c)": 25, "testing: fatigue environment": "air", "testing: load ratio": -1, "testing: frequency (hz)": 20, "testing: fatigue machine": "custom-made tabletop mini-fatigue testing machine", "testing: load control": "force", "testing: specimens description": "rectangular cross-section; with drawing", "testing: stress concentration factor of specimens": 1, "static mechanical properties: yield strength (mpa)": 515, "static mechanical properties: ultimate tensile strength (mpa)": 1000, "rating score: rating score": 0.7714285714285715}}, {"id": "FatigueData-AM2022:1005", "name": "IN718", "material_family": "IN718", "points": [[699.2997004651506, 12354.05970623474, 0], [699.6901171989529, 14566.601828595216, 0], [699.6397343279086, 16960.796719380043, 0], [649.467689857285, 18726.8423632958, 0], [649.9462260986245, 22765.409863956826, 0], [649.6565751069106, 28386.994497261872, 0], [599.7741816280009, 31902.71303038199, 0], [599.484530636287, 37548.82462270889, 0], [599.1948796445731, 41501.187310677466, 0], [549.3124861656632, 42656.50610541834, 0], [549.7910224070029, 83127.83024726258, 0], [499.37970981570936, 123195.25343996924, 0], [549.7910224070029, 145856.5726677007, 0], [499.9590117991371, 181873.71764664826, 0], [449.6862015864251, 190276.2576534103, 0], [500.09751417771866, 197337.7927200233, 0], [449.6862015864251, 275197.81377676013, 0], [449.6358187153811, 433861.58236161247, 0], [399.99269335714104, 794792.3425928915, 0], [399.75342523647123, 2350258.145104719, 0], [350.1102998782313, 99161111.60833514, 0], [350.2991851278569, 111671237.34956232, 1]], "conditions": {"material": "IN718", "am_type": "P-DED", "load_ratio": "-1", "test_type": "rotating bending fatigue", "temperature": "25", "surface_treatment": "", "heat_treatment": ""}, "metadata": {"dataset id": 1005, "metadata: title": "Fatigue life extension of additively manufactured Nickel-base 718 alloy by nanostructured surface", "metadata: authors": "Amanov, Auezhan; Karimbaev, Ruslan M.; Pyun, Young Sik", "metadata: source of the publication": "MATERIALS SCIENCE AND ENGINEERING A-STRUCTURAL MATERIALS PROPERTIES MICROSTRUCTURE AND PROCESSING", "metadata: year of publication": 2022, "metadata: institution": "Sun Moon Univ", "metadata: country and region": "South Korea", "metadata: funding agency": "Korea Hydro & Nuclear Power Co., Ltd. ; Ministry of Commerce, Industry and Energy, South Korea; National Research Foundation of Korea (NRF)", "metadata: doi": "10.1016/j.msea.2021.142041", "fatigue: types of fatigue data": "sn", "fatigue: method of extraction": "color and shape", "materials: name of the material": "IN718", "am: types of am": "P-DED", "am: am machine": "DMG MORI LASERTEC 65 DED hybrid", "am: power (w)": "1400, 1800", "am: scan speed (mm/s)": 900, "am: layer thickness (μm)": "850, 980", "am: direciton of specimen (°)": 90, "am: types of feedstock": "powder", "am: size of feedstock (μm)": "55, 105", "processing: processing sequence and parameters": "SURF machine", "testing: types of fatigue tests": "rotating bending fatigue", "testing: fatigue temperature (°c)": 25, "testing: fatigue environment": "air", "testing: load ratio": -1, "testing: frequency (hz)": 52.5, "testing: fatigue machine": "Yamamoto YRB 200-30", "testing: load control": "force", "testing: specimens description": "circular cross-section; with drawing", "testing: critical cross-section size of specimens (mm)": 3, "testing: stress concentration factor of specimens": 1, "static mechanical properties: yield strength (mpa)": 420, "static mechanical properties: ultimate tensile strength (mpa)": 810, "rating score: rating score": 0.6842105263157895}}, {"id": "FatigueData-AM2022:1006", "name": "IN718", "material_family": "IN718", "points": [[699.9293853196227, 23537.673369765347, 0], [699.7405000699971, 35853.85197425812, 0], [649.7069579779547, 69192.99426846733, 0], [649.6565751069106, 80400.43282745351, 0], [649.467689857285, 102045.11623347402, 0], [599.2452625156172, 1447414.2810072456, 0], [599.824564499045, 1886277.4860945616, 0], [599.7741816280009, 2262091.0311002852, 0], [549.8278163632494, 4552303.4863160765, 0], [549.6021371573772, 6976683.478186528, 0], [549.6021371573772, 8916450.98177267, 0], [499.6189779363791, 102709181.53174902, 0], [500.09751417771866, 108535222.3896561, 1]], "conditions": {"material": "IN718", "am_type": "P-DED", "load_ratio": "-1", "test_type": "rotating bending fatigue", "temperature": "25", "surface_treatment": "", "heat_treatment": ""}, "metadata": {"dataset id": 1006, "metadata: title": "Fatigue life extension of additively manufactured Nickel-base 718 alloy by nanostructured surface", "metadata: authors": "Amanov, Auezhan; Karimbaev, Ruslan M.; Pyun, Young Sik", "metadata: source of the publication": "MATERIALS SCIENCE AND ENGINEERING A-STRUCTURAL MATERIALS PROPERTIES MICROSTRUCTURE AND PROCESSING", "metadata: year of publication": 2022, "metadata: institution": "Sun Moon Univ", "metadata: country and region": "South Korea", "metadata: funding agency": "Korea Hydro & Nuclear Power Co., Ltd. ; Ministry of Commerce, Industry and Energy, South Korea; National Research Foundation of Korea (NRF)", "metadata: doi": "10.1016/j.msea.2021.142041", "fatigue: types of fatigue data": "sn", "fatigue: method of extraction": "color and shape", "materials: name of the material": "IN718", "am: types of am": "P-DED", "am: am machine": "DMG MORI LASERTEC 65 DED hybrid", "am: power (w)": "1400, 1800", "am: scan speed (mm/s)": 900, "am: layer thickness (μm)": "850, 980", "am: direciton of specimen (°)": 90, "am: types of feedstock": "powder", "am: size of feedstock (μm)": "55, 105", "processing: processing sequence and parameters": "SURF ultrasonic nanocrystal surface modification at RT", "testing: types of fatigue tests": "rotating bending fatigue", "testing: fatigue temperature (°c)": 25, "testing: fatigue environment": "air", "testing: load ratio": -1, "testing: frequency (hz)": 52.5, "testing: fatigue machine": "Yamamoto YRB 200-30", "testing: load control": "force", "testing: specimens description": "circular cross-section; with drawing", "testing: critical cross-section size of specimens (mm)": 3, "testing: stress concentration factor of specimens": 1, "static mechanical properties: yield strength (mpa)": 570, "static mechanical properties: ultimate tensile strength (mpa)": 780, "rating score: rating score": 0.6842105263157895}}, {"id": "FatigueData-AM2022:1007", "name": "IN718", "material_family": "IN718", "points": [[699.4004662072389, 41182.944890214196, 0], [699.6901171989529, 45296.44753889715, 0], [699.6397343279086, 52525.315179940066, 0], [649.467689857285, 271410.4986084759, 0], [649.9966089696686, 322574.6489674989, 0], [600.0638326197147, 3015297.2677399293, 0], [600.2527178693404, 3503695.8292208156, 0], [599.824564499045, 5002813.4279017635, 0], [549.6021371573772, 99748112.39437686, 0], [549.841405278047, 110900156.74667242, 1]], "conditions": {"material": "IN718", "am_type": "P-DED", "load_ratio": "-1", "test_type": "rotating bending fatigue", "temperature": "25", "surface_treatment": "", "heat_treatment": ""}, "metadata": {"dataset id": 1007, "metadata: title": "Fatigue life extension of additively manufactured Nickel-base 718 alloy by nanostructured surface", "metadata: authors": "Amanov, Auezhan; Karimbaev, Ruslan M.; Pyun, Young Sik", "metadata: source of the publication": "MATERIALS SCIENCE AND ENGINEERING A-STRUCTURAL MATERIALS PROPERTIES MICROSTRUCTURE AND PROCESSING", "metadata: year of publication": 2022, "metadata: institution": "Sun Moon Univ", "metadata: country and region": "South Korea", "metadata: funding agency": "Korea Hydro & Nuclear Power Co., Ltd. ; Ministry of Commerce, Industry and Energy, South Korea; National Research Foundation of Korea (NRF)", "metadata: doi": "10.1016/j.msea.2021.142041", "fatigue: types of fatigue data": "sn", "fatigue: method of extraction": "color and shape", "materials: name of the material": "IN718", "am: types of am": "P-DED", "am: am machine": "DMG MORI LASERTEC 65 DED hybrid", "am: power (w)": "1400, 1800", "am: scan speed (mm/s)": 900, "am: layer thickness (μm)": "850, 980", "am: direciton of specimen (°)": 90, "am: types of feedstock": "powder", "am: size of feedstock (μm)": "55, 105", "processing: processing sequence and parameters": "SURF ultrasonic nanocrystal surface modification at HT", "testing: types of fatigue tests": "rotating bending fatigue", "testing: fatigue temperature (°c)": 25, "testing: fatigue environment": "air", "testing: load ratio": -1, "testing: frequency (hz)": 52.5, "testing: fatigue machine": "Yamamoto YRB 200-30", "testing: load control": "force", "testing: specimens description": "circular cross-section; with drawing", "testing: critical cross-section size of specimens (mm)": 3, "testing: stress concentration factor of specimens": 1, "static mechanical properties: yield strength (mpa)": 620, "static mechanical properties: ultimate tensile strength (mpa)": 710, "rating score: rating score": 0.6842105263157895}}, {"id": "FatigueData-AM2022:1008", "name": "IN718", "material_family": "IN718", "points": [[928.4298795368908, 8859.078885750841, 0], [799.8207110642539, 70543.3243049903, 0], [699.187466239742, 212944.00591783976, 0], [599.6703762275721, 699267.9367424487, 0], [499.4835933279969, 10178950.050915716, 1]], "conditions": {"material": "IN718", "am_type": "L-PBF", "load_ratio": "-1", "test_type": "uniaxial", "temperature": "25", "surface_treatment": "", "heat_treatment": ""}, "metadata": {"dataset id": 1008, "metadata: title": "In-situ observation of microstructurally small fatigue crack initiation and growth behaviors of additively-manufactured alloy 718", "metadata: authors": "Aota, Kinya; Furuya, Yoshiyuki; Kanegae, Yoshiharu; Kang, Dong-Soo; Kitano, Houichi; Kuwabara, Kosuke; Nakamura, Terumi; Nishikawa, Hideaki", "metadata: source of the publication": "MATERIALS SCIENCE AND ENGINEERING A-STRUCTURAL MATERIALS PROPERTIES MICROSTRUCTURE AND PROCESSING", "metadata: year of publication": 2022, "metadata: institution": "Hitachi Met Ltd; Natl Inst Mat Sci", "metadata: country and region": "Japan", "metadata: funding agency": "Hitachi Metals, LTD.", "metadata: doi": "10.1016/j.msea.2022.142682", "fatigue: types of fatigue data": "sn", "fatigue: method of extraction": "color and shape", "materials: name of the material": "IN718", "am: types of am": "L-PBF", "am: am machine": "EOS M290", "am: power (w)": 285, "am: scan speed (mm/s)": 980, "am: hatch space (μm)": 110, "am: layer thickness (μm)": 40, "am: preheat temperature (°c)": 80, "am: direciton of specimen (°)": 90, "am: types of feedstock": "powder", "processing: processing sequence and parameters": "HT 980 C, 1 hour; HT 718 C, 1 hour; HT 621 C, 8 hour; SURF machine; SURF polish", "testing: types of fatigue tests": "uniaxial", "testing: fatigue temperature (°c)": 25, "testing: fatigue environment": "air", "testing: load ratio": -1, "testing: frequency (hz)": 20, "testing: fatigue machine": "servo-hydraulic", "testing: load control": "force", "testing: specimens description": "circular cross-section; with drawing", "testing: critical cross-section size of specimens (mm)": 4, "testing: stress concentration factor of specimens": 1, "static mechanical properties: yield strength (mpa)": 1179, "static mechanical properties: ultimate tensile strength (mpa)": 1350, "static mechanical properties: elongation (%)": 24, "rating score: rating score": 0.8285714285714286}}, {"id": "FatigueData-AM2022:1009", "name": "IN718", "material_family": "IN718", "points": [[683.083416310354, 86017.01481463478, 0], [599.4471452651037, 140219.3644469022, 0], [500.02168444791397, 335934.28114438744, 0], [399.7432723533586, 1406685.6891902247, 0]], "conditions": {"material": "IN718", "am_type": "L-PBF", "load_ratio": "-1", "test_type": "uniaxial", "temperature": "25", "surface_treatment": "", "heat_treatment": ""}, "metadata": {"dataset id": 1009, "metadata: title": "In-situ observation of microstructurally small fatigue crack initiation and growth behaviors of additively-manufactured alloy 718", "metadata: authors": "Aota, Kinya; Furuya, Yoshiyuki; Kanegae, Yoshiharu; Kang, Dong-Soo; Kitano, Houichi; Kuwabara, Kosuke; Nakamura, Terumi; Nishikawa, Hideaki", "metadata: source of the publication": "MATERIALS SCIENCE AND ENGINEERING A-STRUCTURAL MATERIALS PROPERTIES MICROSTRUCTURE AND PROCESSING", "metadata: year of publication": 2022, "metadata: institution": "Hitachi Met Ltd; Natl Inst Mat Sci", "metadata: country and region": "Japan", "metadata: funding agency": "Hitachi Metals, LTD.", "metadata: doi": "10.1016/j.msea.2022.142682", "fatigue: types of fatigue data": "sn", "fatigue: method of extraction": "color and shape", "materials: name of the material": "IN718", "am: types of am": "L-PBF", "am: am machine": "EOS M290", "am: power (w)": 285, "am: scan speed (mm/s)": 980, "am: hatch space (μm)": 110, "am: layer thickness (μm)": 40, "am: preheat temperature (°c)": 80, "am: direciton of specimen (°)": 90, "am: types of feedstock": "powder", "processing: processing sequence and parameters": "HT 980 C, 1 hour; HT 718 C, 1 hour; HT 621 C, 8 hour; SURF machine; SURF polish", "testing: types of fatigue tests": "uniaxial", "testing: fatigue temperature (°c)": 25, "testing: fatigue environment": "air", "testing: load ratio": -1, "testing: frequency (hz)": 20, "testing: fatigue machine": "servo-hydraulic", "testing: load control": "force", "testing: specimens description": "circular cross-section; with drawing", "testing: critical cross-section size of specimens (mm)": 5, "testing: stress concentration factor of specimens": 1, "static mechanical properties: yield strength (mpa)": 1179, "static mechanical properties: ultimate tensile strength (mpa)": 1350, "static mechanical properties: elongation (%)": 24, "rating score: rating score": 0.8285714285714286}}, {"id": "FatigueData-AM2022:1010", "name": "IN718", "material_family": "IN718", "points": [[701.058201058201, 22384.916380476665, 0], [499.4835933279969, 40184.19055474361, 0], [399.29681042842185, 245592.50241558295, 0], [399.29681042842185, 331367.1417589135, 0], [298.5178156543469, 4047863.3973026406, 1]], "conditions": {"material": "IN718", "am_type": "E-PBF", "load_ratio": "-1", "test_type": "uniaxial", "temperature": "25", "surface_treatment": "", "heat_treatment": ""}, "metadata": {"dataset id": 1010, "metadata: title": "In-situ observation of microstructurally small fatigue crack initiation and growth behaviors of additively-manufactured alloy 718", "metadata: authors": "Aota, Kinya; Furuya, Yoshiyuki; Kanegae, Yoshiharu; Kang, Dong-Soo; Kitano, Houichi; Kuwabara, Kosuke; Nakamura, Terumi; Nishikawa, Hideaki", "metadata: source of the publication": "MATERIALS SCIENCE AND ENGINEERING A-STRUCTURAL MATERIALS PROPERTIES MICROSTRUCTURE AND PROCESSING", "metadata: year of publication": 2022, "metadata: institution": "Hitachi Met Ltd; Natl Inst Mat Sci", "metadata: country and region": "Japan", "metadata: funding agency": "Hitachi Metals, LTD.", "metadata: doi": "10.1016/j.msea.2022.142682", "fatigue: types of fatigue data": "sn", "fatigue: method of extraction": "color and shape", "materials: name of the material": "IN718", "am: types of am": "E-PBF", "am: am machine": "Arcam A2X", "am: hatch space (μm)": 125, "am: layer thickness (μm)": 75, "am: preheat temperature (°c)": 1025, "am: direciton of specimen (°)": 90, "am: voltage (v)": 60000, "am: speed function": 67, "am: types of feedstock": "powder", "processing: processing sequence and parameters": "HT 980 C, 1 hour; HT 718 C, 1 hour; HT 621 C, 8 hour; SURF machine; SURF polish", "testing: types of fatigue tests": "uniaxial", "testing: fatigue temperature (°c)": 25, "testing: fatigue environment": "air", "testing: load ratio": -1, "testing: frequency (hz)": 20, "testing: fatigue machine": "servo-hydraulic", "testing: load control": "force", "testing: specimens description": "circular cross-section; with drawing", "testing: critical cross-section size of specimens (mm)": 4, "testing: stress concentration factor of specimens": 1, "static mechanical properties: yield strength (mpa)": 1196, "static mechanical properties: ultimate tensile strength (mpa)": 1240, "static mechanical properties: elongation (%)": 28, "rating score: rating score": 0.7837837837837838}}, {"id": "FatigueData-AM2022:1011", "name": "IN718", "material_family": "IN718", "points": [[599.6703762275721, 42700.18916021661, 0], [400.1122532653898, 129074.48786716767, 0], [400.3354842278585, 180102.81419079396, 0], [400.1122532653898, 188930.12777712257, 0]], "conditions": {"material": "IN718", "am_type": "E-PBF", "load_ratio": "-1", "test_type": "uniaxial", "temperature": "25", "surface_treatment": "", "heat_treatment": ""}, "metadata": {"dataset id": 1011, "metadata: title": "In-situ observation of microstructurally small fatigue crack initiation and growth behaviors of additively-manufactured alloy 718", "metadata: authors": "Aota, Kinya; Furuya, Yoshiyuki; Kanegae, Yoshiharu; Kang, Dong-Soo; Kitano, Houichi; Kuwabara, Kosuke; Nakamura, Terumi; Nishikawa, Hideaki", "metadata: source of the publication": "MATERIALS SCIENCE AND ENGINEERING A-STRUCTURAL MATERIALS PROPERTIES MICROSTRUCTURE AND PROCESSING", "metadata: year of publication": 2022, "metadata: institution": "Hitachi Met Ltd; Natl Inst Mat Sci", "metadata: country and region": "Japan", "metadata: funding agency": "Hitachi Metals, LTD.", "metadata: doi": "10.1016/j.msea.2022.142682", "fatigue: types of fatigue data": "sn", "fatigue: method of extraction": "color and shape", "materials: name of the material": "IN718", "am: types of am": "E-PBF", "am: am machine": "Arcam A2X", "am: hatch space (μm)": 125, "am: layer thickness (μm)": 75, "am: preheat temperature (°c)": 1025, "am: direciton of specimen (°)": 90, "am: voltage (v)": 60000, "am: speed function": 67, "am: types of feedstock": "powder", "processing: processing sequence and parameters": "HT 980 C, 1 hour; HT 718 C, 1 hour; HT 621 C, 8 hour; SURF machine; SURF polish", "testing: types of fatigue tests": "uniaxial", "testing: fatigue temperature (°c)": 25, "testing: fatigue environment": "air", "testing: load ratio": -1, "testing: frequency (hz)": 20, "testing: fatigue machine": "servo-hydraulic", "testing: load control": "force", "testing: specimens description": "circular cross-section; with drawing", "testing: critical cross-section size of specimens (mm)": 5, "testing: stress concentration factor of specimens": 1, "static mechanical properties: yield strength (mpa)": 1196, "static mechanical properties: ultimate tensile strength (mpa)": 1240, "static mechanical properties: elongation (%)": 28, "rating score: rating score": 0.7837837837837838}}, {"id": "FatigueData-AM2022:1012", "name": "IN718", "material_family": "IN718", "points": [[794.7730920166348, 3583.51006850708, 0], [687.422736488157, 14299.360553085753, 0], [514.0168970814133, 78509.87933660665, 0]], "conditions": {"material": "IN718", "am_type": "W-DED", "load_ratio": "-1", "test_type": "uniaxial", "temperature": "25", "surface_treatment": "", "heat_treatment": ""}, "metadata": {"dataset id": 1012, "metadata: title": "In-situ observation of microstructurally small fatigue crack initiation and growth behaviors of additively-manufactured alloy 718", "metadata: authors": "Aota, Kinya; Furuya, Yoshiyuki; Kanegae, Yoshiharu; Kang, Dong-Soo; Kitano, Houichi; Kuwabara, Kosuke; Nakamura, Terumi; Nishikawa, Hideaki", "metadata: source of the publication": "MATERIALS SCIENCE AND ENGINEERING A-STRUCTURAL MATERIALS PROPERTIES MICROSTRUCTURE AND PROCESSING", "metadata: year of publication": 2022, "metadata: institution": "Hitachi Met Ltd; Natl Inst Mat Sci", "metadata: country and region": "Japan", "metadata: funding agency": "Hitachi Metals, LTD.", "metadata: doi": "10.1016/j.msea.2022.142682", "fatigue: types of fatigue data": "sn", "fatigue: method of extraction": "color and shape", "materials: name of the material": "IN718", "am: types of am": "W-DED", "am: am machine": "Sciaky EBAM-110", "am: scan speed (mm/s)": 4.133, "am:
