Repository: yunyunfanfan/S-PA-CBB

# S-PA-CBB

Official research code, processed curve records, evaluation outputs, and manuscript source for:

> **From Physics to Selective Generation: Conditional Brownian Bridges for Sparse S–N Curve Reconstruction and Fatigue Decision-Making**

S-PA-CBB reconstructs a complete probabilistic stress–life (S–N) curve from only two to four observed fatigue tests. The method first fits an interpretable Basquin state, diagnoses whether that state is sufficient, and applies a ControlNet-style conditional Brownian-bridge residual only to curves that benefit from correction.

File: am2022_curves.json (part 63 of 98)
direciton of specimen (°)": 90, "am: voltage (v)": 40000, "am: current (a)": 0.06, "am: wire feed rate (mm/s)": 45, "am: types of feedstock": "wire", "processing: processing sequence and parameters": "HT 980 C, 1 hour; HT 718 C, 1 hour; HT 621 C, 8 hour; SURF machine; SURF polish", "testing: types of fatigue tests": "uniaxial", "testing: fatigue temperature (°c)": 25, "testing: fatigue environment": "air", "testing: load ratio": -1, "testing: frequency (hz)": 20, "testing: fatigue machine": "servo-hydraulic", "testing: load control": "force", "testing: specimens description": "circular cross-section; with drawing", "testing: critical cross-section size of specimens (mm)": 4, "testing: stress concentration factor of specimens": 1, "static mechanical properties: yield strength (mpa)": 935, "static mechanical properties: ultimate tensile strength (mpa)": 1180, "static mechanical properties: elongation (%)": 25, "rating score: rating score": 0.7368421052631579}}, {"id": "FatigueData-AM2022:1013", "name": "IN718", "material_family": "IN718", "points": [[597.9620095407305, 25131.72964934497, 0], [598.4084714656674, 28052.966067215548, 0], [415.99307223230966, 169725.47706242444, 0]], "conditions": {"material": "IN718", "am_type": "W-DED", "load_ratio": "-1", "test_type": "uniaxial", "temperature": "25", "surface_treatment": "", "heat_treatment": ""}, "metadata": {"dataset id": 1013, "metadata: title": "In-situ observation of microstructurally small fatigue crack initiation and growth behaviors of additively-manufactured alloy 718", "metadata: authors": "Aota, Kinya; Furuya, Yoshiyuki; Kanegae, Yoshiharu; Kang, Dong-Soo; Kitano, Houichi; Kuwabara, Kosuke; Nakamura, Terumi; Nishikawa, Hideaki", "metadata: source of the publication": "MATERIALS SCIENCE AND ENGINEERING A-STRUCTURAL MATERIALS PROPERTIES MICROSTRUCTURE AND PROCESSING", "metadata: year of publication": 2022, "metadata: institution": "Hitachi Met Ltd; Natl Inst Mat Sci", "metadata: country and region": "Japan", "metadata: funding agency": "Hitachi Metals, LTD.", "metadata: doi": "10.1016/j.msea.2022.142682", "fatigue: types of fatigue data": "sn", "fatigue: method of extraction": "color and shape", "materials: name of the material": "IN718", "am: types of am": "W-DED", "am: am machine": "Sciaky EBAM-110", "am: scan speed (mm/s)": 4.133, "am: direciton of specimen (°)": 90, "am: voltage (v)": 40000, "am: current (a)": 0.06, "am: wire feed rate (mm/s)": 45, "am: types of feedstock": "wire", "processing: processing sequence and parameters": "HT 980 C, 1 hour; HT 718 C, 1 hour; HT 621 C, 8 hour; SURF machine; SURF polish", "testing: types of fatigue tests": "uniaxial", "testing: fatigue temperature (°c)": 25, "testing: fatigue environment": "air", "testing: load ratio": -1, "testing: frequency (hz)": 20, "testing: fatigue machine": "servo-hydraulic", "testing: load control": "force", "testing: specimens description": "circular cross-section; with drawing", "testing: critical cross-section size of specimens (mm)": 5, "testing: stress concentration factor of specimens": 1, "static mechanical properties: yield strength (mpa)": 935, "static mechanical properties: ultimate tensile strength (mpa)": 1180, "static mechanical properties: elongation (%)": 25, "rating score: rating score": 0.7368421052631579}}, {"id": "FatigueData-AM2022:1014", "name": "IN718", "material_family": "IN718", "points": [[698.372023402774, 1801.9714941517966, 0], [599.6703762275721, 18867.827487141116, 0], [507.6472337739253, 35196.31274939948, 0], [405.97531514997695, 128601.40400378962, 0], [307.050437012307, 350824.015820393, 0], [207.5333470001366, 1816828.8925047226, 0], [108.16200693752985, 10406291.632099729, 1]], "conditions": {"material": "IN718", "am_type": "W-DED", "load_ratio": "-1", "test_type": "uniaxial", "temperature": "25", "surface_treatment": "", "heat_treatment": ""}, "metadata": {"dataset id": 1014, "metadata: title": "In-situ observation of microstructurally small fatigue crack initiation and growth behaviors of additively-manufactured alloy 718", "metadata: authors": "Aota, Kinya; Furuya, Yoshiyuki; Kanegae, Yoshiharu; Kang, Dong-Soo; Kitano, Houichi; Kuwabara, Kosuke; Nakamura, Terumi; Nishikawa, Hideaki", "metadata: source of the publication": "MATERIALS SCIENCE AND ENGINEERING A-STRUCTURAL MATERIALS PROPERTIES MICROSTRUCTURE AND PROCESSING", "metadata: year of publication": 2022, "metadata: institution": "Hitachi Met Ltd; Natl Inst Mat Sci", "metadata: country and region": "Japan", "metadata: funding agency": "Hitachi Metals, LTD.", "metadata: doi": "10.1016/j.msea.2022.142682", "fatigue: types of fatigue data": "sn", "fatigue: method of extraction": "color and shape", "materials: name of the material": "IN718", "am: types of am": "W-DED", "am: am machine": "Sciaky EBAM-110", "am: scan speed (mm/s)": 8.267, "am: direciton of specimen (°)": 90, "am: voltage (v)": 40000, "am: current (a)": 0.15, "am: wire feed rate (mm/s)": 75, "am: types of feedstock": "wire", "processing: processing sequence and parameters": "HT 980 C, 1 hour; HT 718 C, 1 hour; HT 621 C, 8 hour; SURF machine; SURF polish", "testing: types of fatigue tests": "uniaxial", "testing: fatigue temperature (°c)": 25, "testing: fatigue environment": "air", "testing: load ratio": -1, "testing: frequency (hz)": 20, "testing: fatigue machine": "servo-hydraulic", "testing: load control": "force", "testing: specimens description": "circular cross-section; with drawing", "testing: critical cross-section size of specimens (mm)": 4, "testing: stress concentration factor of specimens": 1, "static mechanical properties: yield strength (mpa)": 933, "static mechanical properties: ultimate tensile strength (mpa)": 1123, "static mechanical properties: elongation (%)": 17, "rating score: rating score": 0.7368421052631579}}, {"id": "FatigueData-AM2022:1015", "name": "IN718", "material_family": "IN718", "points": [[509.72458137279807, 48998.5997727778, 0], [509.72458137279807, 57402.31873630911, 0]], "conditions": {"material": "IN718", "am_type": "W-DED", "load_ratio": "-1", "test_type": "uniaxial", "temperature": "25", "surface_treatment": "", "heat_treatment": ""}, "metadata": {"dataset id": 1015, "metadata: title": "In-situ observation of microstructurally small fatigue crack initiation and growth behaviors of additively-manufactured alloy 718", "metadata: authors": "Aota, Kinya; Furuya, Yoshiyuki; Kanegae, Yoshiharu; Kang, Dong-Soo; Kitano, Houichi; Kuwabara, Kosuke; Nakamura, Terumi; Nishikawa, Hideaki", "metadata: source of the publication": "MATERIALS SCIENCE AND ENGINEERING A-STRUCTURAL MATERIALS PROPERTIES MICROSTRUCTURE AND PROCESSING", "metadata: year of publication": 2022, "metadata: institution": "Hitachi Met Ltd; Natl Inst Mat Sci", "metadata: country and region": "Japan", "metadata: funding agency": "Hitachi Metals, LTD.", "metadata: doi": "10.1016/j.msea.2022.142682", "fatigue: types of fatigue data": "sn", "fatigue: method of extraction": "color and shape", "materials: name of the material": "IN718", "am: types of am": "W-DED", "am: am machine": "Sciaky EBAM-110", "am: scan speed (mm/s)": 8.267, "am: direciton of specimen (°)": 90, "am: voltage (v)": 40000, "am: current (a)": 0.15, "am: wire feed rate (mm/s)": 75, "am: types of feedstock": "wire", "processing: processing sequence and parameters": "HT 980 C, 1 hour; HT 718 C, 1 hour; HT 621 C, 8 hour; SURF machine; SURF polish", "testing: types of fatigue tests": "uniaxial", "testing: fatigue temperature (°c)": 25, "testing: fatigue environment": "air", "testing: load ratio": -1, "testing: frequency (hz)": 20, "testing: fatigue machine": "servo-hydraulic", "testing: load control": "force", "testing: specimens description": "circular cross-section; with drawing", "testing: critical cross-section size of specimens (mm)": 5, "testing: stress concentration factor of specimens": 1, "static mechanical properties: yield strength (mpa)": 933, "static mechanical properties: ultimate tensile strength (mpa)": 1123, "static mechanical properties: elongation (%)": 17, "rating score: rating score": 0.7368421052631579}}, {"id": "FatigueData-AM2022:1016", "name": "IN718", "material_family": "IN718", "points": [[599.8855456377771, 259573.80872744936, 0], [549.8137417218543, 368277.7139090294, 0], [525.034086482275, 399433.7783392734, 0], [599.8959925284428, 590119.7787852057, 0], [499.95064951604684, 613498.867235344, 0], [574.9724061810155, 653907.8774187273, 0], [525.2107719752694, 673298.1465023109, 0], [525.0716377992868, 893996.9402194447, 0], [549.7663072144406, 912754.4990433067, 0], [574.8509518340217, 1161674.5700576736, 0], [474.7777971418613, 1288879.6687835015, 0], [499.94911598517524, 9955183.086290166, 1], [474.7376248737232, 9958185.13881396, 1], [449.8226111636708, 9963709.403390128, 1]], "conditions": {"material": "IN718", "am_type": "L-PBF", "load_ratio": "-1", "test_type": "uniaxial", "temperature": "25", "surface_treatment": "", "heat_treatment": ""}, "metadata": {"dataset id": 1016, "metadata: title": "The high-cycle fatigue properties of selective laser melted Inconel 718 at room and elevated temperatures", "metadata: authors": "Li, S. X.; Li, W. B.; Pang, J. C.; Zhang, H.; Zhang, Zhefeng", "metadata: source of the publication": "MATERIALS SCIENCE AND ENGINEERING A-STRUCTURAL MATERIALS PROPERTIES MICROSTRUCTURE AND PROCESSING", "metadata: year of publication": 2022, "metadata: institution": "Chinese Acad Sci; Northeastern Univ", "metadata: country and region": "Peoples R China", "metadata: funding agency": "National Natural Science Foundation of China (NSFC); Natural Science Foundation of Liaoning Province ", "metadata: doi": "10.1016/j.msea.2022.142716", "fatigue: types of fatigue data": "sn", "fatigue: method of extraction": "color and shape", "materials: name of the material": "IN718", "am: types of am": "L-PBF", "am: am machine": "EOS M280", "am: power (w)": 250, "am: scan speed (mm/s)": 900, "am: hatch space (μm)": 100, "am: layer thickness (μm)": 40, "am: direciton of specimen (°)": 90, "am: scan pattern": "bidirection", "am: layer scan rotation (°)": 67, "am: types of feedstock": "powder", "am: size of feedstock (μm)": "15, 53", "processing: processing sequence and parameters": "HT 980 C, 1 hour; HT 720 C, 8 hour; HT 620 C, 8 hour; SURF machine; SURF polish", "testing: types of fatigue tests": "uniaxial", "testing: fatigue temperature (°c)": 25, "testing: fatigue environment": "air", "testing: load ratio": -1, "testing: frequency (hz)": 110, "testing: fatigue machine": "GPS-100", "testing: load control": "force", "testing: specimens description": "circular cross-section; with drawing", "testing: critical cross-section size of specimens (mm)": 5, "testing: stress concentration factor of specimens": 1, "static mechanical properties: yield strength (mpa)": 1287, "static mechanical properties: ultimate tensile strength (mpa)": 1491, "static mechanical properties: elongation (%)": 15.96, "rating score: rating score": 0.8857142857142857}}, {"id": "FatigueData-AM2022:1017", "name": "IN718", "material_family": "IN718", "points": [[550.0286705076045, 841692.1265837564, 0], [499.74864803107624, 1063280.5016866033, 0], [549.9797124579034, 1377514.191764677, 0], [499.7506202191441, 1694072.3390904786, 0], [524.8431333806825, 1694762.8959647012, 0], [450.00452243125903, 5870357.680902466, 0], [524.9983643150468, 5942112.3975188555, 0], [474.9158067002989, 6441923.987368174, 0], [450.0882778581766, 10030554.019106023, 1], [424.72177042377984, 10045097.604114382, 1]], "conditions": {"material": "IN718", "am_type": "L-PBF", "load_ratio": "-1", "test_type": "uniaxial", "temperature": "450", "surface_treatment": "", "heat_treatment": ""}, "metadata": {"dataset id": 1017, "metadata: title": "The high-cycle fatigue properties of selective laser melted Inconel 718 at room and elevated temperatures", "metadata: authors": "Li, S. X.; Li, W. B.; Pang, J. C.; Zhang, H.; Zhang, Zhefeng", "metadata: source of the publication": "MATERIALS SCIENCE AND ENGINEERING A-STRUCTURAL MATERIALS PROPERTIES MICROSTRUCTURE AND PROCESSING", "metadata: year of publication": 2022, "metadata: institution": "Chinese Acad Sci; Northeastern Univ", "metadata: country and region": "Peoples R China", "metadata: funding agency": "National Natural Science Foundation of China (NSFC); Natural Science Foundation of Liaoning Province ", "metadata: doi": "10.1016/j.msea.2022.142716", "fatigue: types of fatigue data": "sn", "fatigue: method of extraction": "color and shape", "materials: name of the material": "IN718", "am: types of am": "L-PBF", "am: am machine": "EOS M280", "am: power (w)": 250, "am: scan speed (mm/s)": 900, "am: hatch space (μm)": 100, "am: layer thickness (μm)": 40, "am: direciton of specimen (°)": 90, "am: scan pattern": "bidirection", "am: layer scan rotation (°)": 67, "am: types of feedstock": "powder", "am: size of feedstock (μm)": "15, 53", "processing: processing sequence and parameters": "HT 980 C, 1 hour; HT 720 C, 8 hour; HT 620 C, 8 hour; SURF machine; SURF polish", "testing: types of fatigue tests": "uniaxial", "testing: fatigue temperature (°c)": 450, "testing: fatigue environment": "air", "testing: load ratio": -1, "testing: frequency (hz)": 110, "testing: fatigue machine": "GPS-100", "testing: load control": "force", "testing: specimens description": "circular cross-section; with drawing", "testing: critical cross-section size of specimens (mm)": 5, "testing: stress concentration factor of specimens": 1, "static mechanical properties: yield strength (mpa)": 1195, "static mechanical properties: ultimate tensile strength (mpa)": 1322, "static mechanical properties: elongation (%)": 15.8, "rating score: rating score": 0.8857142857142857}}, {"id": "FatigueData-AM2022:1018", "name": "IN718", "material_family": "IN718", "points": [[550.2108584280895, 182649.31506784825, 0], [550.3766403558076, 296038.638732033, 0], [525.0059129612109, 356323.6337791997, 0], [550.2294228949858, 428800.4855269476, 0], [474.91436401004796, 652472.1848765945, 0], [499.9173352312993, 812530.5121795608, 0], [475.10588023264336, 1519457.1253282225, 0], [450.042470486611, 4011110.0660488745, 0], [475.10588023264336, 4770537.562130442, 0], [425.11467889908255, 8244575.314439491, 0], [400.1580373269115, 9970408.54786012, 1], [425.11497424576896, 9970936.198003575, 1]], "conditions": {"material": "IN718", "am_type": "L-PBF", "load_ratio": "-1", "test_type": "uniaxial", "temperature": "650", "surface_treatment": "", "heat_treatment": ""}, "metadata": {"dataset id": 1018, "metadata: title": "The high-cycle fatigue properties of selective laser melted Inconel 718 at room and elevated temperatures", "metadata: authors": "Li, S. X.; Li, W. B.; Pang, J. C.; Zhang, H.; Zhang, Zhefeng", "metadata: source of the publication": "MATERIALS SCIENCE AND ENGINEERING A-STRUCTURAL MATERIALS PROPERTIES MICROSTRUCTURE AND PROCESSING", "metadata: year of publication": 2022, "metadata: institution": "Chinese Acad Sci; Northeastern Univ", "metadata: country and region": "Peoples R China", "metadata: funding agency": "National Natural Science Foundation of China (NSFC); Natural Science Foundation of Liaoning Province ", "metadata: doi": "10.1016/j.msea.2022.142716", "fatigue: types of fatigue data": "sn", "fatigue: method of extraction": "color and shape", "materials: name of the material": "IN718", "am: types of am": "L-PBF", "am: am machine": "EOS M280", "am: power (w)": 250, "am: scan speed (mm/s)": 900, "am: hatch space (μm)": 100, "am: layer thickness (μm)": 40, "am: direciton of specimen (°)": 90, "am: scan pattern": "bidirection", "am: layer scan rotation (°)": 67, "am: types of feedstock": "powder", "am: size of feedstock (μm)": "15, 53", "processing: processing sequence and parameters": "HT 980 C, 1 hour; HT 720 C, 8 hour; HT 620 C, 8 hour; SURF machine; SURF polish", "testing: types of fatigue tests": "uniaxial", "testing: fatigue temperature (°c)": 650, "testing: fatigue environment": "air", "testing: load ratio": -1, "testing: frequency (hz)": 110, "testing: fatigue machine": "GPS-100", "testing: load control": "force", "testing: specimens description": "circular cross-section; with drawing", "testing: critical cross-section size of specimens (mm)": 5, "testing: stress concentration factor of specimens": 1, "static mechanical properties: yield strength (mpa)": 1111, "static mechanical properties: ultimate tensile strength (mpa)": 1231, "static mechanical properties: elongation (%)": 17.2, "rating score: rating score": 0.8857142857142857}}, {"id": "FatigueData-AM2022:1019", "name": "Ti-6Al-4V", "material_family": "Ti", "points": [[318.51757080139373, 12956.584987035723, 0], [403.33660366337125, 14299.256608864307, 0], [426.095673288466, 19963.299156851946, 0], [427.91062427804684, 23258.622645558775, 0], [309.7214181804685, 25287.415838558154, 0], [368.3126335258393, 28235.580601384823, 0], [427.0776066300917, 28428.34354548315, 0], [402.9200948393937, 29805.974608861823, 0], [368.3126335258393, 32673.342672522835, 0], [368.7663712732345, 37447.45231420698, 0], [368.7663712732345, 42747.37551771404, 0], [402.882865915976, 46873.97165367709, 0], [268.1475434988613, 54052.19505564441, 0], [340.0644913422011, 54241.113716910855, 0], [368.34986244925693, 59275.26150505446, 0], [316.31994543523444, 61731.57442043688, 0], [309.3551472861087, 67785.2794694129, 0], [268.1475434988613, 71217.62324078655, 0], [339.1942447708284, 78346.86376323753, 0], [268.1475434988613, 79351.55678532066, 0], [309.7214181804685, 81915.93314711703, 0], [318.7929803666997, 84563.18155820109, 0], [268.1475434988613, 89412.44891895776, 0], [309.2174425034557, 97375.71955705123, 0], [268.78922395852703, 121841.66312518253, 0], [229.47912115152576, 162226.6587515144, 0], [268.65151917587406, 223645.81462541924, 0], [230.21166294024547, 256473.48138404288, 0], [268.65151917587406, 261512.45462540915, 0], [269.15549485288693, 287480.8187813373, 0], [230.8518457010197, 402900.79066453956, 0], [230.3478700240069, 469182.76246921456, 0], [230.3478700240069, 485435.9059994795, 0], [222.7028804350923, 1971202.911927223, 1]], "conditions": {"material": "Ti-6Al-4V", "am_type": "L-PBF", "load_ratio": "-1", "test_type": "uniaxial", "temperature": "25", "surface_treatment": "", "heat_treatment": ""}, "metadata": {"dataset id": 1019, "metadata: title": "On the role of building orientation and surface post-processes on the fatigue life of Ti-6Al-4V coupons manufactured by laser powder bed fusion", "metadata: authors": "Cutolo, Antonio; Elangeswaran, Chola; Muralidharan, Gokula Krishna; Van Hooreweder, Brecht", "metadata: source of the publication": "MATERIALS SCIENCE AND ENGINEERING A-STRUCTURAL MATERIALS PROPERTIES MICROSTRUCTURE AND PROCESSING", "metadata: year of publication": 2022, "metadata: institution": "3D Syst; Katholieke Univ Leuven; SIM", "metadata: country and region": "Belgium", "metadata: funding agency": "Flanders Agency for Innovation and Entrepreneurship (VLAIO); MacroModelMat (M3) research program; The Research Foundation – Flanders (FWO)", "metadata: doi": "10.1016/j.msea.2022.142747", "fatigue: types of fatigue data": "sn", "fatigue: method of extraction": "color and shape", "materials: name of the material": "Ti-6Al-4V", "am: types of am": "L-PBF", "am: am machine": "3D Systems ProX DMP 320", "am: layer thickness (μm)": 60, "am: direciton of specimen (°)": 90, "am: am environment": "Ar", "am: scan pattern": "stripe", "am: types of feedstock": "powder", "am: size of feedstock (μm)": "10, 45", "processing: processing sequence and parameters": "HT 850 C, 2 hour; SURF as-built", "testing: types of fatigue tests": "uniaxial", "testing: fatigue temperature (°c)": 25, "testing: fatigue environment": "air", "testing: load ratio": -1, "testing: fatigue machine": "Instron ElectroPuls E10000", "testing: fatigue standard": "ASTM E466", "testing: load control": "force", "testing: specimens description": "circular cross-section; with drawing", "testing: critical cross-section size of specimens (mm)": 2.5, "testing: stress concentration factor of specimens": 1, "static mechanical properties: yield strength (mpa)": 914, "rating score: rating score": 0.7428571428571429}}, {"id": "FatigueData-AM2022:1020", "name": "Ti-6Al-4V", "material_family": "Ti", "points": [[422.2833089068038, 15021.645582119043, 0], [423.76336604736207, 17220.454747141986, 0], [424.37317661654765, 20296.746531453216, 0], [368.2706042514785, 27698.835801521367, 0], [368.8804148206641, 32577.632847227193, 0], [309.8103393143133, 60889.787569288914, 0], [308.5907181759422, 75217.31767767838, 0], [269.5628417480681, 99414.70188139011, 0], [268.0827846075098, 105839.29021690985, 0], [268.60365661188416, 113724.46843507253, 0], [202.88728017689158, 1982208.5999980222, 1]], "conditions": {"material": "Ti-6Al-4V", "am_type": "L-PBF", "load_ratio": "-1", "test_type": "uniaxial", "temperature": "25", "surface_treatment": "", "heat_treatment": ""}, "metadata": {"dataset id": 1020, "metadata: title": "On the role of building orientation and surface post-processes on the fatigue life of Ti-6Al-4V coupons manufactured by laser powder bed fusion", "metadata: authors": "Cutolo, Antonio; Elangeswaran, Chola; Muralidharan, Gokula Krishna; Van Hooreweder, Brecht", "metadata: source of the publication": "MATERIALS SCIENCE AND ENGINEERING A-STRUCTURAL MATERIALS PROPERTIES MICROSTRUCTURE AND PROCESSING", "metadata: year of publication": 2022, "metadata: institution": "3D Syst; Katholieke Univ Leuven; SIM", "metadata: country and region": "Belgium", "metadata: funding agency": "Flanders Agency for Innovation and Entrepreneurship (VLAIO); MacroModelMat (M3) research program; The Research Foundation – Flanders (FWO)", "metadata: doi": "10.1016/j.msea.2022.142747", "fatigue: types of fatigue data": "sn", "fatigue: method of extraction": "color and shape", "materials: name of the material": "Ti-6Al-4V", "am: types of am": "L-PBF", "am: am machine": "3D Systems ProX DMP 320", "am: layer thickness (μm)": 60, "am: direciton of specimen (°)": 50, "am: am environment": "Ar", "am: scan pattern": "stripe", "am: types of feedstock": "powder", "am: size of feedstock (μm)": "10, 45", "processing: processing sequence and parameters": "HT 850 C, 2 hour; SURF as-built", "testing: types of fatigue tests": "uniaxial", "testing: fatigue temperature (°c)": 25, "testing: fatigue environment": "air", "testing: load ratio": -1, "testing: fatigue machine": "Instron ElectroPuls E10000", "testing: fatigue standard": "ASTM E466", "testing: load control": "force", "testing: specimens description": "circular cross-section; with drawing", "testing: critical cross-section size of specimens (mm)": 2.5, "testing: stress concentration factor of specimens": 1, "static mechanical properties: yield strength (mpa)": 914, "rating score: rating score": 0.7428571428571429}}, {"id": "FatigueData-AM2022:1021", "name": "Ti-6Al-4V", "material_family": "Ti", "points": [[381.60197913741655, 8085.471872935881, 0], [241.71071382651357, 12754.96163257719, 0], [384.10103208128197, 13286.425366742471, 0], [340.04402520863323, 13887.195978734602, 0], [411.6017543729111, 22890.89145683571, 0], [406.56641956176287, 37732.08878819164, 0], [167.5701906139427, 51074.12082489572, 0], [294.6798397739311, 61183.73995831539, 0], [226.75167254217263, 69432.77719051101, 0], [223.83611077432977, 86615.69549168946, 0], [290.89403143471554, 88676.0735310629, 0], [215.5059342947788, 159143.9027800348, 0], [164.79087918383607, 207568.06322089478, 0], [165.62389683179111, 230583.58250866464, 0], [157.29743365527708, 624757.3326261612, 0], [166.01069923147315, 1993619.9960962867, 1]], "conditions": {"material": "Ti-6Al-4V", "am_type": "L-PBF", "load_ratio": "-1", "test_type": "uniaxial", "temperature": "25", "surface_treatment": "", "heat_treatment": ""}, "metadata": {"dataset id": 1021, "metadata: title": "On the role of building orientation and surface post-processes on the fatigue life of Ti-6Al-4V coupons manufactured by laser powder bed fusion", "metadata: authors": "Cutolo, Antonio; Elangeswaran, Chola; Muralidharan, Gokula Krishna; Van Hooreweder, Brecht", "metadata: source of the publication": "MATERIALS SCIENCE AND ENGINEERING A-STRUCTURAL MATERIALS PROPERTIES MICROSTRUCTURE AND PROCESSING", "metadata: year of publication": 2022, "metadata: institution": "3D Syst; Katholieke Univ Leuven; SIM", "metadata: country and region": "Belgium", "metadata: funding agency": "Flanders Agency for Innovation and Entrepreneurship (VLAIO); MacroModelMat (M3) research program; The Research Foundation – Flanders (FWO)", "metadata: doi": "10.1016/j.msea.2022.142747", "fatigue: types of fatigue data": "sn", "fatigue: method of extraction": "color and shape", "materials: name of the material": "Ti-6Al-4V", "am: types of am": "L-PBF", "am: am machine": "3D Systems ProX DMP 320", "am: layer thickness (μm)": 60, "am: direciton of specimen (°)": 0, "am: am environment": "Ar", "am: scan pattern": "stripe", "am: types of feedstock": "powder", "am: size of feedstock (μm)": "10, 45", "processing: processing sequence and parameters": "HT 850 C, 2 hour; SURF as-built", "testing: types of fatigue tests": "uniaxial", "testing: fatigue temperature (°c)": 25, "testing: fatigue environment": "air", "testing: load ratio": -1, "testing: fatigue machine": "Instron ElectroPuls E10000", "testing: fatigue standard": "ASTM E466", "testing: load control": "force", "testing: specimens description": "circular cross-section; with drawing", "testing: critical cross-section size of specimens (mm)": 2.5, "testing: stress concentration factor of specimens": 1, "static mechanical properties: yield strength (mpa)": 914, "rating score: rating score": 0.7428571428571429}}, {"id": "FatigueData-AM2022:1022", "name": "Ti-6Al-4V", "material_family": "Ti", "points": [[518.3050809911086, 30593.38006886068, 0], [518.5326614161665, 33695.559354778285, 0], [467.88787795340664, 50421.0525803514, 0], [468.4335089619555, 54511.87409323007, 0], [417.1526243322136, 80426.76260358596, 0], [417.69825534076244, 102963.05361985484, 0], [367.8266833116093, 111606.4416278004, 0], [377.91945194078824, 124439.03523888573, 0], [367.8266833116093, 124670.6526074298, 0], [347.2326253113278, 160199.16732049547, 0], [347.2326253113278, 185723.6588401176, 0], [317.6370606989653, 2014184.700398161, 1]], "conditions": {"material": "Ti-6Al-4V", "am_type": "L-PBF", "load_ratio": "-1", "test_type": "uniaxial", "temperature": "25", "surface_treatment": "", "heat_treatment": ""}, "metadata": {"dataset id": 1022, "metadata: title": "On the role of building orientation and surface post-processes on the fatigue life of Ti-6Al-4V coupons manufactured by laser powder bed fusion", "metadata: authors": "Cutolo, Antonio; Elangeswaran, Chola; Muralidharan, Gokula Krishna; Van Hooreweder, Brecht", "metadata: source of the publication": "MATERIALS SCIENCE AND ENGINEERING A-STRUCTURAL MATERIALS PROPERTIES MICROSTRUCTURE AND PROCESSING", "metadata: year of publication": 2022, "metadata: institution": "3D Syst; Katholieke Univ Leuven; SIM", "metadata: country and region": "Belgium", "metadata: funding agency": "Flanders Agency for Innovation and Entrepreneurship (VLAIO); MacroModelMat (M3) research program; The Research Foundation – Flanders (FWO)", "metadata: doi": "10.1016/j.msea.2022.142747", "fatigue: types of fatigue data": "sn", "fatigue: method of extraction": "color and shape", "materials: name of the material": "Ti-6Al-4V", "am: types of am": "L-PBF", "am: am machine": "3D Systems ProX DMP 320", "am: layer thickness (μm)": 60, "am: direciton of specimen (°)": 90, "am: am environment": "Ar", "am: scan pattern": "stripe", "am: types of feedstock": "powder", "am: size of feedstock (μm)": "10, 45", "processing: processing sequence and parameters": "HT 850 C, 2 hour; SURF electro-plasma polish", "testing: types of fatigue tests": "uniaxial", "testing: fatigue temperature (°c)": 25, "testing: fatigue environment": "air", "testing: load ratio": -1, "testing: fatigue machine": "Instron ElectroPuls E10000", "testing: fatigue standard": "ASTM E466", "testing: load control": "force", "testing: specimens description": "circular cross-section; with drawing", "testing: critical cross-section size of specimens (mm)": 2.5, "testing: stress concentration factor of specimens": 1, "static mechanical properties: yield strength (mpa)": 914, "rating score: rating score": 0.7428571428571429}}, {"id": "FatigueData-AM2022:1023", "name": "Ti-6Al-4V", "material_family": "Ti", "points": [[555.2652591899055, 11254.793375110512, 0], [555.2652591899055, 14070.03138364494, 0], [402.98507462686564, 29346.696273209207, 0], [403.1845978441128, 38121.17895426198, 0], [403.05949832632666, 45864.25010504108, 0], [368.37231432015824, 63079.82679495886, 0], [368.37231432015824, 73593.81311671525, 0], [309.1811850954331, 92826.360791074, 0], [307.7718724948445, 123014.27583653897, 0], [308.5014581350591, 130837.11525876446, 0], [308.5014581350591, 146205.55748912555, 0], [267.13440657397143, 239747.42295603693, 0], [267.92992679630015, 267759.5623884972, 0], [267.92992679630015, 312965.9203889016, 0], [259.43824566487956, 456388.0732798128, 0], [229.89720938580126, 2017448.4818210686, 1]], "conditions": {"material": "Ti-6Al-4V", "am_type": "L-PBF", "load_ratio": "-1", "test_type": "uniaxial", "temperature": "25", "surface_treatment": "", "heat_treatment": ""}, "metadata": {"dataset id": 1023, "metadata: title": "On the role of building orientation and surface post-processes on the fatigue life of Ti-6Al-4V coupons manufactured by laser powder bed fusion", "metadata: authors": "Cutolo, Antonio; Elangeswaran, Chola; Muralidharan, Gokula Krishna; Van Hooreweder, Brecht", "metadata: source of the publication": "MATERIALS SCIENCE AND ENGINEERING A-STRUCTURAL MATERIALS PROPERTIES MICROSTRUCTURE AND PROCESSING", "metadata: year of publication": 2022, "metadata: institution": "3D Syst; Katholieke Univ Leuven; SIM", "metadata: country and region": "Belgium", "metadata: funding agency": "Flanders Agency for Innovation and Entrepreneurship (VLAIO); MacroModelMat (M3) research program; The Research Foundation – Flanders (FWO)", "metadata: doi": "10.1016/j.msea.2022.142747", "fatigue: types of fatigue data": "sn", "fatigue: method of extraction": "color and shape", "materials: name of the material": "Ti-6Al-4V", "am: types of am": "L-PBF", "am: am machine": "3D Systems ProX DMP 320", "am: layer thickness (μm)": 60, "am: direciton of specimen (°)": 50, "am: am environment": "Ar", "am: scan pattern": "stripe", "am: types of feedstock": "powder", "am: size of feedstock (μm)": "10, 45", "processing: processing sequence and parameters": "HT 850 C, 2 hour; SURF electro-plasma polish", "testing: types of fatigue tests": "uniaxial", "testing: fatigue temperature (°c)": 25, "testing: fatigue environment": "air", "testing: load ratio": -1, "testing: fatigue machine": "Instron ElectroPuls E10000", "testing: fatigue standard": "ASTM E466", "testing: load control": "force", "testing: specimens description": "circular cross-section; with drawing", "testing: critical cross-section size of specimens (mm)": 2.5, "testing: stress concentration factor of specimens": 1, "static mechanical properties: yield strength (mpa)": 914, "rating score: rating score": 0.7428571428571429}}, {"id": "FatigueData-AM2022:1024", "name": "Ti-6Al-4V", "material_family": "Ti", "points": [[357.82072169682294, 9994.997710445652, 0], [367.98138569350687, 14338.405987728702, 0], [367.1833992697437, 41085.169104789966, 0], [268.01457827143355, 43323.218660497645, 0], [317.85870540954147, 48743.73483895877, 0], [317.52701476667727, 65980.94659034809, 0], [267.9817423101131, 68275.56245898317, 0], [218.37379456159738, 97680.17190525643, 0], [218.6397900361851, 100474.19455450315, 0], [217.7761084441453, 201892.03775912835, 0], [199.9172835881821, 2014155.594140846, 1]], "conditions": {"material": "Ti-6Al-4V", "am_type": "L-PBF", "load_ratio": "-1", "test_type": "uniaxial", "temperature": "25", "surface_treatment": "", "heat_treatment": ""}, "metadata": {"dataset id": 1024, "metadata: title": "On the role of building orientation and surface post-processes on the fatigue life of Ti-6Al-4V coupons manufactured by laser powder bed fusion", "metadata: authors": "Cutolo, Antonio; Elangeswaran, Chola; Muralidharan, Gokula Krishna; Van Hooreweder, Brecht", "metadata: source of the publication": "MATERIALS SCIENCE AND ENGINEERING A-STRUCTURAL MATERIALS PROPERTIES MICROSTRUCTURE AND PROCESSING", "metadata: year of publication": 2022, "metadata: institution": "3D Syst; Katholieke Univ Leuven; SIM", "metadata: country and region": "Belgium", "metadata: funding agency": "Flanders Agency for Innovation and Entrepreneurship (VLAIO); MacroModelMat (M3) research program; The Research Foundation – Flanders (FWO)", "metadata: doi": "10.1016/j.msea.2022.142747", "fatigue: types of fatigue data": "sn", "fatigue: method of extraction": "color and shape", "materials: name of the material": "Ti-6Al-4V", "am: types of am": "L-PBF", "am: am machine": "3D Systems ProX DMP 320", "am: layer thickness (μm)": 60, "am: direciton of specimen (°)": 0, "am: am environment": "Ar", "am: scan pattern": "stripe", "am: types of feedstock": "powder", "am: size of feedstock (μm)": "10, 45", "processing: processing sequence and parameters": "HT 850 C, 2 hour; SURF electro-plasma polish", "testing: types of fatigue tests": "uniaxial", "testing: fatigue temperature (°c)": 25, "testing: fatigue environment": "air", "testing: load ratio": -1, "testing: fatigue machine": "Instron ElectroPuls E10000", "testing: fatigue standard": "ASTM E466", "testing: load control": "force", "testing: specimens description": "circular cross-section; with drawing", "testing: critical cross-section size of specimens (mm)": 2.5, "testing: stress concentration factor of specimens": 1, "static mechanical properties: yield strength (mpa)": 914, "rating score: rating score": 0.7428571428571429}}, {"id": "FatigueData-AM2022:1025", "name": "Ti-6Al-4V", "material_family": "Ti", "points": [[698.5402360889279, 22872.26992438013, 0], [700.2536689247489, 25273.32723207974, 0], [649.4263002331516, 41333.72700243716, 0], [599.432130858622, 60896.818146076606, 0], [599.432130858622, 68061.79904341593, 0], [573.8717409263645, 776536.026585839, 0], [574.7284573442751, 959010.9921654877, 0], [554.2848488186374, 1198647.7960862396, 0]], "conditions": {"material": "Ti-6Al-4V", "am_type": "L-PBF", "load_ratio": "-1", "test_type": "uniaxial", "temperature": "25", "surface_treatment": "", "heat_treatment": ""}, "metadata": {"dataset id": 1025, "metadata: title": "On the role of building orientation and surface post-processes on the fatigue life of Ti-6Al-4V coupons manufactured by laser powder bed fusion", "metadata: authors": "Cutolo, Antonio; Elangeswaran, Chola; Muralidharan, Gokula Krishna; Van Hooreweder, Brecht", "metadata: source of the publication": "MATERIALS SCIENCE AND ENGINEERING A-STRUCTURAL MATERIALS PROPERTIES MICROSTRUCTURE AND PROCESSING", "metadata: year of publication": 2022, "metadata: institution": "3D Syst; Katholieke Univ Leuven; SIM", "metadata: country and region": "Belgium", "metadata: funding agency": "Flanders Agency for Innovation and Entrepreneurship (VLAIO); MacroModelMat (M3) research program; The Research Foundation – Flanders (FWO)", "metadata: doi": "10.1016/j.msea.2022.142747", "fatigue: types of fatigue data": "sn", "fatigue: method of extraction": "color and shape", "materials: name of the material": "Ti-6Al-4V", "am: types of am": "L-PBF", "am: am machine": "3D Systems ProX DMP 320", "am: layer thickness (μm)": 60, "am: direciton of specimen (°)": 90, "am: am environment": "Ar", "am: scan pattern": "stripe", "am: types of feedstock": "powder", "am: size of feedstock (μm)": "10, 45", "processing: processing sequence and parameters": "HT 850 C, 2 hour; SURF machine", "testing: types of fatigue tests": "uniaxial", "testing: fatigue temperature (°c)": 25, "testing: fatigue environment": "air", "testing: load ratio": -1, "testing: fatigue machine": "Instron ElectroPuls E10000", "testing: fatigue standard": "ASTM E466", "testing: load control": "force", "testing: specimens description": "circular cross-section; with drawing", "testing: critical cross-section size of specimens (mm)": 2.5, "testing: stress concentration factor of specimens": 1, "static mechanical properties: yield strength (mpa)": 914, "rating score: rating score": 0.7428571428571429}}, {"id": "FatigueData-AM2022:1026", "name": "Ti-6Al-4V", "material_family": "Ti", "points": [[599.4556479594646, 26601.206017580706, 0], [550.0247838299279, 40007.82564749286, 0], [673.5666685025059, 40571.89365488494, 0], [599.7255420315397, 41808.08129942566, 0], [698.8336472618456, 44216.2141664973, 0], [599.7255420315397, 49537.214710638335, 0], [499.46730921040546, 123589.37488708395, 0], [448.90983459088324, 293708.44923512236, 0]], "conditions": {"material": "Ti-6Al-4V", "am_type": "L-PBF", "load_ratio": "-1", "test_type": "uniaxial", "temperature": "25", "surface_treatment": "", "heat_treatment": ""}, "metadata": {"dataset id": 1026, "metadata: title": "On the role of building orientation and surface post-processes on the fatigue life of Ti-6Al-4V coupons manufactured by laser powder bed fusion", "metadata: authors": "Cutolo, Antonio; Elangeswaran, Chola; Muralidharan, Gokula Krishna; Van Hooreweder, Brecht", "metadata: source of the publication": "MATERIALS SCIENCE AND ENGINEERING A-STRUCTURAL MATERIALS PROPERTIES MICROSTRUCTURE AND PROCESSING", "metadata: year of publication": 2022, "metadata: institution": "3D Syst; Katholieke Univ Leuven; SIM", "metadata: country and region": "Belgium", "metadata: funding agency": "Flanders Agency for Innovation and Entrepreneurship (VLAIO); MacroModelMat (M3) research program; The Research Foundation – Flanders (FWO)", "metadata: doi": "10.1016/j.msea.2022.142747", "fatigue: types of fatigue data": "sn", "fatigue: method of extraction": "color and shape", "materials: name of the material": "Ti-6Al-4V", "am: types of am": "L-PBF", "am: am machine": "3D Systems ProX DMP 320", "am: layer thickness (μm)": 60, "am: direciton of specimen (°)": 50, "am: am environment": "Ar", "am: scan pattern": "stripe", "am: types of feedstock": "powder", "am: size of feedstock (μm)": "10, 45", "processing: processing sequence and parameters": "HT 850 C, 2 hour; SURF machine", "testing: types of fatigue tests": "uniaxial", "testing: fatigue temperature (°c)": 25, "testing: fatigue environment": "air", "testing: load ratio": -1, "testing: fatigue machine": "Instron ElectroPuls E10000", "testing: fatigue standard": "ASTM E466", "testing: load control": "force", "testing: specimens description": "circular cross-section; with drawing", "testing: critical cross-section size of specimens (mm)": 2.5, "testing: stress concentration factor of specimens": 1, "static mechanical properties: yield strength (mpa)": 914, "rating score: rating score": 0.7428571428571429}}, {"id": "FatigueData-AM2022:1027", "name": "Ti-6Al-4V", "material_family": "Ti", "points": [[673.8365625745809, 20749.007173082588, 0], [699.3969525068385, 37843.43391261933, 0], [674.716796093334, 123589.37488708395, 0], [698.5637531897706, 192534.70996603463, 0], [699.2083972660064, 270650.6163683333, 0], [674.5140040538051, 367956.94289766386, 0], [623.8659103008941, 1079582.9727948776, 0], [599.432130858622, 1871445.7551610342, 0], [599.7255420315397, 1964300.9955511668, 1]], "conditions": {"material": "Ti-6Al-4V", "am_type": "L-PBF", "load_ratio": "-1", "test_type": "uniaxial", "temperature": "25", "surface_treatment": "", "heat_treatment": ""}, "metadata": {"dataset id": 1027, "metadata: title": "On the role of building orientation and surface post-processes on the fatigue life of Ti-6Al-4V coupons manufactured by laser powder bed fusion", "metadata: authors": "Cutolo, Antonio; Elangeswaran, Chola;
