Repository: yunyunfanfan/S-PA-CBB

# S-PA-CBB

Official research code, processed curve records, evaluation outputs, and manuscript source for:

> **From Physics to Selective Generation: Conditional Brownian Bridges for Sparse S–N Curve Reconstruction and Fatigue Decision-Making**

S-PA-CBB reconstructs a complete probabilistic stress–life (S–N) curve from only two to four observed fatigue tests. The method first fits an interpretable Basquin state, diagnoses whether that state is sufficient, and applies a ControlNet-style conditional Brownian-bridge residual only to curves that benefit from correction.

File: am2022_curves.json (part 64 of 98)
Muralidharan, Gokula Krishna; Van Hooreweder, Brecht", "metadata: source of the publication": "MATERIALS SCIENCE AND ENGINEERING A-STRUCTURAL MATERIALS PROPERTIES MICROSTRUCTURE AND PROCESSING", "metadata: year of publication": 2022, "metadata: institution": "3D Syst; Katholieke Univ Leuven; SIM", "metadata: country and region": "Belgium", "metadata: funding agency": "Flanders Agency for Innovation and Entrepreneurship (VLAIO); MacroModelMat (M3) research program; The Research Foundation – Flanders (FWO)", "metadata: doi": "10.1016/j.msea.2022.142747", "fatigue: types of fatigue data": "sn", "fatigue: method of extraction": "color and shape", "materials: name of the material": "Ti-6Al-4V", "am: types of am": "L-PBF", "am: am machine": "3D Systems ProX DMP 320", "am: layer thickness (μm)": 60, "am: direciton of specimen (°)": 0, "am: am environment": "Ar", "am: scan pattern": "stripe", "am: types of feedstock": "powder", "am: size of feedstock (μm)": "10, 45", "processing: processing sequence and parameters": "HT 850 C, 2 hour; SURF machine", "testing: types of fatigue tests": "uniaxial", "testing: fatigue temperature (°c)": 25, "testing: fatigue environment": "air", "testing: load ratio": -1, "testing: fatigue machine": "Instron ElectroPuls E10000", "testing: fatigue standard": "ASTM E466", "testing: load control": "force", "testing: specimens description": "circular cross-section; with drawing", "testing: critical cross-section size of specimens (mm)": 2.5, "testing: stress concentration factor of specimens": 1, "static mechanical properties: yield strength (mpa)": 914, "rating score: rating score": 0.7428571428571429}}, {"id": "FatigueData-AM2022:1028", "name": "316L", "material_family": "316L", "points": [[709.1180466182595, 28148.135586471064, 0], [726.4285400327041, 35781.9515561581, 0], [331.7539698482877, 90848.14450980708, 0], [321.95415666467767, 113327.58536594878, 0]], "conditions": {"material": "316L", "am_type": "binder jetting", "load_ratio": "-1", "test_type": "uniaxial", "temperature": "350", "surface_treatment": "", "heat_treatment": ""}, "metadata": {"dataset id": 1028, "metadata: title": "Effect of binder jetting microstructure variability on low cycle fatigue behavior of 316L", "metadata: authors": "Batmaz, Rasim; Martin, Etienne; Muhammad, Waqas; Natarajan, Arunkumar", "metadata: source of the publication": "MATERIALS SCIENCE AND ENGINEERING A-STRUCTURAL MATERIALS PROPERTIES MICROSTRUCTURE AND PROCESSING", "metadata: year of publication": 2022, "metadata: institution": "Ecole Polytech; GE; Univ Waterloo", "metadata: country and region": "Canada; USA", "metadata: funding agency": "Natural Sciences and Engineering Research Council of Canada (NSERC), Canada", "metadata: doi": "10.1016/j.msea.2022.142820", "fatigue: types of fatigue data": "sn", "fatigue: method of extraction": "color and shape", "materials: name of the material": "316L", "am: types of am": "binder jetting", "am: am machine": "GE Additive’s H2 Binder Jet system", "am: layer thickness (μm)": 100, "am: direciton of specimen (°)": 0, "am: types of feedstock": "powder", "am: size of feedstock (μm)": "13, 50", "processing: processing sequence and parameters": "HT 1390 C, 4 hour; HIP NaN C, NaN hour, NaN bar; SURF machine", "testing: types of fatigue tests": "uniaxial", "testing: fatigue temperature (°c)": 350, "testing: fatigue environment": "air", "testing: load ratio": -1, "testing: frequency (hz)": 0.5, "testing: fatigue machine": "servo-hydraulic", "testing: fatigue standard": "ASTM E606", "testing: load control": "strain", "testing: specimens description": "circular cross-section; with drawing", "testing: critical cross-section size of specimens (mm)": 6.35, "testing: stress concentration factor of specimens": 1, "rating score: rating score": 0.6153846153846154}}, {"id": "FatigueData-AM2022:1029", "name": "316L", "material_family": "316L", "points": [[817.2855150833071, 1840.0800799552537, 0], [581.869158528328, 6294.783694175545, 0], [227.14390039339793, 34554.749069718644, 0], [384.37470510197716, 38289.46306715169, 0]], "conditions": {"material": "316L", "am_type": "binder jetting", "load_ratio": "-1", "test_type": "uniaxial", "temperature": "350", "surface_treatment": "", "heat_treatment": ""}, "metadata": {"dataset id": 1029, "metadata: title": "Effect of binder jetting microstructure variability on low cycle fatigue behavior of 316L", "metadata: authors": "Batmaz, Rasim; Martin, Etienne; Muhammad, Waqas; Natarajan, Arunkumar", "metadata: source of the publication": "MATERIALS SCIENCE AND ENGINEERING A-STRUCTURAL MATERIALS PROPERTIES MICROSTRUCTURE AND PROCESSING", "metadata: year of publication": 2022, "metadata: institution": "Ecole Polytech; GE; Univ Waterloo", "metadata: country and region": "Canada; USA", "metadata: funding agency": "Natural Sciences and Engineering Research Council of Canada (NSERC), Canada", "metadata: doi": "10.1016/j.msea.2022.142820", "fatigue: types of fatigue data": "sn", "fatigue: method of extraction": "color and shape", "materials: name of the material": "316L", "am: types of am": "binder jetting", "am: am machine": "GE Additive’s H2 Binder Jet system", "am: layer thickness (μm)": 100, "am: direciton of specimen (°)": 0, "am: types of feedstock": "powder", "am: size of feedstock (μm)": "7, 18", "processing: processing sequence and parameters": "HT 1390 C, 4 hour; SURF machine", "testing: types of fatigue tests": "uniaxial", "testing: fatigue temperature (°c)": 350, "testing: fatigue environment": "air", "testing: load ratio": -1, "testing: frequency (hz)": 0.5, "testing: fatigue machine": "servo-hydraulic", "testing: fatigue standard": "ASTM E606", "testing: load control": "strain", "testing: specimens description": "circular cross-section; with drawing", "testing: critical cross-section size of specimens (mm)": 6.35, "testing: stress concentration factor of specimens": 1, "rating score: rating score": 0.6153846153846154}}, {"id": "FatigueData-AM2022:1030", "name": "316L", "material_family": "316L", "points": [[696.5799073841534, 5756.2904194989915, 0], [685.144350613433, 20442.08118111246, 0], [336.79701093775986, 97066.87800858615, 0], [354.08981850674445, 119476.12716915748, 0]], "conditions": {"material": "316L", "am_type": "binder jetting", "load_ratio": "-1", "test_type": "uniaxial", "temperature": "350", "surface_treatment": "", "heat_treatment": ""}, "metadata": {"dataset id": 1030, "metadata: title": "Effect of binder jetting microstructure variability on low cycle fatigue behavior of 316L", "metadata: authors": "Batmaz, Rasim; Martin, Etienne; Muhammad, Waqas; Natarajan, Arunkumar", "metadata: source of the publication": "MATERIALS SCIENCE AND ENGINEERING A-STRUCTURAL MATERIALS PROPERTIES MICROSTRUCTURE AND PROCESSING", "metadata: year of publication": 2022, "metadata: institution": "Ecole Polytech; GE; Univ Waterloo", "metadata: country and region": "Canada; USA", "metadata: funding agency": "Natural Sciences and Engineering Research Council of Canada (NSERC), Canada", "metadata: doi": "10.1016/j.msea.2022.142820", "fatigue: types of fatigue data": "sn", "fatigue: method of extraction": "color and shape", "materials: name of the material": "316L", "am: types of am": "binder jetting", "am: am machine": "GE Additive’s H2 Binder Jet system", "am: layer thickness (μm)": 100, "am: direciton of specimen (°)": 0, "am: types of feedstock": "powder", "am: size of feedstock (μm)": "9, 40", "processing: processing sequence and parameters": "HT 1390 C, 4 hour; SURF machine", "testing: types of fatigue tests": "uniaxial", "testing: fatigue temperature (°c)": 350, "testing: fatigue environment": "air", "testing: load ratio": -1, "testing: frequency (hz)": 0.5, "testing: fatigue machine": "servo-hydraulic", "testing: fatigue standard": "ASTM E606", "testing: load control": "strain", "testing: specimens description": "circular cross-section; with drawing", "testing: critical cross-section size of specimens (mm)": 6.35, "testing: stress concentration factor of specimens": 1, "rating score: rating score": 0.6153846153846154}}, {"id": "FatigueData-AM2022:1031", "name": "Mar-M-509", "material_family": "Mar", "points": [[756.1601910946889, 74814.41961421448, 0], [648.1361109768299, 91707.37705978748, 0], [575.4556269929509, 329009.99359058286, 0], [430.60822139922243, 975301.1395128592, 0], [467.16080594499357, 1968498.7775709105, 0], [430.64575968030385, 2700286.322340462, 0], [430.53083485342626, 4457751.269160313, 0], [412.8895262751751, 9973776.034322267, 1], [358.8479361038148, 10020699.786245873, 1], [322.01147868247205, 10020699.786245873, 1], [286.7185527750471, 10020699.786245873, 1]], "conditions": {"material": "Mar-M-509", "am_type": "L-PBF", "load_ratio": "-1", "test_type": "rotating bending fatigue", "temperature": "25", "surface_treatment": "", "heat_treatment": ""}, "metadata": {"dataset id": 1031, "metadata: title": "Fatigue strength of additive manufactured Mar-M-509 superalloy", "metadata: authors": "Bicknell, Jonathan; Ghorbanpour, Saeede; Knezevic, Marko", "metadata: source of the publication": "MATERIALS SCIENCE AND ENGINEERING A-STRUCTURAL MATERIALS PROPERTIES MICROSTRUCTURE AND PROCESSING", "metadata: year of publication": 2022, "metadata: institution": "Turbocam Int; Univ New Hampshire", "metadata: country and region": "USA", "metadata: funding agency": "Turbocam Energy Solutions; University of New Hampshire", "metadata: doi": "10.1016/j.msea.2022.142913", "fatigue: types of fatigue data": "sn", "fatigue: method of extraction": "color and shape", "materials: name of the material": "Mar-M-509", "am: types of am": "L-PBF", "am: am machine": "EOS M280", "am: power (w)": 285, "am: scan speed (mm/s)": 960, "am: layer thickness (μm)": 40, "am: preheat temperature (°c)": 80, "am: direciton of specimen (°)": 0, "am: layer scan rotation (°)": 67, "am: types of feedstock": "powder", "processing: processing sequence and parameters": "HT 1260 C, 6 hour; SURF machine", "testing: types of fatigue tests": "rotating bending fatigue", "testing: fatigue temperature (°c)": 25, "testing: fatigue environment": "air", "testing: load ratio": -1, "testing: frequency (hz)": 50, "testing: fatigue machine": "RBF-40 HT", "testing: load control": "force", "testing: specimens description": "circular cross-section; with drawing; ASTM E466", "testing: critical cross-section size of specimens (mm)": 3.18, "testing: stress concentration factor of specimens": 1, "static mechanical properties: yield strength (mpa)": 710, "static mechanical properties: ultimate tensile strength (mpa)": 1300, "static mechanical properties: elongation (%)": 10.5, "rating score: rating score": 0.8285714285714286}}, {"id": "FatigueData-AM2022:1032", "name": "Mar-M-509", "material_family": "Mar", "points": [[250.3234255573992, 12285.79623395582, 0], [214.1478392425843, 51465.738514912184, 0], [213.15540838377783, 56907.66316724628, 0], [195.9502756337604, 155624.24553487706, 0], [195.5089454300654, 213577.86033087736, 0], [186.35527839994512, 434062.09728619945, 0], [159.11381821241753, 1642888.90929181, 0], [177.31138182124153, 1851034.4377107278, 0], [150.51125183740882, 5899552.0868785065, 0], [141.02602505501014, 10011335.750183158, 1]], "conditions": {"material": "Mar-M-509", "am_type": "L-PBF", "load_ratio": "-1", "test_type": "rotating bending fatigue", "temperature": "760", "surface_treatment": "", "heat_treatment": ""}, "metadata": {"dataset id": 1032, "metadata: title": "Fatigue strength of additive manufactured Mar-M-509 superalloy", "metadata: authors": "Bicknell, Jonathan; Ghorbanpour, Saeede; Knezevic, Marko", "metadata: source of the publication": "MATERIALS SCIENCE AND ENGINEERING A-STRUCTURAL MATERIALS PROPERTIES MICROSTRUCTURE AND PROCESSING", "metadata: year of publication": 2022, "metadata: institution": "Turbocam Int; Univ New Hampshire", "metadata: country and region": "USA", "metadata: funding agency": "Turbocam Energy Solutions; University of New Hampshire", "metadata: doi": "10.1016/j.msea.2022.142913", "fatigue: types of fatigue data": "sn", "fatigue: method of extraction": "color and shape", "materials: name of the material": "Mar-M-509", "am: types of am": "L-PBF", "am: am machine": "EOS M280", "am: power (w)": 285, "am: scan speed (mm/s)": 960, "am: layer thickness (μm)": 40, "am: preheat temperature (°c)": 80, "am: direciton of specimen (°)": 0, "am: layer scan rotation (°)": 67, "am: types of feedstock": "powder", "processing: processing sequence and parameters": "HT 1260 C, 6 hour; SURF machine", "testing: types of fatigue tests": "rotating bending fatigue", "testing: fatigue temperature (°c)": 760, "testing: fatigue environment": "air", "testing: load ratio": -1, "testing: frequency (hz)": 50, "testing: fatigue machine": "RBF-40 HT", "testing: load control": "force", "testing: specimens description": "circular cross-section; with drawing; ASTM E466", "testing: critical cross-section size of specimens (mm)": 3.18, "testing: stress concentration factor of specimens": 1, "static mechanical properties: yield strength (mpa)": 710, "static mechanical properties: ultimate tensile strength (mpa)": 1300, "static mechanical properties: elongation (%)": 10.5, "rating score: rating score": 0.8285714285714286}}, {"id": "FatigueData-AM2022:1033", "name": "Mar-M-509", "material_family": "Mar", "points": [[648.1692425619908, 158464.99063963408, 0], [577.1631901884235, 278174.06657395023, 0], [502.87793037060806, 409643.56362404814, 0], [486.31661693138665, 1176112.0088329455, 0], [468.7550136370928, 1547510.313246936, 0], [414.9307449596234, 2552726.040061949, 0], [414.9307449596234, 3691088.894479625, 0], [431.87187799704077, 3766921.7700979654, 0], [360.48600602527756, 9990648.068192054, 1], [395.6092126138652, 10002533.743420038, 1]], "conditions": {"material": "Mar-M-509", "am_type": "L-PBF", "load_ratio": "-1", "test_type": "rotating bending fatigue", "temperature": "25", "surface_treatment": "", "heat_treatment": ""}, "metadata": {"dataset id": 1033, "metadata: title": "Fatigue strength of additive manufactured Mar-M-509 superalloy", "metadata: authors": "Bicknell, Jonathan; Ghorbanpour, Saeede; Knezevic, Marko", "metadata: source of the publication": "MATERIALS SCIENCE AND ENGINEERING A-STRUCTURAL MATERIALS PROPERTIES MICROSTRUCTURE AND PROCESSING", "metadata: year of publication": 2022, "metadata: institution": "Turbocam Int; Univ New Hampshire", "metadata: country and region": "USA", "metadata: funding agency": "Turbocam Energy Solutions; University of New Hampshire", "metadata: doi": "10.1016/j.msea.2022.142913", "fatigue: types of fatigue data": "sn", "fatigue: method of extraction": "color and shape", "materials: name of the material": "Mar-M-509", "am: types of am": "L-PBF", "am: am machine": "EOS M280", "am: power (w)": 285, "am: scan speed (mm/s)": 960, "am: layer thickness (μm)": 40, "am: preheat temperature (°c)": 80, "am: direciton of specimen (°)": 90, "am: layer scan rotation (°)": 67, "am: types of feedstock": "powder", "processing: processing sequence and parameters": "HT 1260 C, 6 hour; SURF machine", "testing: types of fatigue tests": "rotating bending fatigue", "testing: fatigue temperature (°c)": 25, "testing: fatigue environment": "air", "testing: load ratio": -1, "testing: frequency (hz)": 50, "testing: fatigue machine": "RBF-40 HT", "testing: load control": "force", "testing: specimens description": "circular cross-section; with drawing; ASTM E466", "testing: critical cross-section size of specimens (mm)": 3.18, "testing: stress concentration factor of specimens": 1, "static mechanical properties: yield strength (mpa)": 690, "static mechanical properties: ultimate tensile strength (mpa)": 1530, "static mechanical properties: elongation (%)": 21, "rating score: rating score": 0.8285714285714286}}, {"id": "FatigueData-AM2022:1034", "name": "Mar-M-509", "material_family": "Mar", "points": [[252.4576490721428, 60065.96057596372, 0], [233.37676738506505, 91530.02776560863, 0], [214.8148742356987, 160344.47790603898, 0], [198.2535607964774, 172098.89396414004, 0], [179.1726791093995, 1336236.2589999055, 0], [161.3704251564253, 8229257.400513911, 0], [160.74995489954884, 10002533.743420038, 1], [151.64411811377823, 10020078.198508874, 1], [143.48657900019208, 10058749.501905335, 1]], "conditions": {"material": "Mar-M-509", "am_type": "L-PBF", "load_ratio": "-1", "test_type": "rotating bending fatigue", "temperature": "760", "surface_treatment": "", "heat_treatment": ""}, "metadata": {"dataset id": 1034, "metadata: title": "Fatigue strength of additive manufactured Mar-M-509 superalloy", "metadata: authors": "Bicknell, Jonathan; Ghorbanpour, Saeede; Knezevic, Marko", "metadata: source of the publication": "MATERIALS SCIENCE AND ENGINEERING A-STRUCTURAL MATERIALS PROPERTIES MICROSTRUCTURE AND PROCESSING", "metadata: year of publication": 2022, "metadata: institution": "Turbocam Int; Univ New Hampshire", "metadata: country and region": "USA", "metadata: funding agency": "Turbocam Energy Solutions; University of New Hampshire", "metadata: doi": "10.1016/j.msea.2022.142913", "fatigue: types of fatigue data": "sn", "fatigue: method of extraction": "color and shape", "materials: name of the material": "Mar-M-509", "am: types of am": "L-PBF", "am: am machine": "EOS M280", "am: power (w)": 285, "am: scan speed (mm/s)": 960, "am: layer thickness (μm)": 40, "am: preheat temperature (°c)": 80, "am: direciton of specimen (°)": 90, "am: layer scan rotation (°)": 67, "am: types of feedstock": "powder", "processing: processing sequence and parameters": "HT 1260 C, 6 hour; SURF machine", "testing: types of fatigue tests": "rotating bending fatigue", "testing: fatigue temperature (°c)": 760, "testing: fatigue environment": "air", "testing: load ratio": -1, "testing: frequency (hz)": 50, "testing: fatigue machine": "RBF-40 HT", "testing: load control": "force", "testing: specimens description": "circular cross-section; with drawing; ASTM E466", "testing: critical cross-section size of specimens (mm)": 3.18, "testing: stress concentration factor of specimens": 1, "static mechanical properties: yield strength (mpa)": 690, "static mechanical properties: ultimate tensile strength (mpa)": 1530, "static mechanical properties: elongation (%)": 21, "rating score: rating score": 0.8285714285714286}}, {"id": "FatigueData-AM2022:1035", "name": "Maraging Stainless Steel CX", "material_family": "Maraging", "points": [[402.2821305616199, 29426.73701457288, 0], [337.58588865519545, 33341.01748686258, 0], [349.9531436003775, 37508.943551896016, 0], [359.69556906880126, 40206.42629088006, 0], [314.36294934723554, 43778.87251470151, 0], [299.69866190401, 89122.49667100947, 0], [275.09881957885665, 109009.78536810318, 0], [249.5377302362209, 178842.8668139884, 0], [205.47784403675016, 195314.5543481149, 0], [223.71663129999263, 286806.2057243639, 0], [179.58136444140803, 396427.2449123113, 0], [189.7193572793641, 407836.9097363747, 0], [169.97122170162123, 1099179.8789622183, 1], [159.5234716749475, 1099374.720507459, 1], [157.44434025717229, 1099950.0077602984, 1]], "conditions": {"material": "Maraging Stainless Steel CX", "am_type": "L-PBF", "load_ratio": "0.1", "test_type": "uniaxial", "temperature": "25", "surface_treatment": "", "heat_treatment": ""}, "metadata": {"dataset id": 1035, "metadata: title": "Fatigue performance of stainless tool steel CX processed by laser powder bed fusion", "metadata: authors": "Afkhami, Shahriar; Amraei, Mohsen; Bjork, Timo; Dabiri, Edris; Javaheri, Vahid; Lipiainen, Kalle", "metadata: source of the publication": "MATERIALS SCIENCE AND ENGINEERING A-STRUCTURAL MATERIALS PROPERTIES MICROSTRUCTURE AND PROCESSING", "metadata: year of publication": 2022, "metadata: institution": "Lappeenranta Univ Technol; Univ Oulu; Univ Turku", "metadata: country and region": "Finland", "metadata: funding agency": "European Regional Development Fund (ERDF)", "metadata: doi": "10.1016/j.msea.2022.143031", "fatigue: types of fatigue data": "sn", "fatigue: method of extraction": "color and shape", "materials: name of the material": "Maraging Stainless Steel CX", "am: types of am": "L-PBF", "am: am machine": "EOS M290", "am: direciton of specimen (°)": 90, "am: types of feedstock": "powder", "am: size of feedstock (μm)": "20, 65", "processing: processing sequence and parameters": "NHT; SURF as-built", "testing: types of fatigue tests": "uniaxial", "testing: fatigue temperature (°c)": 25, "testing: fatigue environment": "air", "testing: load ratio": 0.1, "testing: frequency (hz)": 3, "testing: load control": "force", "testing: specimens description": "circular cross-section; with drawing; ASTM E466", "testing: critical cross-section size of specimens (mm)": 6, "testing: stress concentration factor of specimens": 1, "rating score: rating score": 0.6}}, {"id": "FatigueData-AM2022:1036", "name": "Maraging Stainless Steel CX", "material_family": "Maraging", "points": [[413.7927199895042, 31816.243590735, 0], [397.67748422792124, 57543.25881980578, 0], [404.7860297807553, 60613.84272034133, 0], [374.74146833821436, 80403.48711108783, 0], [349.4671205372496, 96820.40477795171, 0], [299.9256264542898, 105966.86550172456, 0], [334.8843090730172, 127216.85798101823, 0], [309.94703865209783, 171288.8875918268, 0], [324.80021744547344, 187920.02285545346, 0], [289.791838006588, 237259.30883537303, 0], [279.88962925329656, 355089.2969792608, 0], [274.5235494934931, 889485.6226049855, 0], [249.88677566383615, 1099149.224689229, 1]], "conditions": {"material": "Maraging Stainless Steel CX", "am_type": "L-PBF", "load_ratio": "0.1", "test_type": "uniaxial", "temperature": "25", "surface_treatment": "", "heat_treatment": ""}, "metadata": {"dataset id": 1036, "metadata: title": "Fatigue performance of stainless tool steel CX processed by laser powder bed fusion", "metadata: authors": "Afkhami, Shahriar; Amraei, Mohsen; Bjork, Timo; Dabiri, Edris; Javaheri, Vahid; Lipiainen, Kalle", "metadata: source of the publication": "MATERIALS SCIENCE AND ENGINEERING A-STRUCTURAL MATERIALS PROPERTIES MICROSTRUCTURE AND PROCESSING", "metadata: year of publication": 2022, "metadata: institution": "Lappeenranta Univ Technol; Univ Oulu; Univ Turku", "metadata: country and region": "Finland", "metadata: funding agency": "European Regional Development Fund (ERDF)", "metadata: doi": "10.1016/j.msea.2022.143031", "fatigue: types of fatigue data": "sn", "fatigue: method of extraction": "color and shape", "materials: name of the material": "Maraging Stainless Steel CX", "am: types of am": "L-PBF", "am: am machine": "EOS M290", "am: direciton of specimen (°)": 90, "am: types of feedstock": "powder", "am: size of feedstock (μm)": "20, 65", "processing: processing sequence and parameters": "NHT; SURF machine", "testing: types of fatigue tests": "uniaxial", "testing: fatigue temperature (°c)": 25, "testing: fatigue environment": "air", "testing: load ratio": 0.1, "testing: frequency (hz)": 3, "testing: load control": "force", "testing: specimens description": "circular cross-section; with drawing; ASTM E466", "testing: critical cross-section size of specimens (mm)": 6, "testing: stress concentration factor of specimens": 1, "rating score: rating score": 0.6}}, {"id": "FatigueData-AM2022:1037", "name": "Maraging Stainless Steel CX", "material_family": "Maraging", "points": [[399.08836671772195, 17719.526834249154, 0], [359.8773730380129, 33394.08769254323, 0], [339.9144054233062, 45502.17681689962, 0], [319.74861915271373, 49933.24655537221, 0], [300.16421229683664, 56370.570308710594, 0], [249.995085853198, 84480.6709958743, 0], [274.8241147492965, 115049.17181813956, 0], [239.74164483649895, 125563.16256635034, 0], [199.76533045745012, 225177.77792940498, 0], [224.78494782481397, 282587.2878387141, 0], [188.06226111417837, 387807.9414923169, 0], [185.03189263774846, 410312.92570657586, 0], [174.94747356741095, 510522.15037007915, 0], [169.7939391663408, 968903.3326476822, 0], [164.94951616281924, 1103399.6733505998, 1], [162.14677488800967, 1103399.6733505998, 1], [154.88816127296224, 1109296.0597314897, 1]], "conditions": {"material": "Maraging Stainless Steel CX", "am_type": "L-PBF", "load_ratio": "0.1", "test_type": "uniaxial", "temperature": "25", "surface_treatment": "", "heat_treatment": ""}, "metadata": {"dataset id": 1037, "metadata: title": "Fatigue performance of stainless tool steel CX processed by laser powder bed fusion", "metadata: authors": "Afkhami, Shahriar; Amraei, Mohsen; Bjork, Timo; Dabiri, Edris; Javaheri, Vahid; Lipiainen, Kalle", "metadata: source of the publication": "MATERIALS SCIENCE AND ENGINEERING A-STRUCTURAL MATERIALS PROPERTIES MICROSTRUCTURE AND PROCESSING", "metadata: year of publication": 2022, "metadata: institution": "Lappeenranta Univ Technol; Univ Oulu; Univ Turku", "metadata: country and region": "Finland", "metadata: funding agency": "European Regional Development Fund (ERDF)", "metadata: doi": "10.1016/j.msea.2022.143031", "fatigue: types of fatigue data": "sn", "fatigue: method of extraction": "color and shape", "materials: name of the material": "Maraging Stainless Steel CX", "am: types of am": "L-PBF", "am: am machine": "EOS M290", "am: direciton of specimen (°)": 90, "am: types of feedstock": "powder", "am: size of feedstock (μm)": "20, 65", "processing: processing sequence and parameters": "HT 850 C, 0.5 hour; HT 525 C, 2 hour; SURF as-built", "testing: types of fatigue tests": "uniaxial", "testing: fatigue temperature (°c)": 25, "testing: fatigue environment": "air", "testing: load ratio": 0.1, "testing: frequency (hz)": 3, "testing: load control": "force", "testing: specimens description": "circular cross-section; with drawing; ASTM E466", "testing: critical cross-section size of specimens (mm)": 6, "testing: stress concentration factor of specimens": 1, "rating score: rating score": 0.6}}, {"id": "FatigueData-AM2022:1038", "name": "Maraging Stainless Steel CX", "material_family": "Maraging", "points": [[399.9970682958447, 73856.99495162356, 0], [419.1466586138886, 98384.55368862879, 0], [359.91199295158344, 106622.5852140009, 0], [309.61176827561394, 185328.81411505467, 0], [384.7730990355838, 187175.95483293763, 0], [310.0845573935352, 189554.41462716088, 0], [375.07510221030236, 211482.07892374502, 0], [324.8754935566931, 321567.8702105614, 0], [349.5170570925234, 398047.8971619854, 0], [270.0928360795169, 924684.9364623891, 0], [259.46972731084594, 1100477.8546003539, 1]], "conditions": {"material": "Maraging Stainless Steel CX", "am_type": "L-PBF", "load_ratio": "0.1", "test_type": "uniaxial", "temperature": "25", "surface_treatment": "", "heat_treatment": ""}, "metadata": {"dataset id": 1038, "metadata: title": "Fatigue performance of stainless tool steel CX processed by laser powder bed fusion", "metadata: authors": "Afkhami, Shahriar; Amraei, Mohsen; Bjork, Timo; Dabiri, Edris; Javaheri, Vahid; Lipiainen, Kalle", "metadata: source of the publication": "MATERIALS SCIENCE AND ENGINEERING A-STRUCTURAL MATERIALS PROPERTIES MICROSTRUCTURE AND PROCESSING", "metadata: year of publication": 2022, "metadata: institution": "Lappeenranta Univ Technol; Univ Oulu; Univ Turku", "metadata: country and region": "Finland", "metadata: funding agency": "European Regional Development Fund (ERDF)", "metadata: doi": "10.1016/j.msea.2022.143031", "fatigue: types of fatigue data": "sn", "fatigue: method of extraction": "color and shape", "materials: name of the material": "Maraging Stainless Steel CX", "am: types of am": "L-PBF", "am: am machine": "EOS M290", "am: direciton of specimen (°)": 90, "am: types of feedstock": "powder", "am: size of feedstock (μm)": "20, 65", "processing: processing sequence and parameters": "HT 850 C, 0.5 hour; HT 525 C, 2 hour; SURF machine", "testing: types of fatigue tests": "uniaxial", "testing: fatigue temperature (°c)": 25, "testing: fatigue environment": "air", "testing: load ratio": 0.1, "testing: frequency (hz)": 3, "testing: load control": "force", "testing: specimens description": "circular cross-section; with drawing; ASTM E466", "testing: critical cross-section size of specimens (mm)": 6, "testing: stress concentration factor of specimens": 1, "rating score: rating score": 0.6}}, {"id": "FatigueData-AM2022:1039", "name": "Maraging Stainless Steel CX", "material_family": "Maraging", "points": [[400.04829251816045, 27825.617967801496, 0], [409.80483734191614, 54003.253374183296, 0], [420.00028542332615, 54412.27143180909, 0], [379.5390331033938, 56056.019995398754, 0], [370.17247161375127, 91720.998404071, 0], [359.93215737399856, 94295.8628841199, 0], [344.6877361638944, 102810.64674559678, 0], [390.03683498668386, 143837.62190749793, 0], [355.2301427344035, 205346.74908687582, 0], [299.7164114398215, 628624.9227047567, 0], [290.12519811345777, 822603.1895274305, 0], [269.892907420581, 1100507.2623285074, 1]], "conditions": {"material": "Maraging Stainless Steel CX", "am_type": "L-PBF", "load_ratio": "0.1", "test_type": "uniaxial", "temperature": "25", "surface_treatment": "", "heat_treatment": ""}, "metadata": {"dataset id": 1039, "metadata: title": "Fatigue performance of stainless tool steel CX processed by laser powder bed fusion", "metadata: authors": "Afkhami, Shahriar; Amraei, Mohsen; Bjork, Timo; Dabiri, Edris; Javaheri, Vahid; Lipiainen, Kalle", "metadata: source of the publication": "MATERIALS SCIENCE AND ENGINEERING A-STRUCTURAL MATERIALS PROPERTIES MICROSTRUCTURE AND PROCESSING", "metadata: year of publication": 2022, "metadata: institution": "Lappeenranta Univ Technol; Univ Oulu; Univ Turku", "metadata: country and region": "Finland", "metadata: funding agency": "European Regional Development Fund (ERDF)", "metadata: doi": "10.1016/j.msea.2022.143031", "fatigue: types of fatigue data": "sn", "fatigue: method of extraction": "color and shape", "materials: name of the material": "Maraging Stainless Steel CX", "am: types of am": "L-PBF", "am: am machine": "EOS M290", "am: direciton of specimen (°)": 0, "am: types of feedstock": "powder", "am: size of feedstock (μm)": "20, 65", "processing: processing sequence and parameters": "HT 850 C, 0.5 hour; HT 525 C, 2 hour; SURF machine", "testing: types of fatigue tests": "uniaxial", "testing: fatigue temperature (°c)": 25, "testing: fatigue environment": "air", "testing: load ratio": 0.1, "testing: frequency (hz)": 3, "testing: load control": "force", "testing: specimens description": "circular cross-section; with drawing; ASTM E466", "testing: critical cross-section size of specimens (mm)": 6, "testing: stress concentration factor of specimens": 1, "rating score: rating score": 0.6}}, {"id": "FatigueData-AM2022:1040", "name": "24CrNiMo", "material_family": "24CrNiMo", "points": [[314.9588687327433, 19742.17884413818, 0], [305.91199029752534, 36846.003638177935, 0], [314.94354088715716, 47938.00838500398, 0], [306.0076546331897, 55145.10344864061, 0], [315.00220782907127, 66912.17015247536, 0], [296.9237788042216, 68767.8900501767, 0], [296.94544835238565, 88134.31370271559, 0], [305.93365984568936, 96487.03242129723, 0], [287.9355673109179, 98325.77149807262, 0], [296.9237788042216, 167303.36531623628, 0], [287.9355673109179, 390663.4476918625, 0], [278.9843532113643, 482131.2472665979, 0], [287.9138977627539, 913976.3379471571, 0], [269.97447216989656, 2620218.045881824, 0], [279.0213506051145, 2670151.1528468956, 0], [279.0213506051145, 4823835.065814498, 0], [269.91580522798233, 6450043.305766275, 0], [265.5358625138699, 7098141.852506425, 0], [265.44019817820555, 8909873.050156051, 0], [269.91580522798233, 9429024.328554936, 0], [260.92759373467857, 9823983.676574282, 1], [265.4618677263696, 9875196.669949746, 0], [256.3933197429876, 9907630.529554738, 1]], "conditions": {"material": "24CrNiMo", "am_type": "L-PBF", "load_ratio": "0.1", "test_type": "uniaxial", "temperature": "25", "surface_treatment": "", "heat_treatment": ""}, "metadata": {"dataset id": 1040, "metadata: title": "Microstructure and fatigue behavior of 24CrNiMo low alloy steel prepared by selective laser melting", "metadata: authors": "Cui, X.; Ni, C. L.; Wang, Z. Y.; Wu, C. L.; Zhang, C. H.; Zhang, S.", "metadata: source of the publication": "MATERIALS SCIENCE AND ENGINEERING A-STRUCTURAL MATERIALS PROPERTIES MICROSTRUCTURE AND PROCESSING", "metadata: year of publication": 2022, "metadata: institution": "Shenyang Dalu Laser Technol CO LTD; Shenyang Univ Technol; Wuzhou Univ", "metadata: country and region": "Peoples R China", "metadata: funding agency": "Key Research Project from Shenyang Science and Technology; National Key Research and Development Program, China", "metadata: doi": "10.1016/j.msea.2022.143215", "fatigue: types of fatigue data": "sn", "fatigue: method of extraction": "color and shape", "materials: name of the material": "24CrNiMo", "am: types of am": "L-PBF", "am: am machine": "HANS M260", "am: power (w)": 320, "am: scan speed (mm/s)": 950, "am: hatch space (μm)": 110, "am: layer thickness (μm)": 40, "am: direciton of specimen (°)": 0, "am: scan pattern": "bidirection", "am: layer scan rotation (°)": 67, "am: types of feedstock": "powder", "am: size of feedstock (μm)": "28, 53", "processing: processing sequence and parameters": "SURF spark cut; SURF polish", "testing: types of fatigue tests": "uniaxial", "testing: fatigue temperature (°c)": 25, "testing: fatigue environment": "air", "testing: load ratio": 0.1, "testing: frequency (hz)": 20, "testing: fatigue machine": "M 3000 high-cycle fatigue tester (CARE 3000, Tianjin, China)", "testing: load control": "force", "testing: specimens description": "rectangular cross-section; with drawing", "testing: critical cross-section size of specimens (mm)": "3.5, 1", "testing: stress concentration factor of specimens": 1, "static mechanical properties: ultimate tensile strength (mpa)": 1378, "rating score: rating score": 0.8}}, {"id": "FatigueData-AM2022:1041", "name": "Ti-6Al-4V", "material_family": "Ti", "points": [[559.7507382304779, 17307.850871611776, 0], [824.6549599307684, 21089.905166179742, 0], [312.14767286729705, 184030.65457255542, 0], [250.02387145999626, 267983.1458019014, 0], [264.97521205441814, 447167.03324668686, 0], [273.9812517568947, 1210471.8230236475, 0], [223.70918493465442, 3827281.609801319, 0], [234.83805333821164, 6120742.515405447, 0], [199.02893845625272, 10331196.015487254, 0]], "conditions": {"material": "Ti-6Al-4V", "am_type": "P-DED", "load_ratio": "-1", "test_type": "uniaxial", "temperature": "25", "surface_treatment": "", "heat_treatment": ""}, "metadata": {"dataset id": 1041, "metadata: title": "Effect of the prior-beta grain boundaries on mechanical behavior of Ti6Al4V alloy processed by laser directed energy deposition", "metadata: authors": "Liu, Fengde; Wang, Hongxin; Zhang, Changchun", "metadata: source of the publication": "MATERIALS SCIENCE AND ENGINEERING A-STRUCTURAL MATERIALS PROPERTIES MICROSTRUCTURE AND PROCESSING", "metadata: year of publication": 2022, "metadata: institution": "Changchun Univ Sci & Technol; Nanjing Univ Sci & Technol; West Anhui Univ", "metadata: country and region": "Peoples R China", "metadata: funding agency": "Natural Science Foundation of Jiangsu, China ", "metadata: doi": "10.1016/j.msea.2022.143389", "fatigue: types of fatigue data": "sn", "fatigue: method of extraction": "color and shape", "materials: name of the material": "Ti-6Al-4V", "am: types of am": "P-DED", "am: am machine": "RC-LDM2500", "am: power (w)": 5000, "am: scan speed (mm/s)": 20, "am: hatch space (μm)": 2800, "am: layer thickness (μm)": 700, "am: direciton of specimen (°)": 0, "am: types of feedstock": "powder", "am: size of feedstock (μm)": "45, 150", "processing: processing sequence and parameters": "HT 650 C, 6 hour; SURF EDM; SURF polish", "testing: types of fatigue tests": "uniaxial", "testing: fatigue temperature (°c)": 25, "testing: fatigue environment": "air", "testing: load ratio": -1, "testing: frequency (hz)": 60, "testing: fatigue machine": "LFV–100. HH", "testing: fatigue standard": "ASTM E606", "testing: load control": "force", "testing: specimens description": "rectangular cross-section; with drawing", "testing: critical cross-section size of specimens (mm)": "7, 3", "testing: stress concentration factor of specimens": 1, "static mechanical properties: young's modulus (gpa)": 119, "static mechanical properties: yield strength (mpa)": 816.6, "static mechanical properties: ultimate tensile strength (mpa)": 903.6, "static mechanical properties: elongation (%)": 14.53, "rating score: rating score": 0.8157894736842105}}, {"id": "FatigueData-AM2022:1042", "name": "Ti-6Al-4V", "material_family": "Ti", "points": [[829.038514704373, 22947.303364659143, 0], [625.6123747863838, 22947.303364659143, 0], [461.6485478566997, 43412.19711704453, 0], [318.07354015982713, 396140.51951356925, 0], [274.3850033687759, 506197.35698834865, 0], [252.9671658450377, 874876.8472906403, 0], [265.6134411936621, 1817421.976623708, 0], [233.8612760299307, 8057017.824877757, 0], [224.22817079529193, 10916111.537940074, 0]], "conditions": {"material": "Ti-6Al-4V", "am_type": "P-DED", "load_ratio": "-1", "test_type": "uniaxial", "temperature": "25", "surface_treatment": "", "heat_treatment": ""}, "metadata": {"dataset id": 1042, "metadata: title": "Effect of the prior-beta grain boundaries on mechanical behavior of Ti6Al4V alloy processed by laser directed energy deposition", "metadata: authors": "Liu, Fengde; Wang, Hongxin; Zhang, Changchun", "metadata: source of the publication": "MATERIALS SCIENCE AND ENGINEERING A-STRUCTURAL MATERIALS PROPERTIES MICROSTRUCTURE AND PROCESSING", "metadata: year of publication": 2022, "metadata: institution": "Changchun Univ Sci & Technol; Nanjing Univ Sci & Technol; West Anhui Univ", "metadata: country and region": "Peoples R China", "metadata: funding agency": "Natural Science Foundation of Jiangsu, China ", "metadata: doi": "10.1016/j.msea.2022.143389", "fatigue: types of fatigue data": "sn", "fatigue: method of extraction": "color and shape", "materials: name of the material": "Ti-6Al-4V", "am: types of am": "P-DED", "am: am machine": "RC-LDM2500", "am: power (w)": 5000, "am: scan speed (mm/s)": 20, "am: hatch space (μm)": 2800, "am: layer thickness (μm)": 700, "am: direciton of specimen (°)": 90, "am: types of feedstock": "powder", "am: size of feedstock (μm)": "45, 150", "processing: processing sequence and parameters": "HT 650 C, 6 hour; SURF EDM; SURF polish", "testing: types of fatigue tests": "uniaxial", "testing: fatigue temperature (°c)": 25, "testing: fatigue environment": "air", "testing: load ratio": -1, "testing: frequency (hz)": 60, "testing: fatigue machine": "LFV–100. HH", "testing: fatigue standard": "ASTM E606", "testing: load control": "force", "testing: specimens description": "rectangular cross-section; with drawing", "testing: critical cross-section size of specimens (mm)": "7, 3", "testing: stress concentration factor of specimens": 1, "static mechanical properties: young's modulus (gpa)": 105, "static mechanical properties: yield strength (mpa)": 742.8, "static mechanical properties: ultimate tensile strength (mpa)": 825.4, "static mechanical properties: elongation (%)": 14.35, "rating score: rating score": 0.8157894736842105}}, {"id": "FatigueData-AM2022:1043", "name": "Ti6242S", "material_family": "Ti6242S", "points": [[301.50389177168273, 40457.236473048724, 0], [247.5224354979434, 91252.38771032769, 0], [301.4931480776551, 166250.05407299666, 0], [269.9062958006341, 263871.0049398432, 0], [301.38001987942425, 283442.0540917153, 0], [247.53335804299482, 331963.2126652523, 0], [301.4524647887324, 384878.3580206282, 0], [247.54371053909665, 415722.05026069866, 0], [269.9062958006341, 435411.5850493064, 0], [269.92390858063516, 498685.6154267912, 0], [247.63058053115748, 1122112.9226632854, 0], [269.9971450323563, 1649657.118741789, 0], [247.56283389995144, 2076918.9921141278, 0], [205.3947212687892, 2418896.447515696, 0],
