Repository: yunyunfanfan/S-PA-CBB

# S-PA-CBB

Official research code, processed curve records, evaluation outputs, and manuscript source for:

> **From Physics to Selective Generation: Conditional Brownian Bridges for Sparse S–N Curve Reconstruction and Fatigue Decision-Making**

S-PA-CBB reconstructs a complete probabilistic stress–life (S–N) curve from only two to four observed fatigue tests. The method first fits an interpretable Basquin state, diagnoses whether that state is sufficient, and applies a ControlNet-style conditional Brownian-bridge residual only to curves that benefit from correction.

File: am2022_curves.json (part 65 of 98)
[224.96647783379248, 4318480.501438761, 0], [195.48212351029252, 5123391.953910401, 0], [205.45813627150363, 5133691.819082858, 0], [225.06797788576483, 5183961.251012265, 0], [215.3138071046204, 5568450.484560646, 0], [225.1273022751896, 6372004.915429969, 0], [215.21230705264804, 8741126.885962566, 0], [205.35663621953125, 9688785.953099333, 1], [195.4510104102878, 9744074.238400381, 1], [185.59494900437107, 9747428.393349463, 1]], "conditions": {"material": "Ti6242S", "am_type": "P-DED", "load_ratio": "0.1", "test_type": "uniaxial", "temperature": "450", "surface_treatment": "", "heat_treatment": ""}, "metadata": {"dataset id": 1043, "metadata: title": "High-temperature mechanical performance of directed energy deposited Ti6242S alloy", "metadata: authors": "Huang Weidong; Lin, Xin; Su, Kaiheng; Tan, Hua; Tang, Yinlin; Yan, Qiaodan; Yu, Jun", "metadata: source of the publication": "MATERIALS SCIENCE AND ENGINEERING A-STRUCTURAL MATERIALS PROPERTIES MICROSTRUCTURE AND PROCESSING", "metadata: year of publication": 2022, "metadata: institution": "Northwestern Polytech Univ", "metadata: country and region": "Peoples R China", "metadata: funding agency": "National Natural Science Foundation of China (NSFC); Natural Science Foundation of Shaanxi Province, China ; Natural Science Foundation of Shandong Province ", "metadata: doi": "10.1016/j.msea.2022.143526", "fatigue: types of fatigue data": "sn", "fatigue: method of extraction": "color and shape", "materials: name of the material": "Ti6242S", "am: types of am": "P-DED", "am: am machine": "BLT C1000", "am: power (w)": 2800, "am: scan speed (mm/s)": 15, "am: direciton of specimen (°)": 0, "am: scan pattern": "cross hatch", "am: powder feed rate (g/s)": 0.2, "am: types of feedstock": "powder", "am: size of feedstock (μm)": "75, 150", "processing: processing sequence and parameters": "HT 960 C, 1 hour; HT 595 C, 6 hour; SURF polish", "testing: types of fatigue tests": "uniaxial", "testing: fatigue temperature (°c)": 450, "testing: fatigue environment": "air", "testing: load ratio": 0.1, "testing: frequency (hz)": "100, 120", "testing: load control": "force", "testing: specimens description": "circular cross-section", "testing: stress concentration factor of specimens": 1, "static mechanical properties: yield strength (mpa)": 543.1, "static mechanical properties: ultimate tensile strength (mpa)": 722.2, "static mechanical properties: elongation (%)": 18.3, "rating score: rating score": 0.7105263157894737}}, {"id": "FatigueData-AM2022:1044", "name": "Ti6242S", "material_family": "Ti6242S", "points": [[301.38644366197184, 30839.57676892696, 0], [269.98657197421824, 62168.53821565191, 0], [247.50998114672288, 70839.26311110327, 0], [270.0, 118429.30234493103, 0], [247.47699909132214, 123614.05404888665, 0], [270.0292524377031, 155046.01313180442, 0], [301.29613260745293, 227312.68524246998, 0], [301.3732394366197, 625680.4476295246, 0], [270.0, 675751.8355386216, 0], [247.37891871524351, 1054042.3003356885, 0], [269.973369629542, 1158323.2862547103, 0], [236.2565855464893, 2207980.0611805297, 0], [236.2565855464893, 2414659.769917461, 0], [224.96647783379248, 2593752.675759376, 0], [213.94564471701057, 2907087.1693546535, 0], [225.25336520970848, 2955088.6669234834, 0], [236.3461094435465, 3209981.77120299, 0], [213.77787017306798, 3603096.560788218, 0], [225.06797788576483, 3821600.1012154194, 0], [247.47562296858075, 4287645.243579986, 0], [236.36816662687994, 4504000.9670620775, 0], [247.49752420774647, 5376852.408426193, 0], [225.05036510576377, 8741126.885962566, 0], [213.96325749701163, 9724752.263724826, 1], [202.60687529234454, 9768448.528549789, 1], [224.94886505379142, 9797085.918549694, 1]], "conditions": {"material": "Ti6242S", "am_type": "P-DED", "load_ratio": "0.1", "test_type": "uniaxial", "temperature": "450", "surface_treatment": "", "heat_treatment": ""}, "metadata": {"dataset id": 1044, "metadata: title": "High-temperature mechanical performance of directed energy deposited Ti6242S alloy", "metadata: authors": "Huang Weidong; Lin, Xin; Su, Kaiheng; Tan, Hua; Tang, Yinlin; Yan, Qiaodan; Yu, Jun", "metadata: source of the publication": "MATERIALS SCIENCE AND ENGINEERING A-STRUCTURAL MATERIALS PROPERTIES MICROSTRUCTURE AND PROCESSING", "metadata: year of publication": 2022, "metadata: institution": "Northwestern Polytech Univ", "metadata: country and region": "Peoples R China", "metadata: funding agency": "National Natural Science Foundation of China (NSFC); Natural Science Foundation of Shaanxi Province, China ; Natural Science Foundation of Shandong Province ", "metadata: doi": "10.1016/j.msea.2022.143526", "fatigue: types of fatigue data": "sn", "fatigue: method of extraction": "color and shape", "materials: name of the material": "Ti6242S", "am: types of am": "P-DED", "am: am machine": "BLT C1000", "am: power (w)": 2800, "am: scan speed (mm/s)": 15, "am: direciton of specimen (°)": 90, "am: scan pattern": "cross hatch", "am: powder feed rate (g/s)": 0.2, "am: types of feedstock": "powder", "am: size of feedstock (μm)": "75, 150", "processing: processing sequence and parameters": "HT 960 C, 1 hour; HT 595 C, 6 hour; SURF polish", "testing: types of fatigue tests": "uniaxial", "testing: fatigue temperature (°c)": 450, "testing: fatigue environment": "air", "testing: load ratio": 0.1, "testing: frequency (hz)": "100, 120", "testing: load control": "force", "testing: specimens description": "circular cross-section", "testing: stress concentration factor of specimens": 1, "static mechanical properties: yield strength (mpa)": 519.1, "static mechanical properties: ultimate tensile strength (mpa)": 698.6, "static mechanical properties: elongation (%)": 20.1, "rating score: rating score": 0.7105263157894737}}, {"id": "FatigueData-AM2022:1045", "name": "Ti-6Al-4V", "material_family": "Ti", "points": [[270.0, 44241.25821491834, 0], [270.0, 46887.020046728125, 0], [215.89945482578165, 60857.476708572685, 0], [256.4459004667053, 63144.028501746696, 0], [270.0, 69711.01969492219, 0], [243.01330987340916, 72472.60568047671, 0], [256.5992647058824, 79564.20053965355, 0], [229.43014705882356, 80214.53252982892, 0], [229.30147058823528, 85001.35274849947, 0], [270.0, 86417.7333092295, 0], [229.54411764705884, 90810.06181258489, 0], [256.5992647058824, 107128.32293929408, 0], [215.90073529411765, 118295.0322989779, 0], [243.01330987340916, 119537.73081838358, 0], [215.90073529411765, 128484.77686801947, 0], [152.82261085071178, 136951.5204795823, 0], [243.19852941176472, 154098.72416447225, 0], [229.54222453906937, 161931.05431893663, 0], [229.30147058823528, 172996.88271536637, 0], [256.478169382517, 204366.71789453994, 0], [215.8124781336717, 209312.81028992296, 0], [242.70220588235296, 210941.81546093206, 0], [215.90073529411765, 214456.74642618356, 0], [215.90073529411765, 240757.01346762409, 0], [161.8014705882353, 244768.75613651922, 0], [229.30147058823528, 248847.34661603317, 0], [170.73529411764704, 363919.04545712675, 0], [180.04295370154273, 749504.9008480055, 0], [216.1020756839792, 1240033.1279905164, 0], [152.86764705882354, 1256846.6637223556, 0], [143.93382352941177, 1507404.005915316, 0], [180.04295370154273, 1770867.169971317, 0], [161.8014705882353, 3387695.0240223343, 0], [161.8014705882353, 6894721.787313764, 0], [170.87883649170053, 7379986.899493214, 0], [170.73529411764704, 8269211.783629539, 0], [180.14096635828813, 8582399.630029343, 0], [134.7821936257785, 10257997.69076256, 1], [152.95200369121167, 10297908.307435272, 1], [152.95200369121167, 10297908.307435272, 1], [152.8727701535668, 10307477.662937367, 1], [143.9918095346732, 10307477.662937367, 1], [143.9918095346732, 10325111.937767453, 1], [162.02647511491978, 10357196.304267716, 1], [171.03012932055452, 10385732.839611724, 1], [170.98666927145825, 10424959.570745006, 1], [161.98685834609736, 10424959.570745006, 1]], "conditions": {"material": "Ti-6Al-4V", "am_type": "P-DED", "load_ratio": "0.1", "test_type": "uniaxial", "temperature": "25", "surface_treatment": "", "heat_treatment": ""}, "metadata": {"dataset id": 1045, "metadata: title": "The anisotropy of high cycle fatigue property and fatigue crack growth behavior of Ti-6Al-4V alloy fabricated by high-power laser metal deposition", "metadata: authors": "Chen, Hui; Chen, Jintao; Chen, Yarong; Chen, Yong; Cheng, Jing; He, Huabing; Liu, Yan; Lv, Hang; She, Jian; Zhang, Zhenlin", "metadata: source of the publication": "MATERIALS SCIENCE AND ENGINEERING A-STRUCTURAL MATERIALS PROPERTIES MICROSTRUCTURE AND PROCESSING", "metadata: year of publication": 2022, "metadata: institution": "AVIC; Southwest Jiaotong Univ", "metadata: country and region": "Peoples R China", "metadata: funding agency": "Sichuan Science and Technology Program ", "metadata: doi": "10.1016/j.msea.2022.143745", "fatigue: types of fatigue data": "sn", "fatigue: method of extraction": "color and shape", "materials: name of the material": "Ti-6Al-4V", "am: types of am": "P-DED", "am: power (w)": 4000, "am: scan speed (mm/s)": 16.667, "am: layer thickness (μm)": 900, "am: direciton of specimen (°)": 0, "am: am environment": "Ar", "am: layer scan rotation (°)": 90, "am: powder feed rate (g/s)": 0.433, "am: types of feedstock": "powder", "am: size of feedstock (μm)": "53, 150", "processing: processing sequence and parameters": "NHT; SURF EDM; SURF polish", "testing: types of fatigue tests": "uniaxial", "testing: fatigue temperature (°c)": 25, "testing: fatigue environment": "air", "testing: load ratio": 0.1, "testing: fatigue machine": "QBG-100", "testing: load control": "force", "testing: specimens description": "rectangular cross-section; with drawing", "testing: critical cross-section size of specimens (mm)": "6, 4", "testing: stress concentration factor of specimens": 1, "static mechanical properties: yield strength (mpa)": 888.67, "static mechanical properties: ultimate tensile strength (mpa)": 986.94, "static mechanical properties: elongation (%)": 10.84, "rating score: rating score": 0.7631578947368421}}, {"id": "FatigueData-AM2022:1046", "name": "Ti-6Al-4V", "material_family": "Ti", "points": [[270.0, 43597.749147218325, 0], [256.3889904790072, 55059.66263953646, 0], [242.95216773591935, 56816.002588857635, 0], [270.0, 57068.26124629762, 0], [256.3889904790072, 68465.20291859371, 0], [270.0, 73303.53377637333, 0], [243.25233644859813, 77257.6572834811, 0], [256.3738317757009, 88390.75041207169, 0], [270.0, 92967.53228897351, 0], [269.9006480100427, 98533.6008183375, 0], [256.57218674068946, 101877.85651902146, 0], [269.8671213242558, 105508.1744007646, 0], [229.44297196261684, 134620.38877546455, 0], [256.3738317757009, 134822.15565751167, 0], [256.3738317757009, 139228.1851126943, 0], [243.0691401869159, 141590.89363866235, 0], [161.96545494606224, 202056.59922781348, 0], [256.57218674068946, 216007.79650881936, 0], [229.62616822429908, 223026.0865293343, 0], [229.56053775159782, 236163.86612578202, 0], [243.0691401869159, 255164.9097701866, 0], [229.62616822429908, 261738.83789793905, 0], [242.74766355140187, 277563.11574658414, 0], [242.74766355140187, 301927.42133837414, 0], [215.81680373831776, 353450.717194935, 0], [162.0, 553345.4534410014, 0], [216.0, 685488.226452662, 0], [216.0, 948107.3008807215, 0], [216.0, 1037650.6372592975, 0], [216.0, 1262107.1413949397, 0], [216.0, 1518748.9570029478, 0], [161.81680373831776, 2012436.9831736812, 0], [171.0841121495327, 3064970.574386771, 0], [171.0841121495327, 6242686.103644733, 0], [161.9351475891766, 6282607.5923221465, 0], [161.74582898632244, 10039078.233147142, 1], [161.74582898632244, 10039078.233147142, 1], [161.74582898632244, 10039078.233147142, 1], [161.74582898632244, 10039078.233147142, 1], [153.02267460049578, 10060819.932800774, 1], [153.02267460049578, 10086783.400970874, 1], [153.02267460049578, 10086783.400970874, 1], [153.02267460049578, 10086783.400970874, 1]], "conditions": {"material": "Ti-6Al-4V", "am_type": "P-DED", "load_ratio": "0.1", "test_type": "uniaxial", "temperature": "25", "surface_treatment": "", "heat_treatment": ""}, "metadata": {"dataset id": 1046, "metadata: title": "The anisotropy of high cycle fatigue property and fatigue crack growth behavior of Ti-6Al-4V alloy fabricated by high-power laser metal deposition", "metadata: authors": "Chen, Hui; Chen, Jintao; Chen, Yarong; Chen, Yong; Cheng, Jing; He, Huabing; Liu, Yan; Lv, Hang; She, Jian; Zhang, Zhenlin", "metadata: source of the publication": "MATERIALS SCIENCE AND ENGINEERING A-STRUCTURAL MATERIALS PROPERTIES MICROSTRUCTURE AND PROCESSING", "metadata: year of publication": 2022, "metadata: institution": "AVIC; Southwest Jiaotong Univ", "metadata: country and region": "Peoples R China", "metadata: funding agency": "Sichuan Science and Technology Program ", "metadata: doi": "10.1016/j.msea.2022.143745", "fatigue: types of fatigue data": "sn", "fatigue: method of extraction": "color and shape", "materials: name of the material": "Ti-6Al-4V", "am: types of am": "P-DED", "am: power (w)": 4000, "am: scan speed (mm/s)": 16.667, "am: layer thickness (μm)": 900, "am: direciton of specimen (°)": 90, "am: am environment": "Ar", "am: layer scan rotation (°)": 90, "am: powder feed rate (g/s)": 0.433, "am: types of feedstock": "powder", "am: size of feedstock (μm)": "53, 150", "processing: processing sequence and parameters": "NHT; SURF EDM; SURF polish", "testing: types of fatigue tests": "uniaxial", "testing: fatigue temperature (°c)": 25, "testing: fatigue environment": "air", "testing: load ratio": 0.1, "testing: fatigue machine": "QBG-100", "testing: load control": "force", "testing: specimens description": "rectangular cross-section; with drawing", "testing: critical cross-section size of specimens (mm)": "6, 4", "testing: stress concentration factor of specimens": 1, "static mechanical properties: yield strength (mpa)": 874.2, "static mechanical properties: ultimate tensile strength (mpa)": 965.57, "static mechanical properties: elongation (%)": 12.745, "rating score: rating score": 0.7631578947368421}}, {"id": "FatigueData-AM2022:1047", "name": "Ti-6Al-4V", "material_family": "Ti", "points": [[268.81932889092343, 6361.902779893421, 0], [201.64792681172983, 21556.709519526965, 0], [134.0741806758101, 35486.61331237191, 0], [134.40660997822044, 72298.19089939405, 0], [134.40137108269136, 80100.75056115711, 0], [134.33182637674184, 90386.9024008743, 0], [134.20799725958034, 119563.32360315528, 0], [112.08616034609312, 126609.73938178226, 0], [78.29929437526003, 540936.381550297, 0], [89.29075667157916, 769629.2396686571, 0]], "conditions": {"material": "Ti-6Al-4V", "am_type": "E-PBF", "load_ratio": "0.1", "test_type": "uniaxial", "temperature": "25", "surface_treatment": "", "heat_treatment": ""}, "metadata": {"dataset id": 1047, "metadata: title": "The effects of surface finish on the fatigue performance of electron beam melted Ti-6Al-4V", "metadata: authors": "Antonysamy, Alphons A.; Barnard, N. C.; Ednie, L.; Efthymiadis, Panos; Lancaster, Robert; Maddalena, R.; Parimi, L.; Scarpellini, A.; Zelenka, F.", "metadata: source of the publication": "MATERIALS SCIENCE AND ENGINEERING A-STRUCTURAL MATERIALS PROPERTIES MICROSTRUCTURE AND PROCESSING", "metadata: year of publication": 2022, "metadata: institution": "Addit Mfg Grp; Swansea Univ; Thermo Fisher Sci", "metadata: country and region": "Netherlands; UK", "metadata: funding agency": "European Research Council (ERC); Materials and Manufacturing Academy, M2A ; UK Research & Innovation (UKRI)Engineering & Physical Sciences Research Council (EPSRC)", "metadata: doi": "10.1016/j.msea.2022.144050", "fatigue: types of fatigue data": "sn", "fatigue: method of extraction": "color and shape", "materials: name of the material": "Ti-6Al-4V", "am: types of am": "E-PBF", "am: am machine": "Arcam Q20plus", "am: layer thickness (μm)": 90, "am: direciton of specimen (°)": 90, "am: types of feedstock": "powder", "am: size of feedstock (μm)": "42, 102", "processing: processing sequence and parameters": "HIP 920 C, 2 hour, 1020 bar; SURF as-built", "testing: types of fatigue tests": "uniaxial", "testing: fatigue temperature (°c)": 25, "testing: fatigue environment": "air", "testing: load ratio": 0.1, "testing: frequency (hz)": 5, "testing: fatigue machine": "Instron", "testing: load control": "force", "testing: specimens description": "circular cross-section; with drawing; EN 6072", "testing: critical cross-section size of specimens (mm)": 5.63, "testing: stress concentration factor of specimens": 1, "rating score: rating score": 0.6216216216216216}}, {"id": "FatigueData-AM2022:1048", "name": "Ti-6Al-4V", "material_family": "Ti", "points": [[359.1959545072529, 628070.1983734224, 0], [359.0112705829569, 721191.7074170335, 0], [336.39511274067866, 1711508.2164315206, 0], [314.4461983683618, 3717412.3330774717, 0], [314.31957972426954, 3901401.0973163606, 0], [269.2236268894921, 5996816.392808279, 0], [268.81797417812425, 11938039.849172726, 0]], "conditions": {"material": "Ti-6Al-4V", "am_type": "E-PBF", "load_ratio": "0.1", "test_type": "uniaxial", "temperature": "25", "surface_treatment": "", "heat_treatment": ""}, "metadata": {"dataset id": 1048, "metadata: title": "The effects of surface finish on the fatigue performance of electron beam melted Ti-6Al-4V", "metadata: authors": "Antonysamy, Alphons A.; Barnard, N. C.; Ednie, L.; Efthymiadis, Panos; Lancaster, Robert; Maddalena, R.; Parimi, L.; Scarpellini, A.; Zelenka, F.", "metadata: source of the publication": "MATERIALS SCIENCE AND ENGINEERING A-STRUCTURAL MATERIALS PROPERTIES MICROSTRUCTURE AND PROCESSING", "metadata: year of publication": 2022, "metadata: institution": "Addit Mfg Grp; Swansea Univ; Thermo Fisher Sci", "metadata: country and region": "Netherlands; UK", "metadata: funding agency": "European Research Council (ERC); Materials and Manufacturing Academy, M2A ; UK Research & Innovation (UKRI)Engineering & Physical Sciences Research Council (EPSRC)", "metadata: doi": "10.1016/j.msea.2022.144050", "fatigue: types of fatigue data": "sn", "fatigue: method of extraction": "color and shape", "materials: name of the material": "Ti-6Al-4V", "am: types of am": "E-PBF", "am: am machine": "Arcam Q20plus", "am: layer thickness (μm)": 90, "am: direciton of specimen (°)": 90, "am: types of feedstock": "powder", "am: size of feedstock (μm)": "42, 102", "processing: processing sequence and parameters": "HIP 920 C, 2 hour, 1020 bar; SURF machine; SURF polish", "testing: types of fatigue tests": "uniaxial", "testing: fatigue temperature (°c)": 25, "testing: fatigue environment": "air", "testing: load ratio": 0.1, "testing: frequency (hz)": 5, "testing: fatigue machine": "Instron", "testing: load control": "force", "testing: specimens description": "circular cross-section; with drawing; EN 6072", "testing: critical cross-section size of specimens (mm)": 5.63, "testing: stress concentration factor of specimens": 1, "rating score: rating score": 0.6216216216216216}}, {"id": "FatigueData-AM2022:1049", "name": "AlSi10Mg", "material_family": "AlSi10Mg", "points": [[124.86263736263737, 66627.51919631769, 0], [107.44476626867029, 124703.85140790358, 0], [107.54875874125872, 146400.9668195066, 0], [115.92912489949074, 153782.18208314836, 0], [115.93662087912087, 250091.68971748312, 0], [99.92013736263736, 743313.6745706103, 0], [87.33134493959079, 10009542.289963169, 1]], "conditions": {"material": "AlSi10Mg", "am_type": "L-PBF", "load_ratio": "-1", "test_type": "uniaxial", "temperature": "25", "surface_treatment": "", "heat_treatment": ""}, "metadata": {"dataset id": 1049, "metadata: title": "On mechanical properties of SLM Al-Si alloy: Role of heat treatment-induced evolution of silicon morphology", "metadata: authors": "Bisht, Manoj Singh; Gaur, Vidit; Singh, I. V.", "metadata: source of the publication": "MATERIALS SCIENCE AND ENGINEERING A-STRUCTURAL MATERIALS PROPERTIES MICROSTRUCTURE AND PROCESSING", "metadata: year of publication": 2022, "metadata: institution": "Indian Inst Technol", "metadata: country and region": "India", "metadata: funding agency": "IIT Roorkee Faculty Initiation Grant ; Ministry of Human Resource Development (MHRD), India", "metadata: doi": "10.1016/j.msea.2022.144157", "fatigue: types of fatigue data": "sn", "fatigue: method of extraction": "color and shape", "materials: name of the material": "AlSi10Mg", "am: types of am": "L-PBF", "am: am machine": "Renishaw AM400", "am: power (w)": 250, "am: scan speed (mm/s)": 800, "am: hatch space (μm)": 130, "am: layer thickness (μm)": 30, "am: layer scan rotation (°)": 67, "am: types of feedstock": "powder", "am: size of feedstock (μm)": "21, 53.41", "processing: processing sequence and parameters": "NHT; SURF as-built", "testing: types of fatigue tests": "uniaxial", "testing: fatigue temperature (°c)": 25, "testing: fatigue environment": "air", "testing: load ratio": -1, "testing: frequency (hz)": 20, "testing: fatigue machine": "MTS", "testing: load control": "force", "testing: specimens description": "rectangular cross-section; with drawing; ASTM E466", "testing: critical cross-section size of specimens (mm)": "6, 4", "testing: stress concentration factor of specimens": 1, "static mechanical properties: yield strength (mpa)": 227.25, "static mechanical properties: ultimate tensile strength (mpa)": 384.6, "static mechanical properties: elongation (%)": 7.41, "rating score: rating score": 0.8285714285714286}}, {"id": "FatigueData-AM2022:1050", "name": "AlSi10Mg", "material_family": "AlSi10Mg", "points": [[124.86263736263737, 25687.08892137655, 0], [107.4697058978039, 128683.98733629558, 0], [89.90623506927855, 248431.59727668803, 0], [89.8076923076923, 435405.48611783993, 0], [75.00000000000001, 1256784.5224825444, 0], [59.89010989010989, 2459495.230657052, 0], [49.8209636127517, 10019417.165719464, 1]], "conditions": {"material": "AlSi10Mg", "am_type": "L-PBF", "load_ratio": "-1", "test_type": "uniaxial", "temperature": "25", "surface_treatment": "", "heat_treatment": ""}, "metadata": {"dataset id": 1050, "metadata: title": "On mechanical properties of SLM Al-Si alloy: Role of heat treatment-induced evolution of silicon morphology", "metadata: authors": "Bisht, Manoj Singh; Gaur, Vidit; Singh, I. V.", "metadata: source of the publication": "MATERIALS SCIENCE AND ENGINEERING A-STRUCTURAL MATERIALS PROPERTIES MICROSTRUCTURE AND PROCESSING", "metadata: year of publication": 2022, "metadata: institution": "Indian Inst Technol", "metadata: country and region": "India", "metadata: funding agency": "IIT Roorkee Faculty Initiation Grant ; Ministry of Human Resource Development (MHRD), India", "metadata: doi": "10.1016/j.msea.2022.144157", "fatigue: types of fatigue data": "sn", "fatigue: method of extraction": "color and shape", "materials: name of the material": "AlSi10Mg", "am: types of am": "L-PBF", "am: am machine": "Renishaw AM400", "am: power (w)": 250, "am: scan speed (mm/s)": 800, "am: hatch space (μm)": 130, "am: layer thickness (μm)": 30, "am: layer scan rotation (°)": 67, "am: types of feedstock": "powder", "am: size of feedstock (μm)": "21, 53.41", "processing: processing sequence and parameters": "HT 300 C, 2 hour; SURF as-built", "testing: types of fatigue tests": "uniaxial", "testing: fatigue temperature (°c)": 25, "testing: fatigue environment": "air", "testing: load ratio": -1, "testing: frequency (hz)": 20, "testing: fatigue machine": "MTS", "testing: load control": "force", "testing: specimens description": "rectangular cross-section; with drawing; ASTM E466", "testing: critical cross-section size of specimens (mm)": "6, 4", "testing: stress concentration factor of specimens": 1, "static mechanical properties: yield strength (mpa)": 185, "static mechanical properties: ultimate tensile strength (mpa)": 302, "static mechanical properties: elongation (%)": 5.18, "rating score: rating score": 0.8285714285714286}}, {"id": "FatigueData-AM2022:1051", "name": "AlSi10Mg", "material_family": "AlSi10Mg", "points": [[115.7967032967033, 29158.550265701146, 0], [107.33516483516483, 58145.95868556536, 0], [99.78021978021978, 81711.73026792886, 0], [89.8813371502447, 116033.80290715488, 0], [89.95371225413243, 135528.6994478785, 0], [79.9540293040293, 148887.22810815778, 0], [69.86263736263737, 286730.79813692055, 0], [69.86263736263737, 479724.30337257223, 0], [59.89010989010989, 10073210.247751035, 1]], "conditions": {"material": "AlSi10Mg", "am_type": "L-PBF", "load_ratio": "-1", "test_type": "uniaxial", "temperature": "25", "surface_treatment": "", "heat_treatment": ""}, "metadata": {"dataset id": 1051, "metadata: title": "On mechanical properties of SLM Al-Si alloy: Role of heat treatment-induced evolution of silicon morphology", "metadata: authors": "Bisht, Manoj Singh; Gaur, Vidit; Singh, I. V.", "metadata: source of the publication": "MATERIALS SCIENCE AND ENGINEERING A-STRUCTURAL MATERIALS PROPERTIES MICROSTRUCTURE AND PROCESSING", "metadata: year of publication": 2022, "metadata: institution": "Indian Inst Technol", "metadata: country and region": "India", "metadata: funding agency": "IIT Roorkee Faculty Initiation Grant ; Ministry of Human Resource Development (MHRD), India", "metadata: doi": "10.1016/j.msea.2022.144157", "fatigue: types of fatigue data": "sn", "fatigue: method of extraction": "color and shape", "materials: name of the material": "AlSi10Mg", "am: types of am": "L-PBF", "am: am machine": "Renishaw AM400", "am: power (w)": 250, "am: scan speed (mm/s)": 800, "am: hatch space (μm)": 130, "am: layer thickness (μm)": 30, "am: layer scan rotation (°)": 67, "am: types of feedstock": "powder", "am: size of feedstock (μm)": "21, 53.41", "processing: processing sequence and parameters": "HT 282 C, 4 hour; SURF as-built", "testing: types of fatigue tests": "uniaxial", "testing: fatigue temperature (°c)": 25, "testing: fatigue environment": "air", "testing: load ratio": -1, "testing: frequency (hz)": 20, "testing: fatigue machine": "MTS", "testing: load control": "force", "testing: specimens description": "rectangular cross-section; with drawing; ASTM E466", "testing: critical cross-section size of specimens (mm)": "6, 4", "testing: stress concentration factor of specimens": 1, "static mechanical properties: yield strength (mpa)": 233.61, "static mechanical properties: ultimate tensile strength (mpa)": 314.79, "static mechanical properties: elongation (%)": 10.6, "rating score: rating score": 0.8285714285714286}}, {"id": "FatigueData-AM2022:1052", "name": "AlSi10Mg", "material_family": "AlSi10Mg", "points": [[69.89188477647414, 26212.504653291922, 0], [70.04514684438055, 32860.576774179506, 0], [59.95653933353564, 299478.84276002296, 0], [59.92985036255803, 503867.99782941944, 0], [60.08311243046442, 556109.2545635783, 0], [50.0608658550017, 9948275.012596771, 1]], "conditions": {"material": "AlSi10Mg", "am_type": "L-PBF", "load_ratio": "-1", "test_type": "uniaxial", "temperature": "25", "surface_treatment": "", "heat_treatment": ""}, "metadata": {"dataset id": 1052, "metadata: title": "On mechanical properties of SLM Al-Si alloy: Role of heat treatment-induced evolution of silicon morphology", "metadata: authors": "Bisht, Manoj Singh; Gaur, Vidit; Singh, I. V.", "metadata: source of the publication": "MATERIALS SCIENCE AND ENGINEERING A-STRUCTURAL MATERIALS PROPERTIES MICROSTRUCTURE AND PROCESSING", "metadata: year of publication": 2022, "metadata: institution": "Indian Inst Technol", "metadata: country and region": "India", "metadata: funding agency": "IIT Roorkee Faculty Initiation Grant ; Ministry of Human Resource Development (MHRD), India", "metadata: doi": "10.1016/j.msea.2022.144157", "fatigue: types of fatigue data": "sn", "fatigue: method of extraction": "color and shape", "materials: name of the material": "AlSi10Mg", "am: types of am": "L-PBF", "am: am machine": "Renishaw AM400", "am: power (w)": 250, "am: scan speed (mm/s)": 800, "am: hatch space (μm)": 130, "am: layer thickness (μm)": 30, "am: layer scan rotation (°)": 67, "am: types of feedstock": "powder", "am: size of feedstock (μm)": "21, 53.41", "processing: processing sequence and parameters": "HT 505 C, 4 hour; HT 200 C, 4 hour; SURF as-built", "testing: types of fatigue tests": "uniaxial", "testing: fatigue temperature (°c)": 25, "testing: fatigue environment": "air", "testing: load ratio": -1, "testing: frequency (hz)": 20, "testing: fatigue machine": "MTS", "testing: load control": "force", "testing: specimens description": "rectangular cross-section; with drawing; ASTM E466", "testing: critical cross-section size of specimens (mm)": "6, 4", "testing: stress concentration factor of specimens": 1, "static mechanical properties: yield strength (mpa)": 129.8, "static mechanical properties: ultimate tensile strength (mpa)": 172.96, "static mechanical properties: elongation (%)": 28.4, "rating score: rating score": 0.8285714285714286}}, {"id": "FatigueData-AM2022:1053", "name": "Ti-6Al-4V", "material_family": "Ti", "points": [[700.3257328990229, 1344.9364252174205, 0], [699.2595735362552, 2681.062417830369, 0], [799.4867653901953, 6637.18775268502, 0], [599.3485342019544, 8708.074566326539, 0], [399.58530643527735, 10477.132239665898, 0], [500.187501710782, 11371.523705149182, 0], [300.74042646374517, 30956.439780331333, 0], [300.71160672173426, 32867.25149956433, 0], [200.6149429313703, 65269.91497526549, 0], [400.6514657980456, 82483.48514923817, 0], [201.6854628143316, 111772.16889154055, 0], [100.66219177054099, 217860.01552250565, 0], [102.47399745624372, 299714.5625038438, 0], [101.4034775732824, 344295.78992240457, 0], [51.90927244750483, 1772100.5478905328, 0], [51.0594824107163, 10079826.076805562, 1], [50.185409457589586, 10088206.671462, 1]], "conditions": {"material": "Ti-6Al-4V", "am_type": "L-PBF", "load_ratio": "-1", "test_type": "rotating bending fatigue", "temperature": "25", "surface_treatment": "", "heat_treatment": ""}, "metadata": {"dataset id": 1053, "metadata: title": "The role of microstructural evolution on the fatigue behavior of additively manufactured Ti-6Al-4V alloy", "metadata: authors": "Celikin, Mert; Naab, Bryan", "metadata: source of the publication": "MATERIALS SCIENCE AND ENGINEERING A-STRUCTURAL MATERIALS PROPERTIES MICROSTRUCTURE AND PROCESSING", "metadata: year of publication": 2022, "metadata: institution": "SFI I Form Adv Mfg Res Ctr; Univ Coll Dublin", "metadata: country and region": "Ireland", "metadata: funding agency": "Advanced Metallic Systems Centre for Doctorial Training (AMS - CDT); Science Foundation Ireland (SFI) ; Stryker", "metadata: doi": "10.1016/j.msea.2022.144232", "fatigue: types of fatigue data": "sn", "fatigue: method of extraction": "color and shape", "materials: name of the material": "Ti-6Al-4V", "am: types of am": "L-PBF", "am: am machine": "Renishaw AM500M", "am: power (w)": 200, "am: direciton of specimen (°)": 90, "am: types of feedstock": "powder", "am: size of feedstock (μm)": "30, 36", "processing: processing sequence and parameters": "NHT; SURF machine; SURF polish", "testing: types of fatigue tests": "rotating bending fatigue", "testing: fatigue temperature (°c)": 25, "testing: fatigue environment": "air", "testing: load ratio": -1, "testing: frequency (hz)": 66, "testing: fatigue standard": "ASTM E466", "testing: load control": "force", "testing: specimens description": "circular cross-section; with drawing", "testing: critical cross-section size of specimens (mm)": 5, "testing: stress concentration factor of specimens": 1, "rating score: rating score": 0.6571428571428571}}, {"id": "FatigueData-AM2022:1054", "name": "Ti-6Al-4V", "material_family": "Ti", "points": [[697.2037566668929, 1039.3793696522152, 0], [799.3971324177526, 5148.964676168275, 0], [599.0445166384561, 6297.275841543408, 0], [699.1056435127284, 8139.29580077064, 0], [498.9833897641839, 13698.087874315454, 0], [399.6723395819884, 18976.117768109336, 0], [300.59165143054474, 22048.707021864306, 0], [399.6723395819884, 26884.63837557726, 0], [300.3022987999712, 70523.23736061824, 0], [300.44083900827206, 146861.40042689003, 0], [101.64013037484823, 312088.8752704489, 0], [201.1084969533761, 482954.78180012037, 0], [199.232288082144, 533090.3010893881, 0], [100.0775434540098, 9990006.392447017, 1], [99.83891386963779, 10035881.97354346, 1]], "conditions": {"material": "Ti-6Al-4V", "am_type": "L-PBF", "load_ratio": "-1", "test_type": "rotating bending fatigue", "temperature": "25", "surface_treatment": "", "heat_treatment": ""}, "metadata": {"dataset id": 1054, "metadata: title": "The role of microstructural evolution on the fatigue behavior of additively manufactured Ti-6Al-4V alloy", "metadata: authors": "Celikin, Mert; Naab, Bryan", "metadata: source of the publication": "MATERIALS SCIENCE AND ENGINEERING A-STRUCTURAL MATERIALS PROPERTIES MICROSTRUCTURE AND PROCESSING", "metadata: year of publication": 2022, "metadata: institution": "SFI I Form Adv Mfg Res Ctr; Univ Coll Dublin", "metadata: country and region": "Ireland", "metadata: funding agency": "Advanced Metallic Systems Centre for Doctorial Training (AMS - CDT); Science Foundation Ireland (SFI) ; Stryker", "metadata: doi": "10.1016/j.msea.2022.144232", "fatigue: types of fatigue data": "sn", "fatigue: method of extraction": "color and shape", "materials: name of the material": "Ti-6Al-4V", "am: types of am": "L-PBF", "am: am machine": "Renishaw AM500M", "am: power (w)": 200, "am: direciton of specimen (°)": 90, "am: types of feedstock": "powder", "am: size of feedstock (μm)": "30, 36", "processing: processing sequence and parameters": "HT 850 C, 2 hour; SURF machine; SURF polish", "testing: types of fatigue tests": "rotating bending fatigue", "testing: fatigue temperature (°c)": 25, "testing: fatigue environment": "air", "testing: load ratio": -1, "testing: frequency (hz)": 66, "testing: fatigue standard": "ASTM E466", "testing: load control": "force", "testing: specimens description": "circular cross-section; with drawing", "testing: critical cross-section size of specimens (mm)": 5, "testing: stress concentration factor of specimens": 1, "rating score: rating score": 0.6571428571428571}}, {"id": "FatigueData-AM2022:1055", "name": "Ti-6Al-4V", "material_family": "Ti", "points": [[697.1456796390297, 10185.880822203062, 0], [798.0452951830143, 16161.77235608661, 0], [798.0452951830143, 19266.671935286995, 0], [600.0381371130104, 27088.299998705206, 0], [799.4864579673463, 28766.052949150893, 0], [599.3806110732231, 48877.23323433429, 0], [448.75176914941216, 70468.32010709419, 0], [700.1541159124507, 92099.05308458107, 0], [597.8133375841342, 109373.8050402533, 0], [500.70579505811486, 132880.35087049883, 0], [448.62565844465536, 133997.9594791586, 0], [699.3704791679063, 260097.90256162707, 0], [499.79604760881364, 471454.2676311302, 0], [499.13852156902595, 563264.2384161865, 0], [499.13852156902595, 736162.0500630613, 0], [449.27436189234464, 7075800.216490235, 0], [399.1114954428334, 10120053.571406672, 1], [398.9386743141595, 10175268.992902685, 1], [450.7155246766767, 10207523.914911598, 1]], "conditions": {"material": "Ti-6Al-4V", "am_type": "L-PBF", "load_ratio": "-1", "test_type": "rotating bending fatigue", "temperature": "25", "surface_treatment": "", "heat_treatment": ""}, "metadata": {"dataset id": 1055, "metadata: title": "The role of microstructural evolution on the fatigue behavior of additively manufactured Ti-6Al-4V alloy", "metadata: authors": "Celikin, Mert; Naab, Bryan", "metadata: source of the publication": "MATERIALS SCIENCE AND ENGINEERING A-STRUCTURAL MATERIALS PROPERTIES MICROSTRUCTURE AND PROCESSING", "metadata: year of publication": 2022, "metadata: institution": "SFI I Form Adv Mfg Res Ctr; Univ Coll Dublin", "metadata: country and region": "Ireland", "metadata: funding agency": "Advanced Metallic Systems Centre for Doctorial Training (AMS - CDT); Science Foundation Ireland (SFI) ; Stryker", "metadata: doi": "10.1016/j.msea.2022.144232", "fatigue: types of fatigue data": "sn", "fatigue: method of extraction": "color and shape", "materials: name of the material": "Ti-6Al-4V", "am: types of am": "L-PBF", "am: am machine": "Renishaw AM500M", "am: power (w)": 200, "am: direciton of specimen (°)": 90, "am: types of feedstock": "powder", "am: size of feedstock (μm)": "30, 36", "processing: processing sequence and parameters": "HIP NaN C, NaN hour, NaN bar; SURF machine; SURF polish", "testing: types of fatigue tests": "rotating bending fatigue", "testing: fatigue temperature (°c)": 25, "testing: fatigue environment": "air", "testing: load ratio": -1, "testing: frequency (hz)": 66, "testing: fatigue standard": "ASTM E466", "testing: load control": "force", "testing: specimens description": "circular cross-section; with drawing", "testing: critical cross-section size of specimens (mm)": 5, "testing: stress concentration factor of specimens": 1, "rating score: rating score": 0.6571428571428571}}, {"id": "FatigueData-AM2022:1056", "name": "NiTi", "material_family": "NiTi", "points": [[269.9645048303729, 24716.496691386565, 0], [236.0327889111441, 236293.02913337416, 0], [201.8581179076137, 1981779.7881757654, 0], [185.65893506159895, 3670014.550073822, 0], [168.412312156988, 10001727.777246466, 0], [134.56426391921494, 50388289.44825959, 0]], "conditions": {"material": "NiTi", "am_type": "P-DED", "load_ratio": "-1", "test_type": "rotating bending fatigue", "temperature": "25", "surface_treatment": "", "heat_treatment": ""}, "metadata": {"dataset id": 1056, "metadata: title": "Rotating bending fatigue response of laser processed porous NiTi alloy", "metadata: authors": "Balla, Vamsi Krishna; Bandyopadhyay, Amit; Bernard, Sheldon; Bose, Susmita", "metadata: source of the publication": "MATERIALS SCIENCE & ENGINEERING C-MATERIALS FOR BIOLOGICAL APPLICATIONS", "metadata: year of publication": 2011, "metadata: institution": "Washington State Univ", "metadata: country and region": "USA", "metadata: doi": "10.1016/j.msec.2010.12.007", "fatigue: types of fatigue data": "sn", "fatigue: method of extraction": "color and shape", "materials: name of the material": "NiTi", "am: types of am": "P-DED", "am: am machine": "Optomec LENS 750", "am: power (w)": 350, "am: scan speed (mm/s)": 15, "am: direciton of specimen (°)": 90, "am: powder feed rate (g/s)": 0.167, "am: types of feedstock": "powder", "am: size of feedstock (μm)": "50, 150", "processing: processing sequence and parameters": "SURF machine; SURF polish", "testing: types of fatigue tests": "rotating bending fatigue", "testing: fatigue temperature (°c)": 25, "testing: fatigue environment": "air", "testing: load ratio": -1, "testing: frequency (hz)": 83.33, "testing: load control": "force", "testing: specimens description": "circular cross-section", "testing: stress concentration factor of specimens": 1, "static mechanical properties: young's modulus (gpa)": 30, "static mechanical properties: yield strength (mpa)": 971, "rating score: rating score": 0.631578947368421}}, {"id": "FatigueData-AM2022:1057", "name": "NiTi", "material_family": "NiTi", "points": [[149.05471321505317, 23044.278377151702, 0], [111.78114991686135, 264246.0780820914, 0], [92.74212578061812, 2341581.7834374127, 0], [73.77872136576492, 7541399.232426744, 0], [36.43758630624879, 50290174.67518419, 0]], "conditions": {"material": "NiTi", "am_type": "P-DED", "load_ratio": "-1", "test_type": "rotating bending fatigue", "temperature": "25", "surface_treatment": "", "heat_treatment": ""}, "metadata": {"dataset id": 1057, "metadata: title": "Rotating bending fatigue response of laser processed porous NiTi alloy", "metadata: authors": "Balla, Vamsi Krishna; Bandyopadhyay, Amit; Bernard, Sheldon; Bose, Susmita", "metadata: source of the publication": "MATERIALS SCIENCE & ENGINEERING C-MATERIALS FOR BIOLOGICAL APPLICATIONS", "metadata: year of publication": 2011, "metadata: institution": "Washington State Univ", "metadata: country and region": "USA", "metadata: doi": "10.1016/j.msec.2010.12.007",
