Repository: yunyunfanfan/S-PA-CBB

# S-PA-CBB

Official research code, processed curve records, evaluation outputs, and manuscript source for:

> **From Physics to Selective Generation: Conditional Brownian Bridges for Sparse S–N Curve Reconstruction and Fatigue Decision-Making**

S-PA-CBB reconstructs a complete probabilistic stress–life (S–N) curve from only two to four observed fatigue tests. The method first fits an interpretable Basquin state, diagnoses whether that state is sufficient, and applies a ControlNet-style conditional Brownian-bridge residual only to curves that benefit from correction.

File: am2022_curves.json (part 66 of 98)
"fatigue: types of fatigue data": "sn", "fatigue: method of extraction": "color and shape", "materials: name of the material": "NiTi", "am: types of am": "P-DED", "am: am machine": "Optomec LENS 750", "am: power (w)": 200, "am: scan speed (mm/s)": 10, "am: direciton of specimen (°)": 90, "am: powder feed rate (g/s)": 0.25, "am: types of feedstock": "powder", "am: size of feedstock (μm)": "50, 150", "processing: processing sequence and parameters": "SURF machine; SURF polish", "testing: types of fatigue tests": "rotating bending fatigue", "testing: fatigue temperature (°c)": 25, "testing: fatigue environment": "air", "testing: load ratio": -1, "testing: frequency (hz)": 83.33, "testing: load control": "force", "testing: specimens description": "circular cross-section", "testing: stress concentration factor of specimens": 1, "static mechanical properties: young's modulus (gpa)": 21, "static mechanical properties: yield strength (mpa)": 656, "rating score: rating score": 0.631578947368421}}, {"id": "FatigueData-AM2022:1058", "name": "Ti-6Al-4V", "material_family": "Ti", "points": [[352.57742849335415, 3581.762741907452, 0], [352.3819783389495, 4507.615118427254, 0], [264.61696436537915, 14212.225887636258, 0], [265.0078646741885, 16096.689128238078, 0], [265.1642652830757, 18571.24974870328, 0], [220.75398215135266, 51034.18036523048, 0], [208.1658586175151, 54479.953079412306, 0], [220.7930316968698, 64782.666866443484, 0], [208.869560144099, 64942.61649321551, 0], [209.33792635097774, 90254.48319550743, 0], [198.57889471420702, 2583288.024843842, 1], [176.34215755128193, 3538891.814035128, 1]], "conditions": {"material": "Ti-6Al-4V", "am_type": "L-PBF", "load_ratio": "0.1", "test_type": "uniaxial", "temperature": "25", "surface_treatment": "", "heat_treatment": ""}, "metadata": {"dataset id": 1058, "metadata: title": "The effect of surface topography and porosity on the tensile fatigue of 3D printed Ti-6Al-4V fabricated by selective laser melting", "metadata: authors": "Chapman, Savita C.; Evans, Nathan T.; Gall, Ken; Irvin, Cameron W.; Kelly, Cambre N.; Safranski, David L.", "metadata: source of the publication": "MATERIALS SCIENCE AND ENGINEERING C-MATERIALS FOR BIOLOGICAL APPLICATIONS", "metadata: year of publication": 2019, "metadata: institution": "Duke Univ; Georgia Inst Technol; MedShape Inc", "metadata: country and region": "USA", "metadata: funding agency": "National Science Foundation (NSF); US Department of Health & Human Services", "metadata: doi": "10.1016/j.msec.2019.01.024", "fatigue: types of fatigue data": "sn", "fatigue: method of extraction": "color and shape", "materials: name of the material": "Ti-6Al-4V", "am: types of am": "L-PBF", "am: am machine": "3D Systems", "am: direciton of specimen (°)": 90, "am: am environment": "Ar", "am: types of feedstock": "powder", "am: size of feedstock (μm)": "15, 45", "processing: processing sequence and parameters": "HIP 920 C, 2 hour, 1000 bar; SURF rotopolish", "testing: types of fatigue tests": "uniaxial", "testing: fatigue temperature (°c)": 25, "testing: fatigue environment": "air", "testing: load ratio": 0.1, "testing: frequency (hz)": 5, "testing: fatigue machine": "MTS", "testing: load control": "force", "testing: specimens description": "rectangular cross-section", "testing: stress concentration factor of specimens": 1, "static mechanical properties: young's modulus (gpa)": 116.3, "static mechanical properties: yield strength (mpa)": 883.6, "static mechanical properties: ultimate tensile strength (mpa)": 946.3, "static mechanical properties: elongation (%)": 21, "rating score: rating score": 0.7428571428571429}}, {"id": "FatigueData-AM2022:1059", "name": "Ti-6Al-4V", "material_family": "Ti", "points": [[351.834677421253, 4560.714074720523, 0], [352.63211504355604, 6540.202817824605, 0], [264.26511360208735, 10462.076297508036, 0], [263.7178126843908, 17515.036048897477, 0], [176.3681852418634, 67472.42129789852, 0], [176.07324042220282, 103907.2923522262, 0], [131.85531679687222, 2179663.9425790403, 1], [153.78245905814268, 2196477.6000764137, 1]], "conditions": {"material": "Ti-6Al-4V", "am_type": "L-PBF", "load_ratio": "0.1", "test_type": "uniaxial", "temperature": "25", "surface_treatment": "", "heat_treatment": ""}, "metadata": {"dataset id": 1059, "metadata: title": "The effect of surface topography and porosity on the tensile fatigue of 3D printed Ti-6Al-4V fabricated by selective laser melting", "metadata: authors": "Chapman, Savita C.; Evans, Nathan T.; Gall, Ken; Irvin, Cameron W.; Kelly, Cambre N.; Safranski, David L.", "metadata: source of the publication": "MATERIALS SCIENCE AND ENGINEERING C-MATERIALS FOR BIOLOGICAL APPLICATIONS", "metadata: year of publication": 2019, "metadata: institution": "Duke Univ; Georgia Inst Technol; MedShape Inc", "metadata: country and region": "USA", "metadata: funding agency": "National Science Foundation (NSF); US Department of Health & Human Services", "metadata: doi": "10.1016/j.msec.2019.01.024", "fatigue: types of fatigue data": "sn", "fatigue: method of extraction": "color and shape", "materials: name of the material": "Ti-6Al-4V", "am: types of am": "L-PBF", "am: am machine": "3D Systems", "am: direciton of specimen (°)": 90, "am: am environment": "Ar", "am: types of feedstock": "powder", "am: size of feedstock (μm)": "15, 45", "processing: processing sequence and parameters": "HIP 920 C, 2 hour, 1000 bar; SURF SILC clean (proprietary multi-step chemical cleaning process)", "testing: types of fatigue tests": "uniaxial", "testing: fatigue temperature (°c)": 25, "testing: fatigue environment": "air", "testing: load ratio": 0.1, "testing: frequency (hz)": 5, "testing: fatigue machine": "MTS", "testing: load control": "force", "testing: specimens description": "rectangular cross-section", "testing: stress concentration factor of specimens": 1, "static mechanical properties: young's modulus (gpa)": 108.9, "static mechanical properties: yield strength (mpa)": 895.6, "static mechanical properties: ultimate tensile strength (mpa)": 963, "static mechanical properties: elongation (%)": 20.6, "rating score: rating score": 0.7428571428571429}}, {"id": "FatigueData-AM2022:1060", "name": "Ti-6Al-4V", "material_family": "Ti", "points": [[352.57742849335415, 3355.2217919410036, 0], [352.73382910224143, 3945.705850045533, 0], [264.9688151286711, 7918.0862538039355, 0], [264.42151421097464, 8541.753636406123, 0], [264.42151421097464, 10487.907361278507, 0], [176.1057729108453, 19861.629184193684, 0], [175.9918333606468, 36532.227427206686, 0], [132.08981649679396, 160511.24344519345, 0], [131.7379657335019, 188527.25504213065, 0], [109.80554435433474, 256004.11462776162, 0], [87.98717590870815, 2080298.85606793, 0], [87.92048846906509, 2848934.3923302866, 1]], "conditions": {"material": "Ti-6Al-4V", "am_type": "L-PBF", "load_ratio": "0.1", "test_type": "uniaxial", "temperature": "25", "surface_treatment": "", "heat_treatment": ""}, "metadata": {"dataset id": 1060, "metadata: title": "The effect of surface topography and porosity on the tensile fatigue of 3D printed Ti-6Al-4V fabricated by selective laser melting", "metadata: authors": "Chapman, Savita C.; Evans, Nathan T.; Gall, Ken; Irvin, Cameron W.; Kelly, Cambre N.; Safranski, David L.", "metadata: source of the publication": "MATERIALS SCIENCE AND ENGINEERING C-MATERIALS FOR BIOLOGICAL APPLICATIONS", "metadata: year of publication": 2019, "metadata: institution": "Duke Univ; Georgia Inst Technol; MedShape Inc", "metadata: country and region": "USA", "metadata: funding agency": "National Science Foundation (NSF); US Department of Health & Human Services", "metadata: doi": "10.1016/j.msec.2019.01.024", "fatigue: types of fatigue data": "sn", "fatigue: method of extraction": "color and shape", "materials: name of the material": "Ti-6Al-4V", "am: types of am": "L-PBF", "am: am machine": "3D Systems", "am: direciton of specimen (°)": 90, "am: am environment": "Ar", "am: types of feedstock": "powder", "am: size of feedstock (μm)": "15, 45", "processing: processing sequence and parameters": "HIP 920 C, 2 hour, 1000 bar; SURF as-built", "testing: types of fatigue tests": "uniaxial", "testing: fatigue temperature (°c)": 25, "testing: fatigue environment": "air", "testing: load ratio": 0.1, "testing: frequency (hz)": 5, "testing: fatigue machine": "MTS", "testing: load control": "force", "testing: specimens description": "rectangular cross-section", "testing: stress concentration factor of specimens": 1, "static mechanical properties: young's modulus (gpa)": 108.3, "static mechanical properties: yield strength (mpa)": 897, "static mechanical properties: ultimate tensile strength (mpa)": 937.5, "static mechanical properties: elongation (%)": 16.8, "rating score: rating score": 0.7428571428571429}}, {"id": "FatigueData-AM2022:1061", "name": "Ti-6Al-4V", "material_family": "Ti", "points": [[238.5495510999793, 7672.268211736372, 0], [238.6083865556222, 8606.947144692675, 0], [178.03389079399818, 19822.687528182407, 0], [148.19327221522514, 42320.604948252396, 0], [119.02846097440742, 75270.49928183437, 0], [118.73044375929288, 106297.12022264254, 0], [88.9788415163452, 262636.92048770876, 0], [88.59178062678167, 340200.91389103775, 0], [74.32777707464399, 2015372.2553851197, 0], [74.19034539032052, 2152798.598462289, 0]], "conditions": {"material": "Ti-6Al-4V", "am_type": "L-PBF", "load_ratio": "0.1", "test_type": "uniaxial", "temperature": "25", "surface_treatment": "", "heat_treatment": ""}, "metadata": {"dataset id": 1061, "metadata: title": "The effect of surface topography and porosity on the tensile fatigue of 3D printed Ti-6Al-4V fabricated by selective laser melting", "metadata: authors": "Chapman, Savita C.; Evans, Nathan T.; Gall, Ken; Irvin, Cameron W.; Kelly, Cambre N.; Safranski, David L.", "metadata: source of the publication": "MATERIALS SCIENCE AND ENGINEERING C-MATERIALS FOR BIOLOGICAL APPLICATIONS", "metadata: year of publication": 2019, "metadata: institution": "Duke Univ; Georgia Inst Technol; MedShape Inc", "metadata: country and region": "USA", "metadata: funding agency": "National Science Foundation (NSF); US Department of Health & Human Services", "metadata: doi": "10.1016/j.msec.2019.01.024", "fatigue: types of fatigue data": "sn", "fatigue: method of extraction": "color and shape", "materials: name of the material": "Ti-6Al-4V", "am: types of am": "L-PBF", "am: types of feedstock": "powder", "processing: processing sequence and parameters": "SURF SILC clean (proprietary multi-step chemical cleaning process)", "testing: types of fatigue tests": "uniaxial", "testing: fatigue temperature (°c)": 25, "testing: fatigue environment": "air", "testing: load ratio": 0.1, "testing: load control": "force", "testing: specimens description": "rectangular cross-section; surface lattice", "testing: stress concentration factor of specimens": 1, "rating score: rating score": 0.42857142857142855}}, {"id": "FatigueData-AM2022:1062", "name": "Ti-6Al-4V", "material_family": "Ti", "points": [[240.92057604850373, 7368.085423821652, 0], [240.86174059286085, 8150.87137004581, 0], [181.23085813370778, 18265.60413517614, 0], [179.88626532799123, 19822.687528182407, 0], [120.25538286883814, 64201.35343005585, 0], [119.48827593329585, 73796.43074605275, 0], [104.73122690474347, 116658.09561946701, 0], [89.85714637829409, 156094.05655061975, 0], [75.08474893104584, 490655.6830448952, 0], [74.35598307099445, 530575.7661972063, 0], [59.597036000143085, 2164250.730960557, 0]], "conditions": {"material": "Ti-6Al-4V", "am_type": "L-PBF", "load_ratio": "0.1", "test_type": "uniaxial", "temperature": "25", "surface_treatment": "", "heat_treatment": ""}, "metadata": {"dataset id": 1062, "metadata: title": "The effect of surface topography and porosity on the tensile fatigue of 3D printed Ti-6Al-4V fabricated by selective laser melting", "metadata: authors": "Chapman, Savita C.; Evans, Nathan T.; Gall, Ken; Irvin, Cameron W.; Kelly, Cambre N.; Safranski, David L.", "metadata: source of the publication": "MATERIALS SCIENCE AND ENGINEERING C-MATERIALS FOR BIOLOGICAL APPLICATIONS", "metadata: year of publication": 2019, "metadata: institution": "Duke Univ; Georgia Inst Technol; MedShape Inc", "metadata: country and region": "USA", "metadata: funding agency": "National Science Foundation (NSF); US Department of Health & Human Services", "metadata: doi": "10.1016/j.msec.2019.01.024", "fatigue: types of fatigue data": "sn", "fatigue: method of extraction": "color and shape", "materials: name of the material": "Ti-6Al-4V", "am: types of am": "L-PBF", "am: types of feedstock": "powder", "processing: processing sequence and parameters": "SURF as-built", "testing: types of fatigue tests": "uniaxial", "testing: fatigue temperature (°c)": 25, "testing: fatigue environment": "air", "testing: load ratio": 0.1, "testing: load control": "force", "testing: specimens description": "rectangular cross-section; surface lattice", "testing: stress concentration factor of specimens": 1, "rating score: rating score": 0.42857142857142855}}, {"id": "FatigueData-AM2022:1063", "name": "Ti-6Al-4V", "material_family": "Ti", "points": [[380.2006579824833, 35980.1085162225, 0], [379.9700795803137, 50827.69177559744, 0], [380.315947183568, 58433.39443148548, 0], [357.3643800293424, 110625.47239943861, 0], [357.8255368336814, 192718.91966578373, 0], [357.7102476325966, 250622.0233981598, 0], [335.48119859511837, 455570.85211979254, 0], [335.5964877962031, 610885.7796494936, 0], [335.2198372827101, 654437.846102525, 0]], "conditions": {"material": "Ti-6Al-4V", "am_type": "L-PBF", "load_ratio": "0.1", "test_type": "uniaxial", "temperature": "25", "surface_treatment": "", "heat_treatment": ""}, "metadata": {"dataset id": 1063, "metadata: title": "The effect of HF-HNO3 chemical polishing on the surface roughness and fatigue life of laser powder bed fusion produced Ti6Al4V", "metadata: authors": "Becker, Thorsten Hermann; Bezuidenhout, Martin; Damm, Oliver; Rudolph, Sabrina; Sacks, Natasha; Ter Haar, Gerrit Matthys", "metadata: source of the publication": "MATERIALS TODAY COMMUNICATIONS", "metadata: year of publication": 2020, "metadata: institution": "Stellenbosch Univ", "metadata: country and region": "South Africa", "metadata: funding agency": "Department of Science and Innovation, South Africa; National Research Foundation, South Africa", "metadata: doi": "10.1016/j.mtcomm.2020.101396", "fatigue: types of fatigue data": "sn", "fatigue: method of extraction": "color and shape", "materials: name of the material": "Ti-6Al-4V", "am: types of am": "L-PBF", "am: am machine": "EOS M280", "am: power (w)": 170, "am: scan speed (mm/s)": 1200, "am: hatch space (μm)": 100, "am: layer thickness (μm)": 30, "am: direciton of specimen (°)": 90, "am: am environment": "Ar", "am: types of feedstock": "powder", "processing: processing sequence and parameters": "HT 920 C, 2 hour; SURF polish", "testing: types of fatigue tests": "uniaxial", "testing: fatigue temperature (°c)": 25, "testing: fatigue environment": "air", "testing: load ratio": 0.1, "testing: fatigue machine": "Instron 8800", "testing: load control": "force", "testing: specimens description": "circular cross-section; with drawing; ASTM E466", "testing: critical cross-section size of specimens (mm)": 7.03, "testing: stress concentration factor of specimens": 1, "rating score: rating score": 0.7142857142857143}}, {"id": "FatigueData-AM2022:1064", "name": "Ti-6Al-4V", "material_family": "Ti", "points": [[337.6487529453607, 22432.107694286082, 0], [315.3889209976436, 29264.243103310833, 0], [337.7640421464453, 31274.296295557968, 0], [293.15987196016533, 34011.55980802741, 0], [337.87933134753024, 35024.631885670475, 0], [292.66793224558734, 35980.1085162225, 0], [315.15834259547404, 42419.75346643862, 0], [315.6502823100519, 44497.30146285602, 0], [293.15987196016533, 63501.7836589279, 0]], "conditions": {"material": "Ti-6Al-4V", "am_type": "L-PBF", "load_ratio": "0.1", "test_type": "uniaxial", "temperature": "25", "surface_treatment": "", "heat_treatment": ""}, "metadata": {"dataset id": 1064, "metadata: title": "The effect of HF-HNO3 chemical polishing on the surface roughness and fatigue life of laser powder bed fusion produced Ti6Al4V", "metadata: authors": "Becker, Thorsten Hermann; Bezuidenhout, Martin; Damm, Oliver; Rudolph, Sabrina; Sacks, Natasha; Ter Haar, Gerrit Matthys", "metadata: source of the publication": "MATERIALS TODAY COMMUNICATIONS", "metadata: year of publication": 2020, "metadata: institution": "Stellenbosch Univ", "metadata: country and region": "South Africa", "metadata: funding agency": "Department of Science and Innovation, South Africa; National Research Foundation, South Africa", "metadata: doi": "10.1016/j.mtcomm.2020.101396", "fatigue: types of fatigue data": "sn", "fatigue: method of extraction": "color and shape", "materials: name of the material": "Ti-6Al-4V", "am: types of am": "L-PBF", "am: am machine": "EOS M280", "am: power (w)": 170, "am: scan speed (mm/s)": 1200, "am: hatch space (μm)": 100, "am: layer thickness (μm)": 30, "am: direciton of specimen (°)": 90, "am: am environment": "Ar", "am: types of feedstock": "powder", "processing: processing sequence and parameters": "HT 920 C, 2 hour; SURF chemical polish", "testing: types of fatigue tests": "uniaxial", "testing: fatigue temperature (°c)": 25, "testing: fatigue environment": "air", "testing: load ratio": 0.1, "testing: fatigue machine": "Instron 8800", "testing: load control": "force", "testing: specimens description": "circular cross-section; with drawing; ASTM E466", "testing: critical cross-section size of specimens (mm)": 7.03, "testing: stress concentration factor of specimens": 1, "rating score: rating score": 0.7142857142857143}}, {"id": "FatigueData-AM2022:1065", "name": "Ti-6Al-4V", "material_family": "Ti", "points": [[269.33971457786856, 28642.615265518813, 0], [269.109136175699, 34275.41646286595, 0], [247.1106655403902, 35743.925149705865, 0], [268.8477748632907, 44740.20162554179, 0], [247.22595474147508, 46516.95907489347, 0], [247.1106655403902, 50551.74186583694, 0], [224.01302627484094, 75730.02553027631, 0], [224.67644234046418, 95674.66585560405, 0], [224.21259204250072, 106962.77434361751, 0]], "conditions": {"material": "Ti-6Al-4V", "am_type": "L-PBF", "load_ratio": "0.1", "test_type": "uniaxial", "temperature": "25", "surface_treatment": "", "heat_treatment": ""}, "metadata": {"dataset id": 1065, "metadata: title": "The effect of HF-HNO3 chemical polishing on the surface roughness and fatigue life of laser powder bed fusion produced Ti6Al4V", "metadata: authors": "Becker, Thorsten Hermann; Bezuidenhout, Martin; Damm, Oliver; Rudolph, Sabrina; Sacks, Natasha; Ter Haar, Gerrit Matthys", "metadata: source of the publication": "MATERIALS TODAY COMMUNICATIONS", "metadata: year of publication": 2020, "metadata: institution": "Stellenbosch Univ", "metadata: country and region": "South Africa", "metadata: funding agency": "Department of Science and Innovation, South Africa; National Research Foundation, South Africa", "metadata: doi": "10.1016/j.mtcomm.2020.101396", "fatigue: types of fatigue data": "sn", "fatigue: method of extraction": "color and shape", "materials: name of the material": "Ti-6Al-4V", "am: types of am": "L-PBF", "am: am machine": "EOS M280", "am: power (w)": 170, "am: scan speed (mm/s)": 1200, "am: hatch space (μm)": 100, "am: layer thickness (μm)": 30, "am: direciton of specimen (°)": 90, "am: am environment": "Ar", "am: types of feedstock": "powder", "processing: processing sequence and parameters": "HT 920 C, 2 hour; SURF chemical polish", "testing: types of fatigue tests": "uniaxial", "testing: fatigue temperature (°c)": 25, "testing: fatigue environment": "air", "testing: load ratio": 0.1, "testing: fatigue machine": "Instron 8800", "testing: load control": "force", "testing: specimens description": "circular cross-section; with drawing; ASTM E466", "testing: critical cross-section size of specimens (mm)": 7.03, "testing: stress concentration factor of specimens": 1, "rating score: rating score": 0.7142857142857143}}, {"id": "FatigueData-AM2022:1066", "name": "Ti-6Al-4V", "material_family": "Ti", "points": [[269.9800770581489, 16074.374368887387, 0], [270.7306845915108, 17035.294760395656, 0], [270.5873059738115, 21228.28646773132, 0], [248.21245859065473, 22161.53821724564, 0], [248.3895516532197, 28769.011955199698, 0], [247.9257013552563, 33186.859735454396, 0], [225.87132565236374, 41355.32583014029, 0], [225.83761120749796, 45014.98255523932, 0], [225.83761120749796, 46986.11415068397, 0]], "conditions": {"material": "Ti-6Al-4V", "am_type": "L-PBF", "load_ratio": "0.1", "test_type": "uniaxial", "temperature": "25", "surface_treatment": "", "heat_treatment": ""}, "metadata": {"dataset id": 1066, "metadata: title": "The effect of HF-HNO3 chemical polishing on the surface roughness and fatigue life of laser powder bed fusion produced Ti6Al4V", "metadata: authors": "Becker, Thorsten Hermann; Bezuidenhout, Martin; Damm, Oliver; Rudolph, Sabrina; Sacks, Natasha; Ter Haar, Gerrit Matthys", "metadata: source of the publication": "MATERIALS TODAY COMMUNICATIONS", "metadata: year of publication": 2020, "metadata: institution": "Stellenbosch Univ", "metadata: country and region": "South Africa", "metadata: funding agency": "Department of Science and Innovation, South Africa; National Research Foundation, South Africa", "metadata: doi": "10.1016/j.mtcomm.2020.101396", "fatigue: types of fatigue data": "sn", "fatigue: method of extraction": "color and shape", "materials: name of the material": "Ti-6Al-4V", "am: types of am": "L-PBF", "am: am machine": "EOS M280", "am: power (w)": 170, "am: scan speed (mm/s)": 1200, "am: hatch space (μm)": 100, "am: layer thickness (μm)": 30, "am: direciton of specimen (°)": 90, "am: am environment": "Ar", "am: types of feedstock": "powder", "processing: processing sequence and parameters": "HT 920 C, 2 hour; SURF as-built", "testing: types of fatigue tests": "uniaxial", "testing: fatigue temperature (°c)": 25, "testing: fatigue environment": "air", "testing: load ratio": 0.1, "testing: fatigue machine": "Instron 8800", "testing: load control": "force", "testing: specimens description": "circular cross-section; with drawing; ASTM E466", "testing: critical cross-section size of specimens (mm)": 7.03, "testing: stress concentration factor of specimens": 1, "rating score: rating score": 0.7142857142857143}}, {"id": "FatigueData-AM2022:1067", "name": "Ti-6Al-4V", "material_family": "Ti", "points": [[311.053812297159, 26371.561321359528, 0], [311.053812297159, 28162.54500157262, 0], [289.1706308629349, 29848.18834404747, 0], [289.1706308629349, 32381.639921922862, 0], [288.44811274618763, 37269.66859011959, 0], [310.4465833814964, 39432.804246591404, 0], [265.23518427955344, 42755.35764357589, 0], [265.19024805094745, 43214.02941706595, 0], [266.40470588227276, 49135.786850304954, 0]], "conditions": {"material": "Ti-6Al-4V", "am_type": "L-PBF", "load_ratio": "0.1", "test_type": "uniaxial", "temperature": "25", "surface_treatment": "", "heat_treatment": ""}, "metadata": {"dataset id": 1067, "metadata: title": "The effect of HF-HNO3 chemical polishing on the surface roughness and fatigue life of laser powder bed fusion produced Ti6Al4V", "metadata: authors": "Becker, Thorsten Hermann; Bezuidenhout, Martin; Damm, Oliver; Rudolph, Sabrina; Sacks, Natasha; Ter Haar, Gerrit Matthys", "metadata: source of the publication": "MATERIALS TODAY COMMUNICATIONS", "metadata: year of publication": 2020, "metadata: institution": "Stellenbosch Univ", "metadata: country and region": "South Africa", "metadata: funding agency": "Department of Science and Innovation, South Africa; National Research Foundation, South Africa", "metadata: doi": "10.1016/j.mtcomm.2020.101396", "fatigue: types of fatigue data": "sn", "fatigue: method of extraction": "color and shape", "materials: name of the material": "Ti-6Al-4V", "am: types of am": "L-PBF", "am: am machine": "EOS M280", "am: power (w)": 170, "am: scan speed (mm/s)": 1200, "am: hatch space (μm)": 100, "am: layer thickness (μm)": 30, "am: direciton of specimen (°)": 90, "am: am environment": "Ar", "am: types of feedstock": "powder", "processing: processing sequence and parameters": "HT 920 C, 2 hour; SURF chemical polish", "testing: types of fatigue tests": "uniaxial", "testing: fatigue temperature (°c)": 25, "testing: fatigue environment": "air", "testing: load ratio": 0.1, "testing: fatigue machine": "Instron 8800", "testing: load control": "force", "testing: specimens description": "circular cross-section; with drawing; ASTM E466", "testing: critical cross-section size of specimens (mm)": 7.03, "testing: stress concentration factor of specimens": 1, "rating score: rating score": 0.7142857142857143}}, {"id": "FatigueData-AM2022:1068", "name": "IN718", "material_family": "IN718", "points": [[351.9804450642097, 36724.6357680139, 0], [339.050749378991, 100620.65506386418, 0], [295.20990253962975, 890358.4434859304, 0], [325.7247605164327, 1880975.814813296, 0], [264.83042973526324, 10361546.68779115, 0], [255.09989647800975, 24100201.07867395, 0]], "conditions": {"material": "IN718", "am_type": "L-PBF", "load_ratio": "-1", "test_type": "uniaxial", "temperature": "650", "surface_treatment": "", "heat_treatment": ""}, "metadata": {"dataset id": 1068, "metadata: title": "Multiscale analysis of interior cracking behavior of Ni-based superalloy fabricated by selective laser melting under very-high-cycle-fatigue at high-temperature", "metadata: authors": "Cai, Liang; Hu, Tianyi; Li, Cheng; Li, Wei; Li, Xiaolong; Mo, Zhenglin; Yuan, Shihua; Zhang, Yucheng", "metadata: source of the publication": "MATERIALS TODAY COMMUNICATIONS", "metadata: year of publication": 2022, "metadata: institution": "Beijing Inst Technol; Cent South Univ", "metadata: country and region": "Peoples R China", "metadata: funding agency": "Central South University of China; National Natural Science Foundation of China (NSFC)", "metadata: doi": "10.1016/j.mtcomm.2022.104356", "fatigue: types of fatigue data": "sn", "fatigue: method of extraction": "color and shape", "materials: name of the material": "IN718", "am: types of am": "L-PBF", "am: am machine": "EOS M280", "am: power (w)": 280, "am: scan speed (mm/s)": 960, "am: hatch space (μm)": 110, "am: layer thickness (μm)": 40, "am: direciton of specimen (°)": 90, "am: scan pattern": "cross-direction", "am: layer scan rotation (°)": 67, "am: types of feedstock": "powder", "am: size of feedstock (μm)": 18.43, "processing: processing sequence and parameters": "SURF machine; SURF polish", "testing: types of fatigue tests": "uniaxial", "testing: fatigue temperature (°c)": 650, "testing: fatigue environment": "air", "testing: load ratio": -1, "testing: frequency (hz)": "250, 750", "testing: fatigue machine": "QBG-100", "testing: load control": "force", "testing: specimens description": "circular cross-section; with drawing", "testing: critical cross-section size of specimens (mm)": 4, "testing: stress concentration factor of specimens": 1, "rating score: rating score": 0.7714285714285715}}, {"id": "FatigueData-AM2022:1069", "name": "ER70S-6 steel + 308LSi", "material_family": "ER70S", "points": [[394.1691964285714, 9620.392057242616, 0], [386.69196428571433, 13444.32977253091, 0], [341.6839285714286, 42587.005955877175, 0], [346.84285714285716, 52880.821439797175, 0], [315.09375, 163717.9830110344, 0], [286.9526785714286, 236562.43569883716, 0], [267.4339285714285, 287095.9780235324, 0], [268.79598214285716, 390667.4510271112, 0], [246.62544642857137, 679184.7904187911, 0], [252.3348214285714, 868731.44589982, 0], [240.84374999999997, 1810385.590835539, 0], [229.90312499999987, 2777728.271382182, 0], [199.92187499999997, 10094068.905794136, 1], [212.15223214285712, 10200689.261530574, 0]], "conditions": {"material": "ER70S-6 steel + 308LSi", "am_type": "W-DED", "load_ratio": "-1", "test_type": "bending fatigue", "temperature": "25", "surface_treatment": "", "heat_treatment": ""}, "metadata": {"dataset id": 1069, "metadata: title": "Fabrication and characterization of functionally graded material (FGM) structure containing two dissimilar steels (ER70S-6 and 308LSi) by wire arc additive manufacturing (WAAM)", "metadata: authors": "Ayan, Yusuf; Kahraman, Nizamettin", "metadata: source of the publication": "MATERIALS TODAY COMMUNICATIONS", "metadata: year of publication": 2022, "metadata: institution": "Karabuk Univ", "metadata: country and region": "Turkey", "metadata: funding agency": "Scientific and Technological Research Council of Turkey (TUBITAK)", "metadata: doi": "10.1016/j.mtcomm.2022.104457", "fatigue: types of fatigue data": "sn", "fatigue: method of extraction": "color and shape", "materials: name of the material": "ER70S-6 steel + 308LSi", "am: types of am": "W-DED", "am: scan speed (mm/s)": 2.5, "am: preheat temperature (°c)": "90, 100", "am: direciton of specimen (°)": 90, "am: am environment": "Ar + CO2", "am: voltage (v)": "18, 20", "am: current (a)": "100, 125", "am: wire feed rate (mm/s)": "33.333, 50", "am: types of feedstock": "wire", "am: size of feedstock (μm)": 1200, "processing: processing sequence and parameters": "SURF machine", "testing: types of fatigue tests": "bending fatigue", "testing: fatigue temperature (°c)": 25, "testing: fatigue environment": "air", "testing: load ratio": -1, "testing: fatigue machine": "a specially designed machine", "testing: load control": "force", "testing: specimens description": "rectangular cross-section; with drawing", "testing: critical cross-section size of specimens (mm)": "5, 2.5", "testing: stress concentration factor of specimens": 1, "static mechanical properties: ultimate tensile strength (mpa)": 709.09, "static mechanical properties: elongation (%)": 31.04, "rating score: rating score": 0.7105263157894737}}, {"id": "FatigueData-AM2022:1070", "name": "ER70S-6 steel + 308LSi", "material_family": "ER70S", "points": [[483.52455357142856, 7240.173874102091, 0], [484.6290743381678, 8417.548286233607, 0], [470.01919642857143, 12271.58337556555, 0], [447.7349238875878, 15479.575121934786, 0], [410.9375, 24296.41341360074, 0], [419.6099238875878, 29916.006193127552, 0], [372.87956067564704, 57685.94566225218, 0], [382.8125, 95606.19776481001, 0], [335.2401859504132, 175378.31922739148, 0], [357.9138392857143, 189958.89672715298, 0], [337.93517406962786, 289925.302701442, 0], [329.24107142857144, 655035.8360273835, 0], [287.0507459312839, 1082945.9502373976, 0], [266.2946428571429, 1505604.2894096642, 0], [270.3125, 2204821.798350204, 0], [238.9919642857143, 10055638.18680772, 1], [250.23053278688525, 10139676.43134524, 1], [233.47151360544217, 10139676.43134524, 1]], "conditions": {"material": "ER70S-6 steel + 308LSi", "am_type": "W-DED", "load_ratio": "-1", "test_type": "bending fatigue", "temperature": "25", "surface_treatment": "", "heat_treatment": ""}, "metadata": {"dataset id": 1070, "metadata: title": "Fabrication and characterization of functionally graded material (FGM) structure containing two dissimilar steels (ER70S-6 and 308LSi) by wire arc additive manufacturing (WAAM)", "metadata: authors": "Ayan, Yusuf; Kahraman, Nizamettin", "metadata: source of the publication": "MATERIALS TODAY COMMUNICATIONS", "metadata: year of publication": 2022, "metadata: institution": "Karabuk Univ", "metadata: country and region": "Turkey", "metadata: funding agency": "Scientific and Technological Research Council of Turkey (TUBITAK)", "metadata: doi": "10.1016/j.mtcomm.2022.104457", "fatigue: types of fatigue data": "sn", "fatigue: method of extraction": "color and shape", "materials: name of the material": "ER70S-6 steel + 308LSi", "am: types of am": "W-DED", "am: scan speed (mm/s)": 2.5, "am: preheat temperature (°c)": "90, 100", "am: direciton of specimen (°)": 0, "am: am environment": "Ar + CO2", "am: voltage (v)": "18, 20", "am: current (a)": "100, 125", "am: wire feed rate (mm/s)": "33.333, 50", "am: types of feedstock": "wire", "am: size of feedstock (μm)": 1200, "processing: processing sequence and parameters": "NHT; SURF as-built", "testing: types of fatigue tests": "bending fatigue", "testing: fatigue temperature (°c)": 25, "testing: fatigue environment": "air", "testing: load ratio": -1, "testing: fatigue machine": "a specially designed machine", "testing: load control": "force", "testing: specimens description": "rectangular cross-section; with drawing", "testing: critical cross-section size of specimens (mm)": "5, 2.5", "testing: stress concentration factor of specimens": 1, "static mechanical properties: ultimate tensile strength (mpa)": 740.76, "static mechanical properties: elongation (%)": 21.13, "rating score: rating score": 0.7368421052631579}}, {"id": "FatigueData-AM2022:1071", "name": "316L", "material_family": "316L", "points": [[331.66874201569925, 8048.568091532818, 0], [337.7511948057149, 8970.480167801139, 0], [313.82181146025886, 23440.926676941628, 0], [303.8817005545286, 52415.76290149672, 0], [292.4083382713211, 65498.99789802961, 0], [274.8724492823075, 91763.05449895342, 0], [267.6384121116099, 106863.02038548309, 0], [260.8348560866121, 130136.11860165258, 0]], "conditions": {"material": "316L", "am_type": "L-PBF", "load_ratio": "0.04, 0.06", "test_type": "uniaxial", "temperature": "25", "surface_treatment": "", "heat_treatment": ""}, "metadata": {"dataset id": 1071, "metadata: title": "Fatigue behavior of stainless steel 316L microstruts fabricated by laser powder bed fusion", "metadata: authors": "Brochu, Mathieu; Ghosh, Abhi; Harris, Adrian; Kietzig, Anne-Marie; Kumar, Amit", "metadata: source of the publication": "MATERIALIA", "metadata: year of publication": 2022, "metadata: institution": "McGill Univ; Micro Mat Ltd", "metadata: country and region": "Canada; UK", "metadata: funding agency": "Natural Sciences and Engineering Research Council of Canada (NSERC), Canada", "metadata: doi": "10.1016/j.mtla.2022.101591", "fatigue: types of fatigue data": "sn", "fatigue: method of extraction": "color and shape", "materials: name of the material": "316L", "am: types of am": "L-PBF", "am: am machine": "Renishaw AM250", "am: direciton of specimen (°)": 90, "am: scan pattern": "meander, no contour", "am: layer scan rotation (°)": 67, "am: types of feedstock": "powder", "am: size of feedstock (μm)": "20, 45", "testing: types of fatigue tests": "uniaxial", "testing: fatigue temperature (°c)": 25, "testing: fatigue environment": "air", "testing: load ratio": "0.04, 0.06", "testing: frequency (hz)": 0.25, "testing: fatigue machine": "Deben Micro-Test tensile stage", "testing: fatigue standard": "ASTM E466", "testing: load control": "force", "testing: specimens description": "circular cross-section; micro-struct", "testing: critical cross-section size of specimens (mm)": 0.25, "testing: stress concentration factor of specimens": 1, "rating score: rating score": 0.6285714285714286}}, {"id": "FatigueData-AM2022:1072", "name": "Ti", "material_family": "Ti", "points": [[215.6978261007996, 84648.84753230945, 0], [174.36695326906766, 307695.87160513, 0], [141.21041094837346, 2505330.237294679, 0]], "conditions": {"material": "Ti", "am_type": "L-PBF", "load_ratio": "0.1", "test_type": "uniaxial", "temperature": "25", "surface_treatment": "", "heat_treatment": ""}, "metadata": {"dataset id": 1072, "metadata: title": "Mechanical and corrosion behavior of titanium alloys additively manufactured by selective laser melting - A comparison between nearly beta titanium, alpha titanium and alpha plus beta titanium", "metadata: authors": "He, Jianjun; Li, Ruidi; Tang, Jianzhong; Yuan, Tiechui; Zhou, Libo", "metadata: source of the publication": "OPTICS AND LASER TECHNOLOGY", "metadata: year of publication": 2019, "metadata: institution": "Cent South Univ; Changsha Univ Sci & Technol; Zhuzhou Printing Addit Mfg Co Ltd", "metadata: country and region": "Peoples R China", "metadata: funding agency": "National Key Research and Development Program, China; National Natural Science Foundation of China (NSFC); Science and Technology Bureau of Changsha ; Shenzhen Science and Technology Planning Project ", "metadata: doi": "10.1016/j.optlastec.2019.105625", "fatigue: types of fatigue data": "sn", "fatigue: method of extraction": "color and shape", "materials: name of the material": "Ti", "am: types of am": "L-PBF", "am: am machine": "Farsoon FS271M", "am: power (w)": 225, "am: scan speed (mm/s)": 1000, "am: hatch space (μm)": 120, "am: layer thickness (μm)": 30, "am: types of feedstock": "powder", "am: size of feedstock (μm)": 74.42, "processing: processing sequence and parameters": "NHT; SURF wire-electrode cut; SURF mechanically polish", "testing: types of fatigue tests": "uniaxial", "testing: fatigue temperature (°c)": 25, "testing: fatigue environment": "air", "testing: load ratio": 0.1, "testing: frequency (hz)": 20, "testing: fatigue standard": "DIN 50113", "testing: load control": "force", "testing: stress concentration factor of specimens": 1, "static mechanical properties: young's modulus (gpa)": 100, "static mechanical properties: yield strength (mpa)": 792, "static mechanical properties: ultimate tensile strength (mpa)": 990, "static mechanical properties: elongation (%)": 6.086, "rating score: rating score": 0.7714285714285715}}, {"id": "FatigueData-AM2022:1073", "name": "Ti-6Al-4V", "material_family": "Ti", "points": [[228.09853351803616, 65463.928163634686, 0], [193.87493913154066, 146381.7992855954, 0], [164.86040584338346, 1589260.7023459198, 0]], "conditions": {"material": "Ti-6Al-4V", "am_type": "L-PBF", "load_ratio": "0.1", "test_type": "uniaxial", "temperature": "25", "surface_treatment": "", "heat_treatment": ""}, "metadata": {"dataset id": 1073, "metadata: title": "Mechanical and corrosion behavior of titanium alloys additively manufactured by selective laser melting - A comparison between nearly beta titanium, alpha titanium and alpha plus beta titanium", "metadata: authors": "He, Jianjun; Li, Ruidi; Tang, Jianzhong; Yuan, Tiechui; Zhou, Libo", "metadata: source of the publication": "OPTICS AND LASER TECHNOLOGY", "metadata: year of publication": 2019, "metadata: institution": "Cent South Univ; Changsha Univ Sci & Technol; Zhuzhou Printing Addit Mfg Co Ltd", "metadata: country and region": "Peoples R China", "metadata: funding agency": "National Key Research and Development Program, China; National Natural Science Foundation of China (NSFC); Science and Technology Bureau of Changsha ; Shenzhen Science and Technology Planning Project ", "metadata: doi": "10.1016/j.optlastec.2019.105625", "fatigue: types of fatigue data": "sn", "fatigue: method of extraction": "color and shape", "materials: name of the material": "Ti-6Al-4V", "am: types of am": "L-PBF", "am: am machine": "Farsoon FS271M", "am: power (w)": 225, "am: scan speed (mm/s)": 1000, "am: hatch space (μm)": 120, "am: layer thickness (μm)": 30, "am: types of feedstock": "powder", "am: size of feedstock (μm)": 35.1, "processing: processing sequence and parameters": "NHT; SURF wire-electrode cut; SURF mechanically polish", "testing: types of fatigue tests": "uniaxial", "testing: fatigue temperature (°c)": 25, "testing: fatigue environment": "air", "testing: load ratio": 0.1, "testing: load control": "force", "testing: stress concentration factor of specimens": 1, "static mechanical properties: young's modulus (gpa)": 107, "static mechanical properties: yield strength (mpa)": 1110, "static mechanical properties: ultimate tensile strength (mpa)": 1334, "static mechanical properties: elongation (%)": 6.351, "rating score: rating score": 0.7142857142857143}}, {"id": "FatigueData-AM2022:1074", "name": "Ti-13Nb-13Zr", "material_family": "Ti", "points": [[200.17888358976074, 14631.369136263973, 0], [179.59781403540762, 22948.54511706658, 0], [147.58835229302827, 83170.49610032974, 0],
