Repository: yunyunfanfan/S-PA-CBB

# S-PA-CBB

Official research code, processed curve records, evaluation outputs, and manuscript source for:

> **From Physics to Selective Generation: Conditional Brownian Bridges for Sparse S–N Curve Reconstruction and Fatigue Decision-Making**

S-PA-CBB reconstructs a complete probabilistic stress–life (S–N) curve from only two to four observed fatigue tests. The method first fits an interpretable Basquin state, diagnoses whether that state is sufficient, and applies a ControlNet-style conditional Brownian-bridge residual only to curves that benefit from correction.

File: am2022_curves.json (part 67 of 98)
[119.60202975613423, 335486.0656696271, 0]], "conditions": {"material": "Ti-13Nb-13Zr", "am_type": "L-PBF", "load_ratio": "0.1", "test_type": "uniaxial", "temperature": "25", "surface_treatment": "", "heat_treatment": ""}, "metadata": {"dataset id": 1074, "metadata: title": "Mechanical and corrosion behavior of titanium alloys additively manufactured by selective laser melting - A comparison between nearly beta titanium, alpha titanium and alpha plus beta titanium", "metadata: authors": "He, Jianjun; Li, Ruidi; Tang, Jianzhong; Yuan, Tiechui; Zhou, Libo", "metadata: source of the publication": "OPTICS AND LASER TECHNOLOGY", "metadata: year of publication": 2019, "metadata: institution": "Cent South Univ; Changsha Univ Sci & Technol; Zhuzhou Printing Addit Mfg Co Ltd", "metadata: country and region": "Peoples R China", "metadata: funding agency": "National Key Research and Development Program, China; National Natural Science Foundation of China (NSFC); Science and Technology Bureau of Changsha ; Shenzhen Science and Technology Planning Project ", "metadata: doi": "10.1016/j.optlastec.2019.105625", "fatigue: types of fatigue data": "sn", "fatigue: method of extraction": "color and shape", "materials: name of the material": "Ti-13Nb-13Zr", "am: types of am": "L-PBF", "am: am machine": "Farsoon FS271M", "am: power (w)": 325, "am: scan speed (mm/s)": 1000, "am: hatch space (μm)": 120, "am: layer thickness (μm)": 30, "am: types of feedstock": "powder", "am: size of feedstock (μm)": 31.3, "processing: processing sequence and parameters": "NHT; SURF wire-electrode cut; SURF mechanically polish", "testing: types of fatigue tests": "uniaxial", "testing: fatigue temperature (°c)": 25, "testing: fatigue environment": "air", "testing: load ratio": 0.1, "testing: load control": "force", "testing: stress concentration factor of specimens": 1, "static mechanical properties: young's modulus (gpa)": 67, "static mechanical properties: yield strength (mpa)": 794, "static mechanical properties: ultimate tensile strength (mpa)": 1020, "static mechanical properties: elongation (%)": 5, "rating score: rating score": 0.7142857142857143}}, {"id": "FatigueData-AM2022:1075", "name": "Ti-6Al-4V", "material_family": "Ti", "points": [[360.2343195266273, 24526.25532327628, 0], [337.70769230769235, 28297.147888936794, 0], [259.4243786982248, 43809.49024128667, 0], [270.47999999999996, 66537.58137331577, 0], [270.5067435587387, 72073.81680207739, 0], [225.06461538461537, 105057.59110976201, 0], [259.10162095705675, 2560122.9906517807, 0], [232.03487326101472, 3400041.6244904064, 0], [247.6043135092598, 3830292.831434274, 0], [238.9611318466757, 4537296.607785546, 0], [224.9807029472837, 10003771.80824441, 1], [218.22413804945276, 10028080.338104606, 1]], "conditions": {"material": "Ti-6Al-4V", "am_type": "L-PBF", "load_ratio": "0.1", "test_type": "uniaxial", "temperature": "25", "surface_treatment": "", "heat_treatment": ""}, "metadata": {"dataset id": 1075, "metadata: title": "Effects of Defects in Laser Additive Manufactured Ti-6Al-4V on Fatigue Properties", "metadata: authors": "Emmelmann, Claus; Herzog, Dirk; Siddique, Shafaqat; Solbach, Andreas; Walther, Frank; Wycisk, Eric", "metadata: source of the publication": "8TH INTERNATIONAL CONFERENCE ON LASER ASSISTED NET SHAPE ENGINEERING (LANE 2014)", "metadata: year of publication": 2014, "metadata: institution": "Hamburg Univ Technol; LZN Laser Zentrum Nord GmbH; Tech Univ Dortmund", "metadata: country and region": "Germany", "metadata: funding agency": "Federal Ministry of Education and Research, Germany; Project Management Jülich (PtJ)", "metadata: doi": "10.1016/j.phpro.2014.08.120", "fatigue: types of fatigue data": "sn", "fatigue: method of extraction": "color and shape", "materials: name of the material": "Ti-6Al-4V", "am: types of am": "L-PBF", "am: power (w)": 200, "am: layer thickness (μm)": 30, "am: direciton of specimen (°)": 90, "am: am environment": "Ar", "am: types of feedstock": "powder", "processing: processing sequence and parameters": "HT 650 C, 3 hour; SURF machine; SURF polish", "testing: types of fatigue tests": "uniaxial", "testing: fatigue temperature (°c)": 25, "testing: fatigue environment": "air", "testing: load ratio": 0.1, "testing: frequency (hz)": 50, "testing: fatigue machine": "MTS", "testing: fatigue standard": "DIN 50100", "testing: load control": "force", "testing: specimens description": "circular cross-section; with drawing; ASTM E466", "testing: critical cross-section size of specimens (mm)": 5, "testing: stress concentration factor of specimens": 1, "rating score: rating score": 0.6857142857142857}}, {"id": "FatigueData-AM2022:1076", "name": "Ti-6Al-4V", "material_family": "Ti", "points": [[315.190218361859, 21561.009457201613, 0], [315.1437993727012, 23696.125614271994, 0], [202.6467406890957, 85654.90288789045, 0], [270.4220412128283, 112622.78307170398, 0], [252.14355576852842, 113637.46591007672, 0], [236.4494436701717, 157785.0895481471, 0], [225.2174260094459, 2111275.89907729, 0], [214.3075655120967, 2323763.561744328, 0], [270.00606688064045, 3362895.7976606623, 0], [252.24619443037201, 4457289.646879452, 0], [214.02141166594285, 5615732.023093799, 0], [224.9807029472837, 10003771.80824441, 1], [202.44270914930416, 10005952.36296508, 1], [191.2076130400694, 10061328.715582713, 1]], "conditions": {"material": "Ti-6Al-4V", "am_type": "L-PBF", "load_ratio": "0.1", "test_type": "uniaxial", "temperature": "25", "surface_treatment": "", "heat_treatment": ""}, "metadata": {"dataset id": 1076, "metadata: title": "Effects of Defects in Laser Additive Manufactured Ti-6Al-4V on Fatigue Properties", "metadata: authors": "Emmelmann, Claus; Herzog, Dirk; Siddique, Shafaqat; Solbach, Andreas; Walther, Frank; Wycisk, Eric", "metadata: source of the publication": "8TH INTERNATIONAL CONFERENCE ON LASER ASSISTED NET SHAPE ENGINEERING (LANE 2014)", "metadata: year of publication": 2014, "metadata: institution": "Hamburg Univ Technol; LZN Laser Zentrum Nord GmbH; Tech Univ Dortmund", "metadata: country and region": "Germany", "metadata: funding agency": "Federal Ministry of Education and Research, Germany; Project Management Jülich (PtJ)", "metadata: doi": "10.1016/j.phpro.2014.08.120", "fatigue: types of fatigue data": "sn", "fatigue: method of extraction": "color and shape", "materials: name of the material": "Ti-6Al-4V", "am: types of am": "L-PBF", "am: power (w)": 200, "am: layer thickness (μm)": 30, "am: direciton of specimen (°)": 45, "am: am environment": "Ar", "am: types of feedstock": "powder", "processing: processing sequence and parameters": "HT 650 C, 3 hour; SURF machine; SURF polish", "testing: types of fatigue tests": "uniaxial", "testing: fatigue temperature (°c)": 25, "testing: fatigue environment": "air", "testing: load ratio": 0.1, "testing: frequency (hz)": 50, "testing: fatigue machine": "MTS", "testing: fatigue standard": "DIN 50100", "testing: load control": "force", "testing: specimens description": "circular cross-section; with drawing; ASTM E466", "testing: critical cross-section size of specimens (mm)": 5, "testing: stress concentration factor of specimens": 1, "rating score: rating score": 0.6857142857142857}}, {"id": "FatigueData-AM2022:1077", "name": "Ti-6Al-4V", "material_family": "Ti", "points": [[224.9548740612712, 25103.777408721446, 0], [225.35499754951655, 28673.203462603167, 0], [179.80224207817648, 62230.34146437008, 0], [180.04314606310737, 73408.25244024905, 0], [134.97283608416421, 150546.90752267407, 0], [135.05244583582143, 153170.43115701553, 0], [112.44099125637354, 367375.9602071667, 0], [112.28177175305908, 518917.8394879788, 0], [99.1407085529466, 756401.8584678974, 0], [96.49698890858448, 757585.1794780772, 0], [99.01554272218104, 9876833.327150336, 1], [90.27425899705081, 9879902.182325115, 1]], "conditions": {"material": "Ti-6Al-4V", "am_type": "L-PBF", "load_ratio": "0.1", "test_type": "uniaxial", "temperature": "25", "surface_treatment": "", "heat_treatment": ""}, "metadata": {"dataset id": 1077, "metadata: title": "Effects of Defects in Laser Additive Manufactured Ti-6Al-4V on Fatigue Properties", "metadata: authors": "Emmelmann, Claus; Herzog, Dirk; Siddique, Shafaqat; Solbach, Andreas; Walther, Frank; Wycisk, Eric", "metadata: source of the publication": "8TH INTERNATIONAL CONFERENCE ON LASER ASSISTED NET SHAPE ENGINEERING (LANE 2014)", "metadata: year of publication": 2014, "metadata: institution": "Hamburg Univ Technol; LZN Laser Zentrum Nord GmbH; Tech Univ Dortmund", "metadata: country and region": "Germany", "metadata: funding agency": "Federal Ministry of Education and Research, Germany; Project Management Jülich (PtJ)", "metadata: doi": "10.1016/j.phpro.2014.08.120", "fatigue: types of fatigue data": "sn", "fatigue: method of extraction": "color and shape", "materials: name of the material": "Ti-6Al-4V", "am: types of am": "L-PBF", "am: power (w)": 200, "am: layer thickness (μm)": 30, "am: direciton of specimen (°)": 90, "am: am environment": "Ar", "am: types of feedstock": "powder", "processing: processing sequence and parameters": "HT 650 C, 3 hour; SURF as-built", "testing: types of fatigue tests": "uniaxial", "testing: fatigue temperature (°c)": 25, "testing: fatigue environment": "air", "testing: load ratio": 0.1, "testing: frequency (hz)": 50, "testing: fatigue machine": "MTS", "testing: fatigue standard": "DIN 50100", "testing: load control": "force", "testing: specimens description": "circular cross-section; with drawing; ASTM E466", "testing: critical cross-section size of specimens (mm)": 5, "testing: stress concentration factor of specimens": 1, "rating score: rating score": 0.6857142857142857}}, {"id": "FatigueData-AM2022:1078", "name": "Ti-6Al-4V", "material_family": "Ti", "points": [[224.89165240264228, 31045.234919803224, 0], [225.02283923982483, 32922.76726306374, 0], [179.8671881195856, 58191.52402652447, 0], [99.20084215697345, 123652.22257837276, 0], [134.86578492333203, 173445.4526387893, 0], [107.94212588210371, 329262.8260004257, 0], [107.94212588210371, 476345.37023365207, 0], [98.92013329621396, 478383.34577667963, 0], [89.74623985516165, 3351379.622132243, 0], [98.8397332446561, 8256204.564034883, 0], [96.04471171798676, 9912442.741224432, 1], [89.94334573529723, 9943071.594031513, 1]], "conditions": {"material": "Ti-6Al-4V", "am_type": "L-PBF", "load_ratio": "0.1", "test_type": "uniaxial", "temperature": "25", "surface_treatment": "", "heat_treatment": ""}, "metadata": {"dataset id": 1078, "metadata: title": "Effects of Defects in Laser Additive Manufactured Ti-6Al-4V on Fatigue Properties", "metadata: authors": "Emmelmann, Claus; Herzog, Dirk; Siddique, Shafaqat; Solbach, Andreas; Walther, Frank; Wycisk, Eric", "metadata: source of the publication": "8TH INTERNATIONAL CONFERENCE ON LASER ASSISTED NET SHAPE ENGINEERING (LANE 2014)", "metadata: year of publication": 2014, "metadata: institution": "Hamburg Univ Technol; LZN Laser Zentrum Nord GmbH; Tech Univ Dortmund", "metadata: country and region": "Germany", "metadata: funding agency": "Federal Ministry of Education and Research, Germany; Project Management Jülich (PtJ)", "metadata: doi": "10.1016/j.phpro.2014.08.120", "fatigue: types of fatigue data": "sn", "fatigue: method of extraction": "color and shape", "materials: name of the material": "Ti-6Al-4V", "am: types of am": "L-PBF", "am: power (w)": 200, "am: layer thickness (μm)": 30, "am: direciton of specimen (°)": 45, "am: am environment": "Ar", "am: types of feedstock": "powder", "processing: processing sequence and parameters": "HT 650 C, 3 hour; SURF as-built", "testing: types of fatigue tests": "uniaxial", "testing: fatigue temperature (°c)": 25, "testing: fatigue environment": "air", "testing: load ratio": 0.1, "testing: frequency (hz)": 50, "testing: fatigue machine": "MTS", "testing: fatigue standard": "DIN 50100", "testing: load control": "force", "testing: specimens description": "circular cross-section; with drawing; ASTM E466", "testing: critical cross-section size of specimens (mm)": 5, "testing: stress concentration factor of specimens": 1, "rating score: rating score": 0.6857142857142857}}, {"id": "FatigueData-AM2022:1079", "name": "Ti-6Al-4V", "material_family": "Ti", "points": [[819.320564210473, 1192.869517579356, 0], [859.2526423017969, 6510.634349338943, 0], [865.6378403435006, 6937.719154716876, 0], [639.4885183343664, 10515.389031124343, 0], [638.3161287968658, 16785.368847994032, 0], [633.1033202926629, 28948.16084012291, 0], [477.56492699527024, 36001.711306090685, 0], [490.4848231798781, 79074.97359936038, 0], [471.1797289535665, 153698.30368912156, 0], [300.45141044716536, 313014.47060740256, 0], [486.4444042131753, 426424.6094869269, 0], [416.0577256532337, 485203.269788198, 0], [288.8534039012585, 2374311.3413295727, 1]], "conditions": {"material": "Ti-6Al-4V", "am_type": "P-DED", "load_ratio": "-1", "test_type": "uniaxial", "temperature": "25", "surface_treatment": "", "heat_treatment": ""}, "metadata": {"dataset id": 1079, "metadata: title": "Damage tolerant design of additively manufactured metallic components subjected to cyclic loading: State of the art and challenges", "metadata: authors": "Beretta, Stefano; Bruno, Giovanni; Buffiere, Jean-Yves; Dzugan, Jan; Evans, Alexander; Hilgenberg, Kai; Hrabe, Nik; Kashaev, Nikolai; Koukolikova, Martina; Madia, Mauro; Meneghetti, Giovanni; Moeller, Benjamin; Niendorf, Thomas; Prochazka, Radek; Schnabel, Kai; Wagener, Rainer; Wegener, Thomas; Werner, Tiago; Wu, Tao; Zerbst, Uwe; Zhang Xiang", "metadata: source of the publication": "PROGRESS IN MATERIALS SCIENCE", "metadata: year of publication": 2021, "metadata: institution": "Bundesanstalt Mat Forsch & Prufung BAM; COMTES FHT; Coventry Univ; Fraunhofer Insitut; Helmholtz Zentrum Hereon; NIST; Politecn Milan; Univ Kassel; Univ Lyon; Univ Padua", "metadata: country and region": "Czech Republic; France; Germany; Italy; UK; USA", "metadata: doi": "10.1016/j.pmatsci.2021.100786", "fatigue: types of fatigue data": "sn", "fatigue: method of extraction": "color and shape", "materials: name of the material": "Ti-6Al-4V", "am: types of am": "P-DED", "am: am machine": "Optomec LENS 750", "am: types of feedstock": "powder", "processing: processing sequence and parameters": "HT 704 C, 1 hour; SURF machine", "testing: types of fatigue tests": "uniaxial", "testing: fatigue temperature (°c)": 25, "testing: fatigue environment": "air", "testing: load ratio": -1, "testing: load control": "strain", "testing: specimens description": "circular cross-section", "testing: stress concentration factor of specimens": 1, "rating score: rating score": 0.4473684210526316}}, {"id": "FatigueData-AM2022:1080", "name": "Ti-6Al-4V", "material_family": "Ti", "points": [[802.509749160363, 2287.8250961168224, 0], [788.3427133876545, 2863.7134610480325, 0], [673.9835377696866, 3962.4383054467344, 0], [477.78917714707075, 4087.6408268670934, 0], [552.0667745725144, 7708.582400623547, 0], [487.9905440036768, 11583.068051931685, 0], [430.7480117801435, 36298.751878301504, 0], [430.07526132474203, 40331.97563257282, 0], [309.40563771567065, 181978.58691664427, 0], [247.5246861206338, 519010.01868034585, 0], [184.69559513989662, 4054107.25164748, 1]], "conditions": {"material": "Ti-6Al-4V", "am_type": "P-DED", "load_ratio": "-1", "test_type": "uniaxial", "temperature": "25", "surface_treatment": "", "heat_treatment": ""}, "metadata": {"dataset id": 1080, "metadata: title": "Damage tolerant design of additively manufactured metallic components subjected to cyclic loading: State of the art and challenges", "metadata: authors": "Beretta, Stefano; Bruno, Giovanni; Buffiere, Jean-Yves; Dzugan, Jan; Evans, Alexander; Hilgenberg, Kai; Hrabe, Nik; Kashaev, Nikolai; Koukolikova, Martina; Madia, Mauro; Meneghetti, Giovanni; Moeller, Benjamin; Niendorf, Thomas; Prochazka, Radek; Schnabel, Kai; Wagener, Rainer; Wegener, Thomas; Werner, Tiago; Wu, Tao; Zerbst, Uwe; Zhang Xiang", "metadata: source of the publication": "PROGRESS IN MATERIALS SCIENCE", "metadata: year of publication": 2021, "metadata: institution": "Bundesanstalt Mat Forsch & Prufung BAM; COMTES FHT; Coventry Univ; Fraunhofer Insitut; Helmholtz Zentrum Hereon; NIST; Politecn Milan; Univ Kassel; Univ Lyon; Univ Padua", "metadata: country and region": "Czech Republic; France; Germany; Italy; UK; USA", "metadata: doi": "10.1016/j.pmatsci.2021.100786", "fatigue: types of fatigue data": "sn", "fatigue: method of extraction": "color and shape", "materials: name of the material": "Ti-6Al-4V", "am: types of am": "P-DED", "am: am machine": "Optomec LENS 750", "am: types of feedstock": "powder", "processing: processing sequence and parameters": "HT 704 C, 1 hour; SURF machine", "testing: types of fatigue tests": "uniaxial", "testing: fatigue temperature (°c)": 25, "testing: fatigue environment": "air", "testing: load ratio": -1, "testing: load control": "strain", "testing: specimens description": "circular cross-section", "testing: stress concentration factor of specimens": 1, "rating score: rating score": 0.4473684210526316}}, {"id": "FatigueData-AM2022:1081", "name": "Ti-13Nb-13Zr", "material_family": "Ti", "points": [[247.65054456772947, 1462.7646020705452, 0], [202.9347948773606, 5910.942076172674, 0], [157.41563349889555, 29410.79160152218, 0], [112.17467281247207, 149795.9983180395, 0]], "conditions": {"material": "Ti-13Nb-13Zr", "am_type": "L-PBF", "load_ratio": "0.1", "test_type": "uniaxial", "temperature": "25", "surface_treatment": "", "heat_treatment": ""}, "metadata": {"dataset id": 1081, "metadata: title": "Densification, microstructure evolution and fatigue behavior of Ti-13Nb-13Zr alloy processed by selective laser melting", "metadata: authors": "Guo, Kaixuan; Li, Ruidi; Tang, Jianzhong; Wang, Guohua; Yuan, Jiwei; Yuan, Tiechui; Zhou, Libo", "metadata: source of the publication": "POWDER TECHNOLOGY", "metadata: year of publication": 2019, "metadata: institution": "Cent South Univ; Titanium Mat Co LID; Zhuzhou Printing Addit Mfg Co Ltd", "metadata: country and region": "Peoples R China", "metadata: funding agency": "Guizhou Science and Technology Plan Project; National Key Research and Development Program, China; National Natural Science Foundation of China (NSFC); Zhuzhou Printing Additive Manufacturing Co. LTD", "metadata: doi": "10.1016/j.powtec.2018.09.073", "fatigue: types of fatigue data": "sn", "fatigue: method of extraction": "color and shape", "materials: name of the material": "Ti-13Nb-13Zr", "am: types of am": "L-PBF", "am: am machine": "Farsoon FS271M", "am: power (w)": 325, "am: scan speed (mm/s)": 900, "am: hatch space (μm)": 130, "am: layer thickness (μm)": 30, "am: direciton of specimen (°)": 0, "am: layer scan rotation (°)": 60, "am: types of feedstock": "powder", "am: size of feedstock (μm)": 31.3, "processing: processing sequence and parameters": "SURF as-built", "testing: types of fatigue tests": "uniaxial", "testing: fatigue temperature (°c)": 25, "testing: fatigue environment": "air", "testing: load ratio": 0.1, "testing: frequency (hz)": 20, "testing: fatigue standard": "DIN 50113", "testing: load control": "force", "testing: stress concentration factor of specimens": 1, "static mechanical properties: ultimate tensile strength (mpa)": 1064, "static mechanical properties: elongation (%)": 2.8, "rating score: rating score": 0.7428571428571429}}, {"id": "FatigueData-AM2022:1082", "name": "Ti-13Nb-13Zr", "material_family": "Ti", "points": [[292.8915052541529, 3057.3722617021476, 0], [247.68747047332067, 17945.281754607833, 0], [202.48343569248846, 29807.088352213454, 0], [157.41563349889555, 120598.42982061536, 0], [112.45287350451359, 430600.00901799306, 0]], "conditions": {"material": "Ti-13Nb-13Zr", "am_type": "L-PBF", "load_ratio": "0.1", "test_type": "uniaxial", "temperature": "25", "surface_treatment": "", "heat_treatment": ""}, "metadata": {"dataset id": 1082, "metadata: title": "Densification, microstructure evolution and fatigue behavior of Ti-13Nb-13Zr alloy processed by selective laser melting", "metadata: authors": "Guo, Kaixuan; Li, Ruidi; Tang, Jianzhong; Wang, Guohua; Yuan, Jiwei; Yuan, Tiechui; Zhou, Libo", "metadata: source of the publication": "POWDER TECHNOLOGY", "metadata: year of publication": 2019, "metadata: institution": "Cent South Univ; Titanium Mat Co LID; Zhuzhou Printing Addit Mfg Co Ltd", "metadata: country and region": "Peoples R China", "metadata: funding agency": "Guizhou Science and Technology Plan Project; National Key Research and Development Program, China; National Natural Science Foundation of China (NSFC); Zhuzhou Printing Additive Manufacturing Co. LTD", "metadata: doi": "10.1016/j.powtec.2018.09.073", "fatigue: types of fatigue data": "sn", "fatigue: method of extraction": "color and shape", "materials: name of the material": "Ti-13Nb-13Zr", "am: types of am": "L-PBF", "am: am machine": "Farsoon FS271M", "am: power (w)": 325, "am: scan speed (mm/s)": 1000, "am: hatch space (μm)": 130, "am: layer thickness (μm)": 30, "am: direciton of specimen (°)": 0, "am: layer scan rotation (°)": 60, "am: types of feedstock": "powder", "am: size of feedstock (μm)": 31.3, "processing: processing sequence and parameters": "SURF as-built", "testing: types of fatigue tests": "uniaxial", "testing: fatigue temperature (°c)": 25, "testing: fatigue environment": "air", "testing: load ratio": 0.1, "testing: frequency (hz)": 20, "testing: fatigue standard": "DIN 50113", "testing: load control": "force", "testing: stress concentration factor of specimens": 1, "static mechanical properties: ultimate tensile strength (mpa)": 1106, "static mechanical properties: elongation (%)": 3.1, "rating score: rating score": 0.7428571428571429}}, {"id": "FatigueData-AM2022:1083", "name": "Ti-13Nb-13Zr", "material_family": "Ti", "points": [[292.99654745336386, 1350.882767139668, 0], [247.34115348765954, 8419.445728984134, 0], [202.72471047893876, 19712.422495068928, 0], [157.41563349889555, 91909.03990881346, 0], [112.45287350451359, 350075.8664875653, 0]], "conditions": {"material": "Ti-13Nb-13Zr", "am_type": "L-PBF", "load_ratio": "0.1", "test_type": "uniaxial", "temperature": "25", "surface_treatment": "", "heat_treatment": ""}, "metadata": {"dataset id": 1083, "metadata: title": "Densification, microstructure evolution and fatigue behavior of Ti-13Nb-13Zr alloy processed by selective laser melting", "metadata: authors": "Guo, Kaixuan; Li, Ruidi; Tang, Jianzhong; Wang, Guohua; Yuan, Jiwei; Yuan, Tiechui; Zhou, Libo", "metadata: source of the publication": "POWDER TECHNOLOGY", "metadata: year of publication": 2019, "metadata: institution": "Cent South Univ; Titanium Mat Co LID; Zhuzhou Printing Addit Mfg Co Ltd", "metadata: country and region": "Peoples R China", "metadata: funding agency": "Guizhou Science and Technology Plan Project; National Key Research and Development Program, China; National Natural Science Foundation of China (NSFC); Zhuzhou Printing Additive Manufacturing Co. LTD", "metadata: doi": "10.1016/j.powtec.2018.09.073", "fatigue: types of fatigue data": "sn", "fatigue: method of extraction": "color and shape", "materials: name of the material": "Ti-13Nb-13Zr", "am: types of am": "L-PBF", "am: am machine": "Farsoon FS271M", "am: power (w)": 325, "am: scan speed (mm/s)": 1100, "am: hatch space (μm)": 130, "am: layer thickness (μm)": 30, "am: direciton of specimen (°)": 0, "am: layer scan rotation (°)": 60, "am: types of feedstock": "powder", "am: size of feedstock (μm)": 31.3, "processing: processing sequence and parameters": "SURF as-built", "testing: types of fatigue tests": "uniaxial", "testing: fatigue temperature (°c)": 25, "testing: fatigue environment": "air", "testing: load ratio": 0.1, "testing: frequency (hz)": 20, "testing: fatigue standard": "DIN 50113", "testing: load control": "force", "testing: stress concentration factor of specimens": 1, "static mechanical properties: ultimate tensile strength (mpa)": 1085, "static mechanical properties: elongation (%)": 3.5, "rating score: rating score": 0.7428571428571429}}, {"id": "FatigueData-AM2022:1084", "name": "Ti-13Nb-13Zr", "material_family": "Ti", "points": [[247.86062896615132, 3859.386419951154, 0], [202.65659418531905, 9617.756637924427, 0], [157.41563349889555, 60091.085923646984, 0], [112.27971501168298, 249879.99148533688, 0]], "conditions": {"material": "Ti-13Nb-13Zr", "am_type": "L-PBF", "load_ratio": "0.1", "test_type": "uniaxial", "temperature": "25", "surface_treatment": "", "heat_treatment": ""}, "metadata": {"dataset id": 1084, "metadata: title": "Densification, microstructure evolution and fatigue behavior of Ti-13Nb-13Zr alloy processed by selective laser melting", "metadata: authors": "Guo, Kaixuan; Li, Ruidi; Tang, Jianzhong; Wang, Guohua; Yuan, Jiwei; Yuan, Tiechui; Zhou, Libo", "metadata: source of the publication": "POWDER TECHNOLOGY", "metadata: year of publication": 2019, "metadata: institution": "Cent South Univ; Titanium Mat Co LID; Zhuzhou Printing Addit Mfg Co Ltd", "metadata: country and region": "Peoples R China", "metadata: funding agency": "Guizhou Science and Technology Plan Project; National Key Research and Development Program, China; National Natural Science Foundation of China (NSFC); Zhuzhou Printing Additive Manufacturing Co. LTD", "metadata: doi": "10.1016/j.powtec.2018.09.073", "fatigue: types of fatigue data": "sn", "fatigue: method of extraction": "color and shape", "materials: name of the material": "Ti-13Nb-13Zr", "am: types of am": "L-PBF", "am: am machine": "Farsoon FS271M", "am: power (w)": 325, "am: scan speed (mm/s)": 1200, "am: hatch space (μm)": 130, "am: layer thickness (μm)": 30, "am: direciton of specimen (°)": 0, "am: layer scan rotation (°)": 60, "am: types of feedstock": "powder", "am: size of feedstock (μm)": 31.3, "processing: processing sequence and parameters": "SURF as-built", "testing: types of fatigue tests": "uniaxial", "testing: fatigue temperature (°c)": 25, "testing: fatigue environment": "air", "testing: load ratio": 0.1, "testing: frequency (hz)": 20, "testing: fatigue standard": "DIN 50113", "testing: load control": "force", "testing: stress concentration factor of specimens": 1, "static mechanical properties: ultimate tensile strength (mpa)": 1053, "static mechanical properties: elongation (%)": 2.3, "rating score: rating score": 0.7428571428571429}}, {"id": "FatigueData-AM2022:1085", "name": "316L", "material_family": "316L", "points": [[164.91774617000237, 176784.51319583424, 0], [165.1315789473684, 289210.1160435244, 0], [165.67982456140348, 676538.2848391683, 0], [99.93054423029399, 1966556.3279457386, 0], [98.03178125772169, 2212317.9614420054, 0], [99.89035087719294, 2347336.2393774376, 0], [96.05263157894734, 3293239.9989345446, 0], [85.08771929824556, 14008178.027795374, 1], [85.34174542871258, 14551399.62137287, 1], [100.10418365455891, 27078913.85519723, 1]], "conditions": {"material": "316L", "am_type": "L-PBF", "load_ratio": "-1", "test_type": "rotating bending fatigue", "temperature": "25", "surface_treatment": "", "heat_treatment": ""}, "metadata": {"dataset id": 1085, "metadata: title": "Dynamical fatigue behavior of additive manufactured products for a fundamental life cycle approach", "metadata: authors": "Faltin, Fabian; Fleck, Claudia; Gerlitzky, Georg; Uhlmann, Eckart", "metadata: source of the publication": "24TH CIRP CONFERENCE ON LIFE CYCLE ENGINEERING", "metadata: year of publication": 2017, "metadata: institution": "TU Berlin", "metadata: country and region": "Germany", "metadata: doi": "10.1016/j.procir.2016.11.138", "fatigue: types of fatigue data": "sn", "fatigue: method of extraction": "color and shape", "materials: name of the material": "316L", "am: types of am": "L-PBF", "am: am machine": "SLM 250HL", "am: power (w)": 275, "am: scan speed (mm/s)": 760, "am: hatch space (μm)": 120, "am: layer thickness (μm)": 50, "am: scan pattern": "chessboard", "am: types of feedstock": "powder", "am: size of feedstock (μm)": "20, 63", "processing: processing sequence and parameters": "SURF as-built", "testing: types of fatigue tests": "rotating bending fatigue", "testing: fatigue temperature (°c)": 25, "testing: fatigue environment": "air", "testing: load ratio": -1, "testing: frequency (hz)": 100, "testing: fatigue machine": "Carl Schenck AG, Darmstadt, type Rapid Punz", "testing: load control": "force", "testing: specimens description": "circular cross-section; with drawing", "testing: critical cross-section size of specimens (mm)": 6.74, "testing: stress concentration factor of specimens": 1, "rating score: rating score": 0.7142857142857143}}, {"id": "FatigueData-AM2022:1086", "name": "316L", "material_family": "316L", "points": [[198.86878088707678, 335862.56410490547, 0], [199.08261366444282, 432177.1022019937, 0], [178.8377192982456, 644416.9294418419, 0], [164.28911384976527, 663790.175665816, 0], [198.86878088707678, 813001.1795846667, 0], [148.58880778016186, 933629.6838684295, 0], [148.909766370813, 1187307.1090094321, 0], [149.12374620671827, 1246498.5593608583, 0], [146.20831280453427, 1451434.762515686, 0], [128.60873363668432, 1764943.5193578983, 0], [143.88131836948637, 2292576.6875269976, 0], [128.9672623554949, 19917029.618659407, 1], [138.72510746182422, 25944219.306149572, 1], [129.4438688287158, 25944219.306149572, 1]], "conditions": {"material": "316L", "am_type": "L-PBF", "load_ratio": "-1", "test_type": "rotating bending fatigue", "temperature": "25", "surface_treatment": "", "heat_treatment": ""}, "metadata": {"dataset id": 1086, "metadata: title": "Dynamical fatigue behavior of additive manufactured products for a fundamental life cycle approach", "metadata: authors": "Faltin, Fabian; Fleck, Claudia; Gerlitzky, Georg; Uhlmann, Eckart", "metadata: source of the publication": "24TH CIRP CONFERENCE ON LIFE CYCLE ENGINEERING", "metadata: year of publication": 2017, "metadata: institution": "TU Berlin", "metadata: country and region": "Germany", "metadata: doi": "10.1016/j.procir.2016.11.138", "fatigue: types of fatigue data": "sn", "fatigue: method of extraction": "color and shape", "materials: name of the material": "316L", "am: types of am": "L-PBF", "am: am machine": "SLM 250HL", "am: power (w)": 275, "am: scan speed (mm/s)": 760, "am: hatch space (μm)": 120, "am: layer thickness (μm)": 50, "am: scan pattern": "chessboard", "am: types of feedstock": "powder", "am: size of feedstock (μm)": "20, 63", "processing: processing sequence and parameters": "SURF vibratory finish", "testing: types of fatigue tests": "rotating bending fatigue", "testing: fatigue temperature (°c)": 25, "testing: fatigue environment": "air", "testing: load ratio": -1, "testing: frequency (hz)": 100, "testing: fatigue machine": "Carl Schenck AG, Darmstadt, type Rapid Punz", "testing: load control": "force", "testing: specimens description": "circular cross-section; with drawing", "testing: critical cross-section size of specimens (mm)": 6.74, "testing: stress concentration factor of specimens": 1, "rating score: rating score": 0.7142857142857143}}, {"id": "FatigueData-AM2022:1087", "name": "316L", "material_family": "316L", "points": [[275.0800474076228, 400794.56042703975, 0], [275.1271127013717, 446923.73037977173, 0], [274.9211713424016, 731001.1672097663, 0], [250.19772038029015, 829830.9009235522, 0], [225.14838701155517, 1041530.4695351358, 0], [200.33156330201558, 1257491.5848407466, 0], [200.20814365327035, 1745146.0889931053, 0], [200.26985347764295, 2052443.2978986443, 0], [175.15881028453535, 3266827.2325427607, 0], [160.54213968097287, 4822230.032640103, 0], [165.19233286488173, 7391563.314060021, 0], [165.19233286488173, 13549963.105626473, 1], [165.13062304050908, 16191272.220382662, 1]], "conditions": {"material": "316L", "am_type": "L-PBF", "load_ratio": "-1", "test_type": "rotating bending fatigue", "temperature": "25", "surface_treatment": "", "heat_treatment": ""}, "metadata": {"dataset id": 1087, "metadata: title": "Dynamical fatigue behavior of additive manufactured products for a fundamental life cycle approach", "metadata: authors": "Faltin, Fabian; Fleck, Claudia; Gerlitzky, Georg; Uhlmann, Eckart", "metadata: source of the publication": "24TH CIRP CONFERENCE ON LIFE CYCLE ENGINEERING", "metadata: year of publication": 2017, "metadata: institution": "TU Berlin", "metadata: country and region": "Germany", "metadata: doi": "10.1016/j.procir.2016.11.138", "fatigue: types of fatigue data": "sn", "fatigue: method of extraction": "color and shape", "materials: name of the material": "316L", "am: types of am": "L-PBF", "am: am machine": "SLM 250HL", "am: power (w)": 275, "am: scan speed (mm/s)": 760, "am: hatch space (μm)": 120, "am: layer thickness (μm)": 50, "am: scan pattern": "chessboard", "am: types of feedstock": "powder", "am: size of feedstock (μm)": "20, 63", "processing: processing sequence and parameters": "SURF machine", "testing: types of fatigue tests": "rotating bending fatigue", "testing: fatigue temperature (°c)": 25, "testing: fatigue environment": "air", "testing: load ratio": -1, "testing: frequency (hz)": 100, "testing: fatigue machine": "Carl Schenck AG, Darmstadt, type Rapid Punz", "testing: load control": "force", "testing: specimens description": "circular cross-section; with drawing", "testing: critical cross-section size of specimens (mm)": 6.74, "testing: stress concentration factor of specimens": 1, "rating score: rating score": 0.7142857142857143}}, {"id": "FatigueData-AM2022:1088", "name": "Ti-48Al-2Cr-2Nb", "material_family": "Ti", "points": [[72.00809564607425, 9701.9936297249, 0], [72.01741236694764, 24508.719756991748, 0], [68.04518589817152, 99733.8292033888, 0], [68.04470865587267, 1305205.0493218217, 0], [63.962375780645154, 9908614.179094998, 1], [67.9775820035997, 9959316.948902799, 1], [63.98616743237907, 9989203.781508984, 1], [67.97861560973716, 9996135.32573219, 1], [67.97861560973716, 9996135.32573219, 1]], "conditions": {"material": "Ti-48Al-2Cr-2Nb", "am_type": "E-PBF", "load_ratio": "0.6", "test_type": "uniaxial", "temperature": "25", "surface_treatment": "", "heat_treatment": ""}, "metadata": {"dataset id": 1088, "metadata: title": "Defect tolerance of a gamma titanium aluminide alloy", "metadata: authors": "Beretta, Stefano; Filippini, Mauro; Pasquero, Giuseppe; Patriarca, Luca; Sabbadini, Silvia", "metadata: source of the publication": "11TH INTERNATIONAL CONFERENCE ON THE MECHANICAL BEHAVIOR OF MATERIALS (ICM11)", "metadata: year of publication": 2011, "metadata: institution": "Avio; Politecn Milan", "metadata: country and region": "Italy", "metadata: doi": "10.1016/j.proeng.2011.04.605", "fatigue: types of fatigue data": "sn", "fatigue: method of extraction": "color and shape", "materials: name of the material": "Ti-48Al-2Cr-2Nb", "am: types of am": "E-PBF", "am: am machine": "Arcam A2", "am: types of feedstock": "powder", "processing: processing sequence and parameters": "HT 650 C, 20 hour; SURF machine", "testing: types of fatigue tests": "uniaxial", "testing: fatigue temperature (°c)": 25, "testing: fatigue environment": "air", "testing: load ratio": 0.6, "testing: frequency (hz)": 100, "testing: fatigue machine": "Rumul Testronic", "testing: load control": "force", "testing: specimens description": "circular cross-section; with drawing", "testing: critical cross-section size of specimens (mm)": 6.35, "testing: stress concentration factor of specimens": 1, "rating score: rating score": 0.5405405405405406}}, {"id": "FatigueData-AM2022:1089", "name": "18Ni300", "material_family": "18Ni300", "points": [[348.32885084015555, 6036.311901442225, 0], [278.96303362424806, 25154.77447474993, 0], [223.20309823559938, 49449.965233624345, 0], [222.9544863484113, 62115.000873587756, 0], [199.46707219535182, 126964.93581667817, 0], [178.7311070799356, 360112.9846889273, 0], [159.65987736567493, 951738.1073265764, 0]], "conditions": {"material": "18Ni300", "am_type": "L-PBF", "load_ratio": "0", "test_type": "uniaxial", "temperature": "25", "surface_treatment": "", "heat_treatment": ""}, "metadata": {"dataset id": 1089, "metadata: title": "Fatigue performance of hybrid steel samples with laser sintered implants", "metadata: authors": "Capela, Carlos; Costa, Jose D. M.; Ferreira, J. A. Martins; Santos, Luis M. S.", "metadata: source of the publication": "XVIII INTERNATIONAL COLLOQUIUM ON MECHANICAL FATIGUE OF METALS (ICMFM XVIII)", "metadata: year of publication": 2016, "metadata: institution": "Polytech Inst Leiria; Univ Coimbra", "metadata: country and region": "Portugal", "metadata: doi": "10.1016/j.proeng.2016.08.874", "fatigue: types of fatigue data": "sn", "fatigue: method of extraction": "color and shape", "materials: name of the material": "18Ni300", "am: types of am": "L-PBF", "am: am machine": "Concept Laser M3", "am: scan speed (mm/s)": 200, "am: direciton of specimen (°)": 90, "am: types of feedstock": "powder", "testing: types of fatigue tests": "uniaxial", "testing: fatigue temperature (°c)": 25, "testing: fatigue environment": "air", "testing: load ratio": 0, "testing: frequency (hz)": "15, 20", "testing: fatigue machine": "Instron ElectroPuls E10000", "testing: load control": "force", "testing: specimens description": "circular cross-section; with drawing", "testing: critical cross-section size of specimens (mm)": 4, "testing: stress concentration factor of specimens": 1, "static mechanical properties: young's modulus (gpa)": 168, "static mechanical properties: ultimate tensile strength (mpa)": 1147, "static mechanical properties: elongation (%)": 5.12, "rating score: rating score": 0.6285714285714286}}, {"id": "FatigueData-AM2022:1090", "name": "18Ni300 + 1.2344 steel", "material_family": "18Ni300", "points": [[340.09083866968683, 6150.328247098903, 0], [339.92045294891955, 8095.531320671452, 0], [221.47030202738637, 45953.62420290665, 0], [221.0516102410034, 70424.06110467837, 0], [150.65899809453765, 114849.5722415933, 0], [150.6481573832803, 157150.25531796028, 0], [150.6481573832803, 201917.39746358877, 0], [138.40371667321892, 242146.4902981208, 0], [118.95319610022369, 354498.11405797076, 0], [108.0681500560091, 614763.1170647574, 0]], "conditions": {"material": "18Ni300 + 1.2344 steel", "am_type": "L-PBF + wrought", "load_ratio": "0", "test_type": "uniaxial", "temperature": "25", "surface_treatment": "", "heat_treatment": ""}, "metadata": {"dataset id": 1090, "metadata: title": "Fatigue performance of hybrid steel samples with laser sintered implants", "metadata: authors": "Capela, Carlos; Costa, Jose D. M.; Ferreira, J. A. Martins; Santos, Luis M. S.", "metadata: source of the publication": "XVIII INTERNATIONAL COLLOQUIUM ON MECHANICAL FATIGUE OF METALS (ICMFM XVIII)", "metadata: year of publication": 2016, "metadata: institution": "Polytech Inst Leiria; Univ Coimbra", "metadata: country and region": "Portugal", "metadata: doi": "10.1016/j.proeng.2016.08.874", "fatigue: types of fatigue data": "sn", "fatigue: method of extraction": "color and shape", "materials: name of the material": "18Ni300 + 1.2344 steel", "am: types of am": "L-PBF + wrought", "am: am machine": "Concept Laser M3", "am: scan speed (mm/s)": 200, "am: direciton of specimen (°)": 90, "am: types of feedstock": "powder", "testing: types of fatigue tests": "uniaxial", "testing: fatigue temperature (°c)": 25, "testing: fatigue environment": "air", "testing: load ratio": 0, "testing: frequency (hz)": "15, 20", "testing: fatigue machine": "Instron ElectroPuls E10000", "testing: load control": "force", "testing: specimens description": "circular cross-section; with drawing", "testing: critical cross-section size of specimens (mm)": 4, "testing: stress concentration factor of specimens": 1, "static mechanical properties: young's modulus (gpa)": 181, "static mechanical properties: ultimate tensile strength (mpa)": 1139, "static mechanical properties: elongation (%)": 4.6, "rating score: rating score": 0.6285714285714286}}, {"id":
