Repository: yunyunfanfan/S-PA-CBB

# S-PA-CBB

Official research code, processed curve records, evaluation outputs, and manuscript source for:

> **From Physics to Selective Generation: Conditional Brownian Bridges for Sparse S–N Curve Reconstruction and Fatigue Decision-Making**

S-PA-CBB reconstructs a complete probabilistic stress–life (S–N) curve from only two to four observed fatigue tests. The method first fits an interpretable Basquin state, diagnoses whether that state is sufficient, and applies a ControlNet-style conditional Brownian-bridge residual only to curves that benefit from correction.

File: am2022_curves.json (part 68 of 98)
"FatigueData-AM2022:1091", "name": "316L", "material_family": "316L", "points": [[334.19342443638556, 26850.835403101675, 0], [302.2356104753353, 81610.58460496482, 0], [270.30003960347165, 182458.8680487079, 0], [238.69653776337984, 432191.28408014163, 0], [205.4088703692158, 460924.4254333661, 0], [173.91658397505685, 488054.9808550655, 0], [141.4709993579289, 883824.6439712364, 0], [109.8452544286504, 1483108.5243683648, 0]], "conditions": {"material": "316L", "am_type": "L-PBF", "load_ratio": "-1", "test_type": "uniaxial", "temperature": "25", "surface_treatment": "", "heat_treatment": ""}, "metadata": {"dataset id": 1091, "metadata: title": "Fatigue Design with Additive Manufactured Metals: Issues to Consider and Perspective for Future Research", "metadata: authors": "Fatemi, Ali; Molaei, Reza", "metadata: source of the publication": "7TH INTERNATIONAL CONFERENCE ON FATIGUE DESIGN, FATIGUE DESIGN 2017", "metadata: year of publication": 2018, "metadata: institution": "Univ Memphis; Univ Toledo", "metadata: country and region": "USA", "metadata: funding agency": "Naval Air Systems Command (NAVAIR), US Navy", "metadata: doi": "10.1016/j.proeng.2018.02.002", "fatigue: types of fatigue data": "sn", "fatigue: method of extraction": "color and shape", "materials: name of the material": "316L", "am: types of am": "L-PBF", "am: am machine": "SLM 250HL", "am: layer thickness (μm)": 30, "am: preheat temperature (°c)": 100, "am: direciton of specimen (°)": 90, "am: types of feedstock": "powder", "am: size of feedstock (μm)": 40, "processing: processing sequence and parameters": "NHT; SURF machine", "testing: types of fatigue tests": "uniaxial", "testing: fatigue temperature (°c)": 25, "testing: fatigue environment": "air", "testing: load ratio": -1, "testing: frequency (hz)": 40, "testing: fatigue machine": "servo-hydraulic", "testing: load control": "force", "testing: specimens description": "circular cross-section; with drawing", "testing: critical cross-section size of specimens (mm)": 3, "testing: stress concentration factor of specimens": 1, "static mechanical properties: ultimate tensile strength (mpa)": 600, "static mechanical properties: elongation (%)": 55, "rating score: rating score": 0.7428571428571429}}, {"id": "FatigueData-AM2022:1092", "name": "316L", "material_family": "316L", "points": [[334.6811950924632, 15407.510368052943, 0], [301.8145690868173, 72297.41234936367, 0], [269.8345120365805, 85100.79291709639, 0], [237.85445498634382, 275583.6753592649, 0], [205.85215484692046, 302870.8730409959, 0], [173.91658397505685, 335647.3726981075, 0], [141.49324244711548, 571817.549449533, 0], [111.21959404013737, 1840285.4518897557, 0], [82.25355597708645, 1998722.0313531675, 1]], "conditions": {"material": "316L", "am_type": "L-PBF", "load_ratio": "-1", "test_type": "uniaxial", "temperature": "25", "surface_treatment": "", "heat_treatment": ""}, "metadata": {"dataset id": 1092, "metadata: title": "Fatigue Design with Additive Manufactured Metals: Issues to Consider and Perspective for Future Research", "metadata: authors": "Fatemi, Ali; Molaei, Reza", "metadata: source of the publication": "7TH INTERNATIONAL CONFERENCE ON FATIGUE DESIGN, FATIGUE DESIGN 2017", "metadata: year of publication": 2018, "metadata: institution": "Univ Memphis; Univ Toledo", "metadata: country and region": "USA", "metadata: funding agency": "Naval Air Systems Command (NAVAIR), US Navy", "metadata: doi": "10.1016/j.proeng.2018.02.002", "fatigue: types of fatigue data": "sn", "fatigue: method of extraction": "color and shape", "materials: name of the material": "316L", "am: types of am": "L-PBF", "am: am machine": "SLM 250HL", "am: layer thickness (μm)": 30, "am: preheat temperature (°c)": 100, "am: direciton of specimen (°)": 90, "am: types of feedstock": "powder", "am: size of feedstock (μm)": 40, "processing: processing sequence and parameters": "HT 650 C, 2 hour; SURF machine", "testing: types of fatigue tests": "uniaxial", "testing: fatigue temperature (°c)": 25, "testing: fatigue environment": "air", "testing: load ratio": -1, "testing: frequency (hz)": 40, "testing: fatigue machine": "servo-hydraulic", "testing: load control": "force", "testing: specimens description": "circular cross-section; with drawing", "testing: critical cross-section size of specimens (mm)": 3, "testing: stress concentration factor of specimens": 1, "static mechanical properties: ultimate tensile strength (mpa)": 617.9, "static mechanical properties: elongation (%)": 54.1, "rating score: rating score": 0.7428571428571429}}, {"id": "FatigueData-AM2022:1093", "name": "316L", "material_family": "316L", "points": [[206.3176824138116, 13699.614034727856, 0], [173.67268245772917, 69906.49881990248, 0], [142.75636661266952, 1318195.3782173202, 0], [153.6422757224687, 1875355.713145588, 0], [109.46869921850552, 1998722.0313531675, 1], [77.59985761420177, 1999500.0032537163, 1], [125.46984928821715, 2005316.7831749215, 1]], "conditions": {"material": "316L", "am_type": "L-PBF", "load_ratio": "-1", "test_type": "uniaxial", "temperature": "25", "surface_treatment": "", "heat_treatment": ""}, "metadata": {"dataset id": 1093, "metadata: title": "Fatigue Design with Additive Manufactured Metals: Issues to Consider and Perspective for Future Research", "metadata: authors": "Fatemi, Ali; Molaei, Reza", "metadata: source of the publication": "7TH INTERNATIONAL CONFERENCE ON FATIGUE DESIGN, FATIGUE DESIGN 2017", "metadata: year of publication": 2018, "metadata: institution": "Univ Memphis; Univ Toledo", "metadata: country and region": "USA", "metadata: funding agency": "Naval Air Systems Command (NAVAIR), US Navy", "metadata: doi": "10.1016/j.proeng.2018.02.002", "fatigue: types of fatigue data": "sn", "fatigue: method of extraction": "color and shape", "materials: name of the material": "316L", "am: types of am": "L-PBF", "am: am machine": "SLM 250HL", "am: layer thickness (μm)": 30, "am: preheat temperature (°c)": 100, "am: direciton of specimen (°)": 90, "am: types of feedstock": "powder", "am: size of feedstock (μm)": 40, "processing: processing sequence and parameters": "HIP 1150 C, 4 hour, 1000 bar; SURF machine", "testing: types of fatigue tests": "uniaxial", "testing: fatigue temperature (°c)": 25, "testing: fatigue environment": "air", "testing: load ratio": -1, "testing: frequency (hz)": 40, "testing: fatigue machine": "servo-hydraulic", "testing: load control": "force", "testing: specimens description": "circular cross-section; with drawing", "testing: critical cross-section size of specimens (mm)": 3, "testing: stress concentration factor of specimens": 1, "static mechanical properties: ultimate tensile strength (mpa)": 586.6, "static mechanical properties: elongation (%)": 64.4, "rating score: rating score": 0.7428571428571429}}, {"id": "FatigueData-AM2022:1094", "name": "Ti-6Al-4V", "material_family": "Ti", "points": [[598.8774973244937, 29533.47582614948, 0], [599.935621234806, 73876.39457080308, 0], [600.061758930688, 79992.76930030818, 0], [577.2315190899747, 93554.77074469824, 0], [550.3432223956634, 257095.07196594623, 0], [550.6535354116354, 456133.8327925843, 0], [527.1288169920847, 1084410.7779045324, 0], [501.36171305602693, 1152504.160458376, 0], [501.05140004005494, 1417630.1716105596, 0], [471.6104048132648, 1983687.8748112586, 1], [495.63568995912516, 1988888.851154704, 1], [521.7131069111549, 1992119.9026846408, 1]], "conditions": {"material": "Ti-6Al-4V", "am_type": "L-PBF", "load_ratio": "-1", "test_type": "uniaxial", "temperature": "25", "surface_treatment": "", "heat_treatment": ""}, "metadata": {"dataset id": 1094, "metadata: title": "Surface roughness of Ti-6A1-4V parts obtained by SLM and EBM: Effect on the High Cycle Fatigue life", "metadata: authors": "Brugger, Charles; Elmay, Mohamed; Pessard, Ettienne; Saintier, Nicolas; Vayssette, Bastien", "metadata: source of the publication": "7TH INTERNATIONAL CONFERENCE ON FATIGUE DESIGN, FATIGUE DESIGN 2017", "metadata: year of publication": 2018, "metadata: institution": "Arts & Metiers; Arts & Metiers ParisTech", "metadata: country and region": "France", "metadata: doi": "10.1016/j.proeng.2018.02.010", "fatigue: types of fatigue data": "sn", "fatigue: method of extraction": "color and shape", "materials: name of the material": "Ti-6Al-4V", "am: types of am": "L-PBF", "am: types of feedstock": "powder", "processing: processing sequence and parameters": "HIP 920 C, 2 hour, 1200 bar; SURF machine", "testing: types of fatigue tests": "uniaxial", "testing: fatigue temperature (°c)": 25, "testing: fatigue environment": "air", "testing: load ratio": -1, "testing: frequency (hz)": 115, "testing: fatigue machine": "Zwick/Roell Amsler resonance testing machine", "testing: load control": "force", "testing: specimens description": "circular cross-section; with drawing", "testing: critical cross-section size of specimens (mm)": 7.98, "testing: stress concentration factor of specimens": 1, "rating score: rating score": 0.5428571428571428}}, {"id": "FatigueData-AM2022:1095", "name": "Ti-6Al-4V", "material_family": "Ti", "points": [[550.7331858769559, 11277.70794635705, 0], [451.5693239741088, 29042.8979707372, 0], [399.72480308602144, 76181.66391326781, 0], [451.2590109581369, 146618.7158406917, 0], [501.36171305602693, 182064.94831862507, 0], [526.7853339418834, 262268.74843997526, 0], [550.0329093796915, 341166.97932622756, 0], [500.55083331374533, 473535.53595801955, 0], [501.6433836580426, 717693.9395811555, 0], [500.4307740081111, 1087253.9645137137, 0], [397.1721045535425, 1985663.0401195744, 1], [446.6541806194886, 1992119.9026846408, 1]], "conditions": {"material": "Ti-6Al-4V", "am_type": "E-PBF", "load_ratio": "-1", "test_type": "uniaxial", "temperature": "25", "surface_treatment": "", "heat_treatment": ""}, "metadata": {"dataset id": 1095, "metadata: title": "Surface roughness of Ti-6A1-4V parts obtained by SLM and EBM: Effect on the High Cycle Fatigue life", "metadata: authors": "Brugger, Charles; Elmay, Mohamed; Pessard, Ettienne; Saintier, Nicolas; Vayssette, Bastien", "metadata: source of the publication": "7TH INTERNATIONAL CONFERENCE ON FATIGUE DESIGN, FATIGUE DESIGN 2017", "metadata: year of publication": 2018, "metadata: institution": "Arts & Metiers; Arts & Metiers ParisTech", "metadata: country and region": "France", "metadata: doi": "10.1016/j.proeng.2018.02.010", "fatigue: types of fatigue data": "sn", "fatigue: method of extraction": "color and shape", "materials: name of the material": "Ti-6Al-4V", "am: types of am": "E-PBF", "am: types of feedstock": "powder", "processing: processing sequence and parameters": "HIP 920 C, 2 hour, 1200 bar; SURF machine", "testing: types of fatigue tests": "uniaxial", "testing: fatigue temperature (°c)": 25, "testing: fatigue environment": "air", "testing: load ratio": -1, "testing: frequency (hz)": 115, "testing: fatigue machine": "Zwick/Roell Amsler resonance testing machine", "testing: load control": "force", "testing: specimens description": "circular cross-section; with drawing", "testing: critical cross-section size of specimens (mm)": 7.98, "testing: stress concentration factor of specimens": 1, "rating score: rating score": 0.5135135135135135}}, {"id": "FatigueData-AM2022:1096", "name": "Ti-6Al-4V", "material_family": "Ti", "points": [[302.0720974227204, 106880.38746196835, 0], [324.9761898103272, 121982.60023371043, 0], [274.37292098612767, 225041.01162549143, 0], [225.08109863051905, 257095.07196594623, 0], [224.7707856145471, 268641.98381004995, 0], [250.84820256657676, 271370.8021180727, 0], [250.53788955060492, 284302.3350592887, 0], [215.5611249372507, 290289.7084644249, 0], [250.1372014023305, 335203.4220253703, 0], [224.89084492018142, 341721.22251074464, 0], [296.96670035776253, 1982442.4610795924, 1], [195.6401034037288, 1982442.4610795924, 1], [220.78658130784285, 1985663.0401195744, 1]], "conditions": {"material": "Ti-6Al-4V", "am_type": "L-PBF", "load_ratio": "-1", "test_type": "uniaxial", "temperature": "25", "surface_treatment": "", "heat_treatment": ""}, "metadata": {"dataset id": 1096, "metadata: title": "Surface roughness of Ti-6A1-4V parts obtained by SLM and EBM: Effect on the High Cycle Fatigue life", "metadata: authors": "Brugger, Charles; Elmay, Mohamed; Pessard, Ettienne; Saintier, Nicolas; Vayssette, Bastien", "metadata: source of the publication": "7TH INTERNATIONAL CONFERENCE ON FATIGUE DESIGN, FATIGUE DESIGN 2017", "metadata: year of publication": 2018, "metadata: institution": "Arts & Metiers; Arts & Metiers ParisTech", "metadata: country and region": "France", "metadata: doi": "10.1016/j.proeng.2018.02.010", "fatigue: types of fatigue data": "sn", "fatigue: method of extraction": "color and shape", "materials: name of the material": "Ti-6Al-4V", "am: types of am": "L-PBF", "am: types of feedstock": "powder", "processing: processing sequence and parameters": "HIP 920 C, 2 hour, 1200 bar; SURF as-built", "testing: types of fatigue tests": "uniaxial", "testing: fatigue temperature (°c)": 25, "testing: fatigue environment": "air", "testing: load ratio": -1, "testing: frequency (hz)": 115, "testing: fatigue machine": "Zwick/Roell Amsler resonance testing machine", "testing: load control": "force", "testing: specimens description": "circular cross-section; with drawing", "testing: critical cross-section size of specimens (mm)": 7.98, "testing: stress concentration factor of specimens": 1, "rating score: rating score": 0.5428571428571428}}, {"id": "FatigueData-AM2022:1097", "name": "Ti-6Al-4V", "material_family": "Ti", "points": [[452.13651807901005, 29012.198830037745, 0], [201.24606719499627, 107334.70208355818, 0], [452.21594167281063, 146887.59212700554, 0], [164.957856113051, 191050.6904911162, 0], [125.99688719299242, 233626.42363139405, 0], [175.288709548601, 276187.7478623741, 0], [151.5737374187126, 289348.82094601635, 0], [136.9483666604863, 311032.034539068, 0], [138.0695594187398, 374829.5490798154, 0], [125.99688719299242, 449353.5432927635, 0], [138.0695594187398, 518056.6707088631, 0], [114.3545872888513, 541863.1501749922, 0], [114.85515401516089, 651709.2569508604, 0], [114.234527983217, 888229.9997717193, 0], [108.50850488631527, 1992119.9026846408, 1], [97.36677170848412, 1995356.2032228243, 1]], "conditions": {"material": "Ti-6Al-4V", "am_type": "E-PBF", "load_ratio": "-1", "test_type": "uniaxial", "temperature": "25", "surface_treatment": "", "heat_treatment": ""}, "metadata": {"dataset id": 1097, "metadata: title": "Surface roughness of Ti-6A1-4V parts obtained by SLM and EBM: Effect on the High Cycle Fatigue life", "metadata: authors": "Brugger, Charles; Elmay, Mohamed; Pessard, Ettienne; Saintier, Nicolas; Vayssette, Bastien", "metadata: source of the publication": "7TH INTERNATIONAL CONFERENCE ON FATIGUE DESIGN, FATIGUE DESIGN 2017", "metadata: year of publication": 2018, "metadata: institution": "Arts & Metiers; Arts & Metiers ParisTech", "metadata: country and region": "France", "metadata: doi": "10.1016/j.proeng.2018.02.010", "fatigue: types of fatigue data": "sn", "fatigue: method of extraction": "color and shape", "materials: name of the material": "Ti-6Al-4V", "am: types of am": "E-PBF", "am: types of feedstock": "powder", "processing: processing sequence and parameters": "HIP 920 C, 2 hour, 1200 bar; SURF as-built", "testing: types of fatigue tests": "uniaxial", "testing: fatigue temperature (°c)": 25, "testing: fatigue environment": "air", "testing: load ratio": -1, "testing: frequency (hz)": 115, "testing: fatigue machine": "Zwick/Roell Amsler resonance testing machine", "testing: load control": "force", "testing: specimens description": "circular cross-section; with drawing", "testing: critical cross-section size of specimens (mm)": 7.98, "testing: stress concentration factor of specimens": 1, "rating score: rating score": 0.5135135135135135}}, {"id": "FatigueData-AM2022:1098", "name": "Ti-6Al-4V", "material_family": "Ti", "points": [[365.9854573649476, 703932.4294106727, 0], [341.6118040925417, 1282274.580315567, 0], [365.62661492409126, 1333052.864755311, 0], [341.5465712508259, 3101658.0085187433, 0], [317.7067561176791, 3255948.15178975, 0], [317.7067561176791, 3556503.8655695375, 0], [317.6032565741879, 5164769.782900074, 0], [289.254663774767, 5173676.630166072, 0], [310.08855865718016, 6134947.942260537, 0], [238.25868310048367, 7004101.184889954, 0], [310.19212667388877, 10213860.451539736, 0]], "conditions": {"material": "Ti-6Al-4V", "am_type": "E-PBF", "load_ratio": "0.1", "test_type": "uniaxial", "temperature": "25", "surface_treatment": "", "heat_treatment": ""}, "metadata": {"dataset id": 1098, "metadata: title": "Effect of Hot Isostatic Pressure treatment on the Electron-Beam Melted Ti-6A1-4V specimens", "metadata: authors": "Garkun, Andrey; Katz-Demyanetz, Alexander; Muller-Kamskii, Gary; Popov, Vladimir; Rosenson, Haim; Strokin, Evgeny", "metadata: source of the publication": "15TH GLOBAL CONFERENCE ON SUSTAINABLE MANUFACTURING", "metadata: year of publication": 2018, "metadata: institution": "Technion", "metadata: country and region": "Israel", "metadata: doi": "10.1016/j.promfg.2018.02.102", "fatigue: types of fatigue data": "sn", "fatigue: method of extraction": "color and shape", "materials: name of the material": "Ti-6Al-4V", "am: types of am": "E-PBF", "am: am machine": "Arcam A2X", "am: scan speed (mm/s)": 3200, "am: hatch space (μm)": 100, "am: layer thickness (μm)": 50, "am: preheat temperature (°c)": 730, "am: direciton of specimen (°)": 90, "am: layer scan rotation (°)": 90, "am: types of feedstock": "powder", "am: size of feedstock (μm)": "45, 120", "processing: processing sequence and parameters": "HIP 920 C, 2 hour, 1000 bar; SURF machine", "testing: types of fatigue tests": "uniaxial", "testing: fatigue temperature (°c)": 25, "testing: fatigue environment": "air", "testing: load ratio": 0.1, "testing: frequency (hz)": 25, "testing: fatigue machine": "Instron 8801", "testing: fatigue standard": "ASTM E466", "testing: load control": "force", "testing: specimens description": "circular cross-section; with drawing; ASTM E466", "testing: critical cross-section size of specimens (mm)": 6, "testing: stress concentration factor of specimens": 1, "rating score: rating score": 0.7567567567567568}}, {"id": "FatigueData-AM2022:1099", "name": "Ti-6Al-4V", "material_family": "Ti", "points": [[190.64050458881715, 68659.02593749622, 0], [238.36903738676313, 76077.6893274663, 0], [206.40202780497754, 95488.365669057, 0], [174.39516895787432, 119269.90177374356, 0], [222.2244268761564, 169682.14949035132, 0], [206.31219902893025, 187675.50439449423, 0], [222.31425565220363, 232209.74072448537, 0], [174.57757211052535, 300705.17353130947, 0], [238.45914706155955, 387459.22452284954, 0], [238.40614105152432, 633916.1695551383, 0], [238.43608958594987, 1162805.8950525217, 0], [206.48115561923098, 2347173.283458474, 0], [174.46184253602485, 2455329.750140905, 0], [190.85186066249702, 5007074.688129449, 0], [174.21276580522328, 6399327.597393445, 0]], "conditions": {"material": "Ti-6Al-4V", "am_type": "E-PBF", "load_ratio": "0.1", "test_type": "uniaxial", "temperature": "25", "surface_treatment": "", "heat_treatment": ""}, "metadata": {"dataset id": 1099, "metadata: title": "Effect of Hot Isostatic Pressure treatment on the Electron-Beam Melted Ti-6A1-4V specimens", "metadata: authors": "Garkun, Andrey; Katz-Demyanetz, Alexander; Muller-Kamskii, Gary; Popov, Vladimir; Rosenson, Haim; Strokin, Evgeny", "metadata: source of the publication": "15TH GLOBAL CONFERENCE ON SUSTAINABLE MANUFACTURING", "metadata: year of publication": 2018, "metadata: institution": "Technion", "metadata: country and region": "Israel", "metadata: doi": "10.1016/j.promfg.2018.02.102", "fatigue: types of fatigue data": "sn", "fatigue: method of extraction": "color and shape", "materials: name of the material": "Ti-6Al-4V", "am: types of am": "E-PBF", "am: am machine": "Arcam A2X", "am: scan speed (mm/s)": 3200, "am: hatch space (μm)": 100, "am: layer thickness (μm)": 50, "am: preheat temperature (°c)": 730, "am: direciton of specimen (°)": 90, "am: layer scan rotation (°)": 90, "am: types of feedstock": "powder", "am: size of feedstock (μm)": "45, 120", "processing: processing sequence and parameters": "NHT; SURF machine", "testing: types of fatigue tests": "uniaxial", "testing: fatigue temperature (°c)": 25, "testing: fatigue environment": "air", "testing: load ratio": 0.1, "testing: frequency (hz)": 25, "testing: fatigue machine": "Instron 8801", "testing: fatigue standard": "ASTM E466", "testing: load control": "force", "testing: specimens description": "circular cross-section; with drawing; ASTM E466", "testing: critical cross-section size of specimens (mm)": 6, "testing: stress concentration factor of specimens": 1, "rating score: rating score": 0.7567567567567568}}, {"id": "FatigueData-AM2022:1100", "name": "316L", "material_family": "316L", "points": [[696.1919306710153, 149555.89452422183, 0], [598.101317149846, 207805.7822141368, 0], [497.1967487328633, 337564.22419578873, 0], [348.08589689718474, 674711.045418428, 0], [397.8419403373989, 748659.8641575903, 0], [273.6652775092672, 1998864.4339526645, 1]], "conditions": {"material": "316L", "am_type": "L-PBF", "load_ratio": "-1", "test_type": "bending fatigue", "temperature": "25", "surface_treatment": "", "heat_treatment": ""}, "metadata": {"dataset id": 1100, "metadata: title": "Effect of High Porosity on Bending Fatigue Properties of 3D Printed AISI 316L Steel", "metadata: authors": "Jarvenpaa, Antti; Jaskari, Matias; Karjalainen, Pentti; Makikangas, Jarmo; Mantyjarvi, Kari", "metadata: source of the publication": "17TH NORDIC LASER MATERIALS PROCESSING CONFERENCE (NOLAMP17)", "metadata: year of publication": 2019, "metadata: institution": "Univ Oulu", "metadata: country and region": "Finland", "metadata: funding agency": "Council of Oulu Region; European Commission; Interreg 2014-2020 program", "metadata: doi": "10.1016/j.promfg.2019.08.006", "fatigue: types of fatigue data": "sn", "fatigue: method of extraction": "color and shape", "materials: name of the material": "316L", "am: types of am": "L-PBF", "am: power (w)": 220, "am: scan speed (mm/s)": 725, "am: direciton of specimen (°)": 90, "am: layer scan rotation (°)": 35, "am: types of feedstock": "powder", "processing: processing sequence and parameters": "HT 600 C, 2 hour; SURF as-built", "testing: types of fatigue tests": "bending fatigue", "testing: fatigue temperature (°c)": 25, "testing: fatigue environment": "air", "testing: load ratio": -1, "testing: fatigue machine": "Carl Schenck reversed flexural bending fatigue machine", "testing: load control": "force", "testing: specimens description": "rectangular cross-section", "testing: stress concentration factor of specimens": 1, "static mechanical properties: yield strength (mpa)": 491, "static mechanical properties: ultimate tensile strength (mpa)": 645, "static mechanical properties: elongation (%)": 30, "rating score: rating score": 0.6857142857142857}}, {"id": "FatigueData-AM2022:1101", "name": "316L", "material_family": "316L", "points": [[700.2155368205164, 163795.01342861325, 0], [600.860728425052, 224562.0755508981, 0], [499.7251384814532, 367756.23880740604, 0], [400.6191227147947, 545078.4673294725, 0], [350.5125284738041, 954859.9135347137, 0], [300.778132118451, 1344298.3860798245, 0], [251.14079129857373, 1993857.388744818, 1]], "conditions": {"material": "316L", "am_type": "L-PBF", "load_ratio": "-1", "test_type": "bending fatigue", "temperature": "25", "surface_treatment": "", "heat_treatment": ""}, "metadata": {"dataset id": 1101, "metadata: title": "Effect of High Porosity on Bending Fatigue Properties of 3D Printed AISI 316L Steel", "metadata: authors": "Jarvenpaa, Antti; Jaskari, Matias; Karjalainen, Pentti; Makikangas, Jarmo; Mantyjarvi, Kari", "metadata: source of the publication": "17TH NORDIC LASER MATERIALS PROCESSING CONFERENCE (NOLAMP17)", "metadata: year of publication": 2019, "metadata: institution": "Univ Oulu", "metadata: country and region": "Finland", "metadata: funding agency": "Council of Oulu Region; European Commission; Interreg 2014-2020 program", "metadata: doi": "10.1016/j.promfg.2019.08.006", "fatigue: types of fatigue data": "sn", "fatigue: method of extraction": "color and shape", "materials: name of the material": "316L", "am: types of am": "L-PBF", "am: power (w)": 220, "am: scan speed (mm/s)": 725, "am: direciton of specimen (°)": 90, "am: layer scan rotation (°)": 35, "am: types of feedstock": "powder", "processing: processing sequence and parameters": "HT 600 C, 2 hour; SURF manually grind; SURF electropolish", "testing: types of fatigue tests": "bending fatigue", "testing: fatigue temperature (°c)": 25, "testing: fatigue environment": "air", "testing: load ratio": -1, "testing: fatigue machine": "Carl Schenck reversed flexural bending fatigue machine", "testing: load control": "force", "testing: specimens description": "rectangular cross-section", "testing: stress concentration factor of specimens": 1, "static mechanical properties: yield strength (mpa)": 491, "static mechanical properties: ultimate tensile strength (mpa)": 645, "static mechanical properties: elongation (%)": 30, "rating score: rating score": 0.6857142857142857}}, {"id": "FatigueData-AM2022:1102", "name": "316L", "material_family": "316L", "points": [[699.753493767284, 138588.398766145, 0], [599.3655120241408, 234420.57977663036, 0], [500.4727466819088, 450443.6119934298, 0], [401.2072011071939, 771300.4278812387, 0], [351.1559713362093, 1145934.744987737, 0], [274.7666004921795, 1987609.0545907132, 1]], "conditions": {"material": "316L", "am_type": "L-PBF", "load_ratio": "-1", "test_type": "bending fatigue", "temperature": "25", "surface_treatment": "", "heat_treatment": ""}, "metadata": {"dataset id": 1102, "metadata: title": "Effect of High Porosity on Bending Fatigue Properties of 3D Printed AISI 316L Steel", "metadata: authors": "Jarvenpaa, Antti; Jaskari, Matias; Karjalainen, Pentti; Makikangas, Jarmo; Mantyjarvi, Kari", "metadata: source of the publication": "17TH NORDIC LASER MATERIALS PROCESSING CONFERENCE (NOLAMP17)", "metadata: year of publication": 2019, "metadata: institution": "Univ Oulu", "metadata: country and region": "Finland", "metadata: funding agency": "Council of Oulu Region; European Commission; Interreg 2014-2020 program", "metadata: doi": "10.1016/j.promfg.2019.08.006", "fatigue: types of fatigue data": "sn", "fatigue: method of extraction": "color and shape", "materials: name of the material": "316L", "am: types of am": "L-PBF", "am: power (w)": 160, "am: scan speed (mm/s)": 875, "am: direciton of specimen (°)": 90, "am: layer scan rotation (°)": 35, "am: types of feedstock": "powder", "processing: processing sequence and parameters": "HT 600 C, 2 hour; SURF as-built", "testing: types of fatigue tests": "bending fatigue", "testing: fatigue temperature (°c)": 25, "testing: fatigue environment": "air", "testing: load ratio": -1, "testing: fatigue machine": "Carl Schenck reversed flexural bending fatigue machine", "testing: load control": "force", "testing: specimens description": "rectangular cross-section", "testing: stress concentration factor of specimens": 1, "static mechanical properties: yield strength (mpa)": 538, "static mechanical properties: ultimate tensile strength (mpa)": 701, "static mechanical properties: elongation (%)": 33.4, "rating score: rating score": 0.6857142857142857}}, {"id": "FatigueData-AM2022:1103", "name": "316L", "material_family": "316L", "points": [[600.8070289619264, 123364.38273121188, 0], [500.6833712984055, 244122.646346827, 0], [400.93513967150216, 468747.40293746645, 0], [351.3121030486323, 1200523.7182715458, 0], [302.1242705138085, 1786614.3881059645, 0]], "conditions": {"material": "316L", "am_type": "L-PBF", "load_ratio": "-1", "test_type": "bending fatigue", "temperature": "25", "surface_treatment": "", "heat_treatment": ""}, "metadata": {"dataset id": 1103, "metadata: title": "Effect of High Porosity on Bending Fatigue Properties of 3D Printed AISI 316L Steel", "metadata: authors": "Jarvenpaa, Antti; Jaskari, Matias; Karjalainen, Pentti; Makikangas, Jarmo; Mantyjarvi, Kari", "metadata: source of the publication": "17TH NORDIC LASER MATERIALS PROCESSING CONFERENCE (NOLAMP17)", "metadata: year of publication": 2019, "metadata: institution": "Univ Oulu", "metadata: country and region": "Finland", "metadata: funding agency": "Council of Oulu Region; European Commission; Interreg 2014-2020 program", "metadata: doi": "10.1016/j.promfg.2019.08.006", "fatigue: types of fatigue data": "sn", "fatigue: method of extraction": "color and shape", "materials: name of the material": "316L", "am: types of am": "L-PBF", "am: power (w)": 160, "am: scan speed (mm/s)": 875, "am: direciton of specimen (°)": 90, "am: layer scan rotation (°)": 35, "am: types of feedstock": "powder", "processing: processing sequence and parameters": "HT 600 C, 2 hour; SURF manually grind; SURF electropolish", "testing: types of fatigue tests": "bending fatigue", "testing: fatigue temperature (°c)": 25, "testing: fatigue environment": "air", "testing: load ratio": -1, "testing: fatigue machine": "Carl Schenck reversed flexural bending fatigue machine", "testing: load control": "force", "testing: specimens description": "rectangular cross-section", "testing: stress concentration factor of specimens": 1, "static mechanical properties: yield strength (mpa)": 538, "static mechanical properties: ultimate tensile strength (mpa)": 701, "static mechanical properties: elongation (%)": 33.4, "rating score: rating score": 0.6857142857142857}}, {"id": "FatigueData-AM2022:1104", "name": "316L", "material_family": "316L", "points": [[697.3224059429667, 150079.38889059256, 0], [597.9234124131323, 208804.0251589996, 0], [497.4318715552361, 338685.30698651506, 0], [347.67946321591194, 677617.5030014851, 0], [398.2353223100887, 751441.440216613, 0], [273.72710280373855, 2015632.4245372782, 1]], "conditions": {"material": "316L", "am_type": "L-PBF", "load_ratio": "-1", "test_type": "bending fatigue", "temperature": "25", "surface_treatment": "", "heat_treatment": ""}, "metadata": {"dataset id": 1104, "metadata: title": "Effect of High Porosity on Bending Fatigue Properties of 3D Printed AISI 316L Steel", "metadata: authors": "Jarvenpaa, Antti; Jaskari, Matias; Karjalainen, Pentti; Makikangas, Jarmo; Mantyjarvi, Kari", "metadata: source of the publication": "17TH NORDIC LASER MATERIALS PROCESSING CONFERENCE (NOLAMP17)", "metadata: year of publication": 2019, "metadata: institution": "Univ Oulu", "metadata: country and region": "Finland", "metadata: funding agency": "Council of Oulu Region; European Commission; Interreg 2014-2020 program", "metadata: doi": "10.1016/j.promfg.2019.08.006", "fatigue: types of fatigue data": "sn", "fatigue: method of extraction": "color and shape", "materials: name of the material": "316L", "am: types of am": "L-PBF", "am: power (w)": 220, "am: scan speed (mm/s)": 725, "am: direciton of specimen (°)": 90, "am: layer scan rotation (°)": 35, "am: types of feedstock": "powder", "processing: processing sequence and parameters": "HT 600 C, 2 hour; SURF as-built", "testing: types of fatigue tests": "bending fatigue", "testing: fatigue temperature (°c)": 25, "testing: fatigue environment": "air", "testing: load ratio": -1, "testing: fatigue machine": "Carl Schenck reversed flexural bending fatigue machine", "testing: load control": "force", "testing: stress concentration factor of specimens": 1, "static mechanical properties: yield strength (mpa)": 491, "static mechanical properties: ultimate tensile strength (mpa)": 645, "static mechanical properties: elongation (%)": 30, "rating score: rating score": 0.6571428571428571}}, {"id": "FatigueData-AM2022:1105", "name": "316L", "material_family": "316L", "points": [[700.3429666906302, 164552.6415195748, 0], [600.9439731607958, 225528.3874003264, 0], [499.96721782890023, 368267.3001344797, 0], [400.56822429906543, 547162.8452141494, 0], [350.21480948957594, 960547.0078259195, 0], [300.4815720105441, 1352977.8548802692, 0], [250.68085310328308, 2008244.5599290591, 1]], "conditions": {"material": "316L", "am_type": "L-PBF", "load_ratio": "-1", "test_type": "bending fatigue", "temperature": "25", "surface_treatment": "", "heat_treatment": ""}, "metadata": {"dataset id": 1105, "metadata: title": "Effect of High Porosity on Bending Fatigue Properties of 3D Printed AISI 316L Steel", "metadata: authors": "Jarvenpaa, Antti; Jaskari, Matias; Karjalainen, Pentti; Makikangas, Jarmo; Mantyjarvi, Kari", "metadata: source of the publication": "17TH NORDIC LASER MATERIALS PROCESSING CONFERENCE (NOLAMP17)", "metadata: year of publication": 2019, "metadata: institution": "Univ Oulu", "metadata: country and region": "Finland", "metadata: funding agency": "Council of Oulu Region; European Commission; Interreg 2014-2020 program", "metadata: doi": "10.1016/j.promfg.2019.08.006", "fatigue: types of fatigue data": "sn", "fatigue: method of extraction": "color and shape", "materials: name of the material": "316L", "am: types of am": "L-PBF", "am: power (w)": 220, "am: scan speed (mm/s)": 725, "am: direciton of specimen (°)": 90, "am: layer scan rotation (°)": 35, "am: types of feedstock": "powder", "processing: processing sequence and parameters": "HT 600 C, 2 hour; SURF electropolish", "testing: types of fatigue tests": "bending fatigue", "testing: fatigue temperature (°c)": 25, "testing: fatigue environment": "air", "testing: load ratio": -1, "testing: fatigue machine": "Carl Schenck reversed flexural bending fatigue machine", "testing: load control": "force", "testing: stress concentration factor of specimens": 1, "static mechanical properties: yield strength (mpa)": 491, "static mechanical properties: ultimate tensile strength (mpa)": 645, "static mechanical properties: elongation (%)": 30, "rating score: rating score": 0.6571428571428571}}, {"id": "FatigueData-AM2022:1106", "name": "316L", "material_family": "316L", "points": [[699.5203450754855, 139086.90231823665, 0], [600.1888329738799, 235997.8775562098, 0], [500.03469925712926, 453327.1614085106, 0], [400.70318715552366, 775114.0105639234, 0], [350.21480948957594, 1151646.0658620344, 0], [274.2797987059671, 2002197.3516640035, 1]], "conditions": {"material": "316L", "am_type": "L-PBF", "load_ratio": "-1", "test_type": "bending fatigue", "temperature": "25", "surface_treatment": "", "heat_treatment": ""}, "metadata": {"dataset id": 1106, "metadata: title": "Effect of High Porosity on Bending Fatigue Properties of 3D Printed AISI 316L Steel", "metadata: authors": "Jarvenpaa, Antti; Jaskari, Matias; Karjalainen, Pentti; Makikangas, Jarmo; Mantyjarvi, Kari", "metadata: source of the publication": "17TH NORDIC LASER MATERIALS PROCESSING CONFERENCE (NOLAMP17)", "metadata: year of publication": 2019, "metadata: institution": "Univ Oulu", "metadata: country and region": "Finland", "metadata: funding agency": "Council of Oulu Region; European Commission; Interreg 2014-2020 program", "metadata: doi": "10.1016/j.promfg.2019.08.006", "fatigue: types of fatigue data": "sn", "fatigue: method of extraction": "color and shape", "materials: name of the material": "316L", "am: types of am": "L-PBF", "am: power (w)": 160, "am: scan speed (mm/s)": 875, "am: direciton of specimen (°)": 90, "am: layer scan rotation (°)": 35, "am: types of feedstock": "powder", "processing: processing sequence and parameters": "HT 600 C, 2 hour; SURF as-built", "testing: types of fatigue tests": "bending fatigue", "testing: fatigue temperature (°c)": 25, "testing: fatigue environment": "air", "testing: load ratio": -1, "testing: fatigue machine": "Carl Schenck reversed flexural bending fatigue machine", "testing: load control": "force", "testing: stress concentration factor of specimens": 1, "static mechanical properties: yield strength (mpa)": 538, "static mechanical properties: ultimate tensile strength (mpa)": 701, "static mechanical properties: elongation (%)": 33.4, "rating score: rating score": 0.6571428571428571}}, {"id": "FatigueData-AM2022:1107", "name": "316L", "material_family": "316L", "points": [[601.7665947759406, 123472.21262131394, 0], [500.9248023005034, 244408.20950659522, 0], [400.50074287083635, 470900.4980729008, 0], [350.9024682482628, 1213592.4738619295, 0], [301.1692307692309, 1794750.3577886305, 0], [250.8158159597414, 2007585.6792917778, 1]], "conditions": {"material": "316L", "am_type": "L-PBF", "load_ratio": "-1", "test_type": "bending fatigue", "temperature": "25", "surface_treatment": "", "heat_treatment": ""}, "metadata": {"dataset id": 1107, "metadata: title": "Effect of High Porosity on Bending Fatigue Properties of 3D Printed AISI 316L Steel", "metadata: authors": "Jarvenpaa, Antti; Jaskari, Matias; Karjalainen, Pentti; Makikangas, Jarmo; Mantyjarvi, Kari", "metadata: source of the publication": "17TH NORDIC LASER MATERIALS PROCESSING CONFERENCE (NOLAMP17)", "metadata: year of publication": 2019, "metadata: institution": "Univ Oulu", "metadata: country and region": "Finland", "metadata: funding agency": "Council of Oulu Region; European Commission; Interreg 2014-2020 program", "metadata: doi": "10.1016/j.promfg.2019.08.006", "fatigue: types of fatigue data": "sn", "fatigue: method of extraction": "color and shape", "materials: name of the material": "316L", "am: types of am": "L-PBF", "am: power (w)": 160, "am: scan speed (mm/s)": 875, "am: direciton of specimen (°)": 90, "am: layer scan rotation (°)": 35, "am: types of feedstock": "powder", "processing: processing sequence and parameters": "HT 600 C, 2 hour; SURF electropolish", "testing: types of fatigue tests": "bending fatigue", "testing: fatigue temperature (°c)": 25, "testing: fatigue environment": "air", "testing: load ratio": -1, "testing: fatigue machine": "Carl Schenck reversed flexural bending fatigue machine", "testing: load control": "force", "testing: stress concentration factor of specimens": 1, "static mechanical properties: yield strength (mpa)": 538, "static mechanical properties: ultimate tensile strength (mpa)": 701, "static mechanical properties: elongation (%)": 33.4, "rating score: rating score": 0.6571428571428571}}, {"id": "FatigueData-AM2022:1108", "name": "CoCrMoW", "material_family": "CoCrMoW", "points": [[414.4483985765125, 94314.02320497317, 0], [395.2313167259786, 286831.6813342009, 0], [390.1067615658363, 525217.2519661912, 0], [378.576512455516, 3288131.3098424342, 0], [354.2348754448399, 4237587.160604063, 0], [331.5917026542345, 10000000.0, 1]], "conditions": {"material": "CoCrMoW", "am_type": "L-PBF", "load_ratio": "0.1", "test_type": "4-point bending", "temperature": "25", "surface_treatment": "", "heat_treatment": ""}, "metadata": {"dataset id": 1108, "metadata: title": "Analysis of microstructure and fatigue of cast versus selective laser-melted dental Co-Cr alloy", "metadata: authors": "Dong, Xin; Li, Ning; Qu, Yuntao; Wu, Miaomiao; Yan, Jiazhen", "metadata: source of the publication": "JOURNAL OF PROSTHETIC DENTISTRY", "metadata: year of publication": 2022, "metadata: institution": "Sichuan Univ", "metadata: country and region": "Peoples R China", "metadata: funding agency": "Ministry of Education, China ", "metadata: doi": "10.1016/j.prosdent.2022.05.011", "fatigue: types of fatigue data": "sn", "fatigue: method of extraction": "color and shape", "materials: name of the material": "CoCrMoW", "am: types of am": "L-PBF", "am: am machine": "HBD-150", "am: power (w)": 190, "am: scan speed (mm/s)": 1100, "am: hatch space (μm)": 70, "am: layer thickness (μm)": 30, "am: am environment": "N2", "am: scan pattern": "chessboard", "am: types of feedstock": "powder", "am: size of feedstock (μm)": "10, 50", "processing: processing sequence and parameters": "HT 1200 C, 1 hour", "testing: types of fatigue tests": "4-point bending", "testing: fatigue
