Repository: yunyunfanfan/S-PA-CBB

# S-PA-CBB

Official research code, processed curve records, evaluation outputs, and manuscript source for:

> **From Physics to Selective Generation: Conditional Brownian Bridges for Sparse S–N Curve Reconstruction and Fatigue Decision-Making**

S-PA-CBB reconstructs a complete probabilistic stress–life (S–N) curve from only two to four observed fatigue tests. The method first fits an interpretable Basquin state, diagnoses whether that state is sufficient, and applies a ControlNet-style conditional Brownian-bridge residual only to curves that benefit from correction.

File: am2022_curves.json (part 69 of 98)
temperature (°c)": 25, "testing: fatigue environment": "air", "testing: load ratio": 0.1, "testing: frequency (hz)": 15, "testing: fatigue machine": "DWD-100; Sichuan Dexiang Kechuang Instrument Co, Ltd", "testing: load control": "force", "testing: specimens description": "rectangular cross-section", "testing: critical cross-section size of specimens (mm)": "2, 2", "testing: stress concentration factor of specimens": 1, "rating score: rating score": 0.7428571428571429}}, {"id": "FatigueData-AM2022:1109", "name": "IN718", "material_family": "IN718", "points": [[359.76967305598856, 65166.033754971046, 0], [269.5549034640849, 167526.04732181504, 0], [329.4082770704882, 167873.41403569063, 0], [254.6047400113016, 301758.19360751414, 0], [209.64835582945042, 1196774.9893818179, 0]], "conditions": {"material": "IN718", "am_type": "L-PBF", "load_ratio": "0", "test_type": "bending fatigue", "temperature": "25", "surface_treatment": "", "heat_treatment": ""}, "metadata": {"dataset id": 1109, "metadata: title": "Microstructure and directional fatigue behavior of Inconel 718 produced by selective laser melting", "metadata: authors": "Baca, Adrian; Konecna, Radomila; Kunz, Ludvik; Nicoletto, Gianni", "metadata: source of the publication": "21ST EUROPEAN CONFERENCE ON FRACTURE, (ECF21)", "metadata: year of publication": 2016, "metadata: institution": "Acad Sci Czech Republic; Univ Parma; Univ Zilina", "metadata: country and region": "Czech Republic; Italy; Slovakia", "metadata: doi": "10.1016/j.prostr.2016.06.298", "fatigue: types of fatigue data": "sn", "fatigue: method of extraction": "color and shape", "materials: name of the material": "IN718", "am: types of am": "L-PBF", "am: am machine": "Renishaw AM250", "am: layer thickness (μm)": 30, "am: direciton of specimen (°)": 0, "am: types of feedstock": "powder", "am: size of feedstock (μm)": "24, 53", "processing: processing sequence and parameters": "HT 970 C, 1 hour; HT 710 C, 8 hour; HT 610 C, 8 hour; SURF as-built", "testing: types of fatigue tests": "bending fatigue", "testing: fatigue temperature (°c)": 25, "testing: fatigue environment": "air", "testing: load ratio": 0, "testing: frequency (hz)": 20, "testing: load control": "force", "testing: specimens description": "rectangular cross-section; miniature", "testing: critical cross-section size of specimens (mm)": "5, 5", "testing: stress concentration factor of specimens": 1, "static mechanical properties: yield strength (mpa)": 1213, "static mechanical properties: ultimate tensile strength (mpa)": 1406, "static mechanical properties: elongation (%)": 19, "rating score: rating score": 0.7142857142857143}}, {"id": "FatigueData-AM2022:1110", "name": "IN718", "material_family": "IN718", "points": [[374.3812685872106, 53507.58944481487, 0], [359.4687982860594, 81056.7358591385, 0], [314.65397664197326, 134962.92137361615, 0], [284.37939891770463, 142902.15201370508, 0], [239.6390225498852, 202554.2621696213, 0], [219.18201623260614, 487625.46285814885, 0], [179.61394949958088, 2017005.9792271233, 1]], "conditions": {"material": "IN718", "am_type": "L-PBF", "load_ratio": "0", "test_type": "bending fatigue", "temperature": "25", "surface_treatment": "", "heat_treatment": ""}, "metadata": {"dataset id": 1110, "metadata: title": "Microstructure and directional fatigue behavior of Inconel 718 produced by selective laser melting", "metadata: authors": "Baca, Adrian; Konecna, Radomila; Kunz, Ludvik; Nicoletto, Gianni", "metadata: source of the publication": "21ST EUROPEAN CONFERENCE ON FRACTURE, (ECF21)", "metadata: year of publication": 2016, "metadata: institution": "Acad Sci Czech Republic; Univ Parma; Univ Zilina", "metadata: country and region": "Czech Republic; Italy; Slovakia", "metadata: doi": "10.1016/j.prostr.2016.06.298", "fatigue: types of fatigue data": "sn", "fatigue: method of extraction": "color and shape", "materials: name of the material": "IN718", "am: types of am": "L-PBF", "am: am machine": "Renishaw AM250", "am: layer thickness (μm)": 30, "am: direciton of specimen (°)": 0, "am: types of feedstock": "powder", "am: size of feedstock (μm)": "24, 53", "processing: processing sequence and parameters": "HT 970 C, 1 hour; HT 710 C, 8 hour; HT 610 C, 8 hour; SURF as-built", "testing: types of fatigue tests": "bending fatigue", "testing: fatigue temperature (°c)": 25, "testing: fatigue environment": "air", "testing: load ratio": 0, "testing: frequency (hz)": 20, "testing: load control": "force", "testing: specimens description": "rectangular cross-section; miniature", "testing: critical cross-section size of specimens (mm)": "5, 5", "testing: stress concentration factor of specimens": 1, "static mechanical properties: yield strength (mpa)": 1213, "static mechanical properties: ultimate tensile strength (mpa)": 1406, "static mechanical properties: elongation (%)": 19, "rating score: rating score": 0.7142857142857143}}, {"id": "FatigueData-AM2022:1111", "name": "IN718", "material_family": "IN718", "points": [[358.3212782152465, 30369.484135650262, 0], [297.8685125766905, 47614.58996540759, 0], [243.16167424934807, 99185.73680864007, 0], [273.1919682786362, 115013.64985686251, 0], [223.129176720828, 271312.6016358139, 0], [193.70159083306643, 552440.0128513211, 0]], "conditions": {"material": "IN718", "am_type": "L-PBF", "load_ratio": "0", "test_type": "bending fatigue", "temperature": "25", "surface_treatment": "", "heat_treatment": ""}, "metadata": {"dataset id": 1111, "metadata: title": "Microstructure and directional fatigue behavior of Inconel 718 produced by selective laser melting", "metadata: authors": "Baca, Adrian; Konecna, Radomila; Kunz, Ludvik; Nicoletto, Gianni", "metadata: source of the publication": "21ST EUROPEAN CONFERENCE ON FRACTURE, (ECF21)", "metadata: year of publication": 2016, "metadata: institution": "Acad Sci Czech Republic; Univ Parma; Univ Zilina", "metadata: country and region": "Czech Republic; Italy; Slovakia", "metadata: doi": "10.1016/j.prostr.2016.06.298", "fatigue: types of fatigue data": "sn", "fatigue: method of extraction": "color and shape", "materials: name of the material": "IN718", "am: types of am": "L-PBF", "am: am machine": "Renishaw AM250", "am: layer thickness (μm)": 30, "am: direciton of specimen (°)": 90, "am: types of feedstock": "powder", "am: size of feedstock (μm)": "24, 53", "processing: processing sequence and parameters": "HT 970 C, 1 hour; HT 710 C, 8 hour; HT 610 C, 8 hour; SURF as-built", "testing: types of fatigue tests": "bending fatigue", "testing: fatigue temperature (°c)": 25, "testing: fatigue environment": "air", "testing: load ratio": 0, "testing: frequency (hz)": 20, "testing: load control": "force", "testing: specimens description": "rectangular cross-section; miniature", "testing: critical cross-section size of specimens (mm)": "5, 5", "testing: stress concentration factor of specimens": 1, "static mechanical properties: yield strength (mpa)": 1213, "static mechanical properties: ultimate tensile strength (mpa)": 1406, "static mechanical properties: elongation (%)": 19, "rating score: rating score": 0.7142857142857143}}, {"id": "FatigueData-AM2022:1112", "name": "Ti-6Al-4V", "material_family": "Ti", "points": [[449.9468102789136, 101040.74002747626, 0], [400.05005005005006, 305455.99990126217, 0], [374.94494494494495, 324634.7012783352, 0], [349.87987987987987, 554372.4670769399, 0], [400.05759858218875, 4170749.084463958, 0], [374.9940351310214, 7128625.073368959, 0], [349.9831081081081, 29444776.655828103, 0], [324.89012822346155, 49791286.96328193, 1]], "conditions": {"material": "Ti-6Al-4V", "am_type": "L-PBF", "load_ratio": "-1", "test_type": "uniaxial", "temperature": "25", "surface_treatment": "", "heat_treatment": ""}, "metadata": {"dataset id": 1112, "metadata: title": "Fatigue limit of Ti6A14V alloy produced by Selective Laser Sintering", "metadata: authors": "Benedetti, Matteo; Cazzolli, M.; Fontanari, Vigilio; Leoni, M.", "metadata: source of the publication": "21ST EUROPEAN CONFERENCE ON FRACTURE, (ECF21)", "metadata: year of publication": 2016, "metadata: institution": "Univ Trento", "metadata: country and region": "Italy", "metadata: doi": "10.1016/j.prostr.2016.06.394", "fatigue: types of fatigue data": "sn", "fatigue: method of extraction": "color and shape", "materials: name of the material": "Ti-6Al-4V", "am: types of am": "L-PBF", "am: am machine": "3D Systems ProX DMP 300", "am: types of feedstock": "powder", "processing: processing sequence and parameters": "HT 670 C, 5 hour; SURF tribofinish", "testing: types of fatigue tests": "uniaxial", "testing: fatigue temperature (°c)": 25, "testing: fatigue environment": "air", "testing: load ratio": -1, "testing: fatigue machine": "Rumul Microtron", "testing: load control": "force", "testing: specimens description": "circular cross-section; with drawing", "testing: critical cross-section size of specimens (mm)": 4, "testing: stress concentration factor of specimens": 1, "static mechanical properties: young's modulus (gpa)": 112.7, "static mechanical properties: yield strength (mpa)": 1022.2, "static mechanical properties: ultimate tensile strength (mpa)": 1092.4, "static mechanical properties: elongation (%)": 16.47, "rating score: rating score": 0.6571428571428571}}, {"id": "FatigueData-AM2022:1113", "name": "Ti-6Al-4V", "material_family": "Ti", "points": [[499.6124142592777, 55957.305002345725, 0], [449.94455994455996, 68546.01309958845, 0], [499.7826640199521, 72459.01899363047, 0], [425.0654225654225, 99565.98164823148, 0], [450.28421853587906, 114482.03387944445, 0], [399.9534016775396, 179463.23480393822, 0], [425.0384282587672, 210765.17400286606, 0], [399.9857752489331, 241259.8972170923, 0], [374.93167300141465, 7158096.620640197, 0], [349.9123713877812, 49703000.12387179, 1], [374.8906048906049, 49779256.54753618, 1], [400.0205468626521, 49813455.866886966, 1]], "conditions": {"material": "Ti-6Al-4V", "am_type": "L-PBF", "load_ratio": "-1", "test_type": "uniaxial", "temperature": "25", "surface_treatment": "", "heat_treatment": ""}, "metadata": {"dataset id": 1113, "metadata: title": "Fatigue limit of Ti6A14V alloy produced by Selective Laser Sintering", "metadata: authors": "Benedetti, Matteo; Cazzolli, M.; Fontanari, Vigilio; Leoni, M.", "metadata: source of the publication": "21ST EUROPEAN CONFERENCE ON FRACTURE, (ECF21)", "metadata: year of publication": 2016, "metadata: institution": "Univ Trento", "metadata: country and region": "Italy", "metadata: doi": "10.1016/j.prostr.2016.06.394", "fatigue: types of fatigue data": "sn", "fatigue: method of extraction": "color and shape", "materials: name of the material": "Ti-6Al-4V", "am: types of am": "L-PBF", "am: am machine": "3D Systems ProX DMP 300", "am: types of feedstock": "powder", "processing: processing sequence and parameters": "HT 670 C, 5 hour; HIP 920 C, 2 hour, 1000 bar; SURF tribofinish", "testing: types of fatigue tests": "uniaxial", "testing: fatigue temperature (°c)": 25, "testing: fatigue environment": "air", "testing: load ratio": -1, "testing: fatigue machine": "Rumul Microtron", "testing: load control": "force", "testing: specimens description": "circular cross-section; with drawing", "testing: critical cross-section size of specimens (mm)": 4, "testing: stress concentration factor of specimens": 1, "static mechanical properties: young's modulus (gpa)": 108.7, "static mechanical properties: yield strength (mpa)": 849.7, "static mechanical properties: ultimate tensile strength (mpa)": 962.3, "static mechanical properties: elongation (%)": 22.49, "rating score: rating score": 0.6571428571428571}}, {"id": "FatigueData-AM2022:1114", "name": "AlCu2Mg1.5Ni", "material_family": "AlCu2Mg1.5Ni", "points": [[183.04278294255616, 13224.021089948155, 0], [152.9146696538462, 61081.40371989085, 0], [122.19590427608259, 204789.09660809577, 0], [122.06238354367811, 251714.92667625262, 0]], "conditions": {"material": "AlCu2Mg1.5Ni", "am_type": "L-PBF", "load_ratio": "-1", "test_type": "bending fatigue", "temperature": "25", "surface_treatment": "", "heat_treatment": ""}, "metadata": {"dataset id": 1114, "metadata: title": "Fatigue Behaviour Evaluation of Additively and Conventionally Produced Materials by Acoustic Emission Method", "metadata: authors": "Kratochvilova, Vendula; Mazal, Pavel; Palousek, David; Vlasic, Frantisek", "metadata: source of the publication": "2ND INTERNATIONAL CONFERENCE ON STRUCTURAL INTEGRITY, ICSI 2017", "metadata: year of publication": 2017, "metadata: institution": "Brno Univ Technol", "metadata: country and region": "Czech Republic", "metadata: funding agency": "Grant Agency of the Czech Republic; Ministry of Education, Youth and Sports, Czech Republic; New Technologies for Mechanical Engineering (NETME) Centre", "metadata: doi": "10.1016/j.prostr.2017.07.187", "fatigue: types of fatigue data": "sn", "fatigue: method of extraction": "color and shape", "materials: name of the material": "AlCu2Mg1.5Ni", "am: types of am": "L-PBF", "am: am machine": "SLM 280HL", "am: power (w)": 200, "am: scan speed (mm/s)": 100, "am: hatch space (μm)": 110, "am: types of feedstock": "powder", "processing: processing sequence and parameters": "SURF machine", "testing: types of fatigue tests": "bending fatigue", "testing: fatigue temperature (°c)": 25, "testing: fatigue environment": "air", "testing: load ratio": -1, "testing: fatigue machine": "Rumul Cracktronic 8204", "testing: load control": "force", "testing: specimens description": "circular cross-section; with drawing", "testing: critical cross-section size of specimens (mm)": 10, "testing: stress concentration factor of specimens": 1, "rating score: rating score": 0.6}}, {"id": "FatigueData-AM2022:1115", "name": "AlCu2Mg1.5Ni", "material_family": "AlCu2Mg1.5Ni", "points": [[194.01145183781222, 26717.992452970837, 0], [122.21049884497458, 181291.6063938563, 0], [162.9811380844381, 183741.53395367778, 0], [142.8223737682585, 380819.1197684236, 0]], "conditions": {"material": "AlCu2Mg1.5Ni", "am_type": "L-PBF", "load_ratio": "-1", "test_type": "bending fatigue", "temperature": "25", "surface_treatment": "", "heat_treatment": ""}, "metadata": {"dataset id": 1115, "metadata: title": "Fatigue Behaviour Evaluation of Additively and Conventionally Produced Materials by Acoustic Emission Method", "metadata: authors": "Kratochvilova, Vendula; Mazal, Pavel; Palousek, David; Vlasic, Frantisek", "metadata: source of the publication": "2ND INTERNATIONAL CONFERENCE ON STRUCTURAL INTEGRITY, ICSI 2017", "metadata: year of publication": 2017, "metadata: institution": "Brno Univ Technol", "metadata: country and region": "Czech Republic", "metadata: funding agency": "Grant Agency of the Czech Republic; Ministry of Education, Youth and Sports, Czech Republic; New Technologies for Mechanical Engineering (NETME) Centre", "metadata: doi": "10.1016/j.prostr.2017.07.187", "fatigue: types of fatigue data": "sn", "fatigue: method of extraction": "color and shape", "materials: name of the material": "AlCu2Mg1.5Ni", "am: types of am": "L-PBF", "am: am machine": "SLM 280HL", "am: power (w)": 200, "am: scan speed (mm/s)": 100, "am: hatch space (μm)": 110, "am: types of feedstock": "powder", "processing: processing sequence and parameters": "SURF machine", "testing: types of fatigue tests": "bending fatigue", "testing: fatigue temperature (°c)": 25, "testing: fatigue environment": "air", "testing: load ratio": -1, "testing: fatigue machine": "Rumul Cracktronic 8204", "testing: load control": "force", "testing: specimens description": "circular cross-section; with drawing", "testing: critical cross-section size of specimens (mm)": 10, "testing: stress concentration factor of specimens": 1, "rating score: rating score": 0.6}}, {"id": "FatigueData-AM2022:1116", "name": "AlCu2Mg1.5Ni", "material_family": "AlCu2Mg1.5Ni", "points": [[167.36017224201035, 3599.635441337871, 0], [167.54870956719458, 6611.2161573657695, 0], [101.7689285410187, 24679.599451933565, 0], [81.19507159610274, 150772.07641501256, 0], [60.62121465118679, 988675.3880928296, 0]], "conditions": {"material": "AlCu2Mg1.5Ni", "am_type": "L-PBF", "load_ratio": "-1", "test_type": "bending fatigue", "temperature": "25", "surface_treatment": "", "heat_treatment": ""}, "metadata": {"dataset id": 1116, "metadata: title": "Fatigue Behaviour Evaluation of Additively and Conventionally Produced Materials by Acoustic Emission Method", "metadata: authors": "Kratochvilova, Vendula; Mazal, Pavel; Palousek, David; Vlasic, Frantisek", "metadata: source of the publication": "2ND INTERNATIONAL CONFERENCE ON STRUCTURAL INTEGRITY, ICSI 2017", "metadata: year of publication": 2017, "metadata: institution": "Brno Univ Technol", "metadata: country and region": "Czech Republic", "metadata: funding agency": "Grant Agency of the Czech Republic; Ministry of Education, Youth and Sports, Czech Republic; New Technologies for Mechanical Engineering (NETME) Centre", "metadata: doi": "10.1016/j.prostr.2017.07.187", "fatigue: types of fatigue data": "sn", "fatigue: method of extraction": "color and shape", "materials: name of the material": "AlCu2Mg1.5Ni", "am: types of am": "L-PBF", "am: am machine": "SLM 280HL", "am: power (w)": 200, "am: scan speed (mm/s)": 100, "am: hatch space (μm)": 110, "am: types of feedstock": "powder", "processing: processing sequence and parameters": "SURF machine", "testing: types of fatigue tests": "bending fatigue", "testing: fatigue temperature (°c)": 25, "testing: fatigue environment": "air", "testing: load ratio": -1, "testing: fatigue machine": "Rumul Cracktronic 8204", "testing: load control": "force", "testing: specimens description": "circular cross-section; with drawing", "testing: critical cross-section size of specimens (mm)": 10, "testing: stress concentration factor of specimens": 1, "rating score: rating score": 0.6}}, {"id": "FatigueData-AM2022:1117", "name": "Cu7.2Ni1.8Si1Cr", "material_family": "Cu7.2Ni1.8Si1Cr", "points": [[433.4125436572092, 39393.24852668008, 0], [407.36043062771773, 50792.674243185626, 0], [382.54545697630897, 74461.3452866785, 0], [357.2247628148249, 174683.84445421305, 0], [316.8990976210008, 206265.92696132004, 0], [286.18729096989966, 835466.736638162, 0], [255.72747617108274, 1853167.8354393437, 0], [234.49448139966347, 12770679.873224562, 0]], "conditions": {"material": "Cu7.2Ni1.8Si1Cr", "am_type": "L-PBF", "load_ratio": "-1", "test_type": "bending fatigue", "temperature": "25", "surface_treatment": "", "heat_treatment": ""}, "metadata": {"dataset id": 1117, "metadata: title": "Fatigue Behaviour Evaluation of Additively and Conventionally Produced Materials by Acoustic Emission Method", "metadata: authors": "Kratochvilova, Vendula; Mazal, Pavel; Palousek, David; Vlasic, Frantisek", "metadata: source of the publication": "2ND INTERNATIONAL CONFERENCE ON STRUCTURAL INTEGRITY, ICSI 2017", "metadata: year of publication": 2017, "metadata: institution": "Brno Univ Technol", "metadata: country and region": "Czech Republic", "metadata: funding agency": "Grant Agency of the Czech Republic; Ministry of Education, Youth and Sports, Czech Republic; New Technologies for Mechanical Engineering (NETME) Centre", "metadata: doi": "10.1016/j.prostr.2017.07.187", "fatigue: types of fatigue data": "sn", "fatigue: method of extraction": "color and shape", "materials: name of the material": "Cu7.2Ni1.8Si1Cr", "am: types of am": "L-PBF", "am: am machine": "SLM 280HL", "am: power (w)": 400, "am: scan speed (mm/s)": 1100, "am: hatch space (μm)": 90, "am: types of feedstock": "powder", "testing: types of fatigue tests": "bending fatigue", "testing: fatigue temperature (°c)": 25, "testing: fatigue environment": "air", "testing: load ratio": -1, "testing: fatigue machine": "Rumul Cracktronic 8204", "testing: load control": "force", "testing: specimens description": "circular cross-section; with drawing", "testing: critical cross-section size of specimens (mm)": 10, "testing: stress concentration factor of specimens": 1, "rating score: rating score": 0.5428571428571428}}, {"id": "FatigueData-AM2022:1118", "name": "K536", "material_family": "K536", "points": [[278.6482894736842, 43687.63583531832, 0], [278.56128880605326, 67161.69808715493, 0], [278.4182384149592, 81032.43721209979, 0], [278.3719833309728, 84582.28412050488, 0], [269.5831182133851, 87322.36032211837, 0], [269.5831182133851, 103830.32008158183, 0], [242.7359210526316, 158080.95532969187, 0], [251.72710989818356, 4669864.366838598, 0], [242.87686235551502, 6826036.979748785, 0], [251.61750000000004, 7104616.1094523985, 0], [233.7524343938094, 10037902.558824817, 1], [242.9222478836953, 10043947.8357008, 1]], "conditions": {"material": "K536", "am_type": "L-PBF", "load_ratio": "0.1", "test_type": "uniaxial", "temperature": "400", "surface_treatment": "", "heat_treatment": ""}, "metadata": {"dataset id": 1118, "metadata: title": "Experimental Evaluation of Fatigue Behaviors and Tensile Properties of Selective Laser Melted K536 Alloy at Elevated Temperatures", "metadata: authors": "Jiao, Zehui; Xu, R. D.; Yu, H. C.", "metadata: source of the publication": "3RD INTERNATIONAL SYMPOSIUM ON FATIGUE DESIGN AND MATERIAL DEFECTS (FDMD 2017)", "metadata: year of publication": 2017, "metadata: institution": "Beijing Inst Aeronaut Mat", "metadata: country and region": "Peoples R China", "metadata: funding agency": "AVIC", "metadata: doi": "10.1016/j.prostr.2017.11.064", "fatigue: types of fatigue data": "sn", "fatigue: method of extraction": "color and shape", "materials: name of the material": "K536", "am: types of am": "L-PBF", "am: direciton of specimen (°)": 0, "am: types of feedstock": "powder", "testing: types of fatigue tests": "uniaxial", "testing: fatigue temperature (°c)": 400, "testing: fatigue environment": "air", "testing: load ratio": 0.1, "testing: fatigue machine": "QBG-50", "testing: fatigue standard": "ASTM E466", "testing: load control": "force", "testing: specimens description": "circular cross-section; with drawing", "testing: stress concentration factor of specimens": 1, "static mechanical properties: young's modulus (gpa)": 144, "static mechanical properties: yield strength (mpa)": 250, "static mechanical properties: ultimate tensile strength (mpa)": 683, "static mechanical properties: elongation (%)": 40.7, "rating score: rating score": 0.5714285714285714}}, {"id": "FatigueData-AM2022:1119", "name": "K536", "material_family": "K536", "points": [[287.7628671099457, 50611.50942028407, 0], [287.84074285279416, 54039.96718466162, 0], [287.8280452538022, 60805.01730576878, 0], [269.5867105263158, 74117.89840575072, 0], [269.77171249018073, 95991.26139323917, 0], [251.61750000000004, 135431.64635755398, 0], [251.61750000000004, 154078.6862913414, 0], [251.61750000000004, 182181.46985669748, 0], [251.61750000000004, 205646.08602436408, 0], [242.77632266104771, 319874.2886605135, 0], [242.63683488618844, 4138078.511826997, 0], [251.32144736842105, 4640867.506436783, 0], [233.6743421052632, 5820542.9543046765, 0], [233.8654941980937, 6989225.207939368, 0], [242.45363831089352, 8733261.623828437, 0], [233.55488656987293, 9935709.37242777, 1], [224.79276315789474, 10060125.4009579, 1]], "conditions": {"material": "K536", "am_type": "L-PBF", "load_ratio": "0.1", "test_type": "uniaxial", "temperature": "400", "surface_treatment": "", "heat_treatment": ""}, "metadata": {"dataset id": 1119, "metadata: title": "Experimental Evaluation of Fatigue Behaviors and Tensile Properties of Selective Laser Melted K536 Alloy at Elevated Temperatures", "metadata: authors": "Jiao, Zehui; Xu, R. D.; Yu, H. C.", "metadata: source of the publication": "3RD INTERNATIONAL SYMPOSIUM ON FATIGUE DESIGN AND MATERIAL DEFECTS (FDMD 2017)", "metadata: year of publication": 2017, "metadata: institution": "Beijing Inst Aeronaut Mat", "metadata: country and region": "Peoples R China", "metadata: funding agency": "AVIC", "metadata: doi": "10.1016/j.prostr.2017.11.064", "fatigue: types of fatigue data": "sn", "fatigue: method of extraction": "color and shape", "materials: name of the material": "K536", "am: types of am": "L-PBF", "am: direciton of specimen (°)": 90, "am: types of feedstock": "powder", "testing: types of fatigue tests": "uniaxial", "testing: fatigue temperature (°c)": 400, "testing: fatigue environment": "air", "testing: load ratio": 0.1, "testing: fatigue machine": "QBG-50", "testing: fatigue standard": "ASTM E466", "testing: load control": "force", "testing: specimens description": "circular cross-section; with drawing", "testing: stress concentration factor of specimens": 1, "static mechanical properties: young's modulus (gpa)": 129, "static mechanical properties: yield strength (mpa)": 243, "static mechanical properties: ultimate tensile strength (mpa)": 667, "static mechanical properties: elongation (%)": 45.2, "rating score: rating score": 0.5714285714285714}}, {"id": "FatigueData-AM2022:1120", "name": "K536", "material_family": "K536", "points": [[269.866969865214, 19779.42297243258, 0], [269.89264414843086, 33981.5518752615, 0], [251.8901540778161, 38047.77520705462, 0], [252.1128237660527, 45060.49294930287, 0], [269.8755279596196, 53305.90982323613, 0], [233.91988234606623, 60268.077247058834, 0], [233.91333829041824, 67328.483149099, 0], [233.91988234606623, 83165.22672608178, 0], [224.92920944392213, 96941.64764545427, 0], [251.90727026662736, 146374.01101390654, 0], [224.8456314662565, 2409540.806892592, 0], [198.00773926933132, 2628843.994849352, 0], [207.1273642791749, 2787181.9129143604, 0], [197.95984913851922, 3611006.5687207617, 0], [207.12736427917488, 4282843.142818928, 0], [188.83651335135553, 4819192.310186568, 0], [188.83578293871437, 10011857.443055265, 1], [198.09781307369985, 10022339.023978429, 1], [180.20938232279653, 10022339.023978429, 1]], "conditions": {"material": "K536", "am_type": "L-PBF", "load_ratio": "0.1", "test_type": "uniaxial", "temperature": "600", "surface_treatment": "", "heat_treatment": ""}, "metadata": {"dataset id": 1120, "metadata: title": "Experimental Evaluation of Fatigue Behaviors and Tensile Properties of Selective Laser Melted K536 Alloy at Elevated Temperatures", "metadata: authors": "Jiao, Zehui; Xu, R. D.; Yu, H. C.", "metadata: source of the publication": "3RD INTERNATIONAL SYMPOSIUM ON FATIGUE DESIGN AND MATERIAL DEFECTS (FDMD 2017)", "metadata: year of publication": 2017, "metadata: institution": "Beijing Inst Aeronaut Mat", "metadata: country and region": "Peoples R China", "metadata: funding agency": "AVIC", "metadata: doi": "10.1016/j.prostr.2017.11.064", "fatigue: types of fatigue data": "sn", "fatigue: method of extraction": "color and shape", "materials: name of the material": "K536", "am: types of am": "L-PBF", "am: direciton of specimen (°)": 0, "am: types of feedstock": "powder", "testing: types of fatigue tests": "uniaxial", "testing: fatigue temperature (°c)": 600, "testing: fatigue environment": "air", "testing: load ratio": 0.1, "testing: fatigue machine": "QBG-50", "testing: fatigue standard": "ASTM E466", "testing: load control": "force", "testing: specimens description": "circular cross-section; with drawing", "testing: stress concentration factor of specimens": 1, "static mechanical properties: young's modulus (gpa)": 117, "static mechanical properties: yield strength (mpa)": 242, "static mechanical properties: ultimate tensile strength (mpa)": 635, "static mechanical properties: elongation (%)": 41.5, "rating score: rating score": 0.5714285714285714}}, {"id": "FatigueData-AM2022:1121", "name": "K536", "material_family": "K536", "points": [[269.5082494107565, 24884.235833009603, 0], [242.70918082895807, 37863.111022305624, 0], [251.8644163672665, 42549.85444612718, 0], [242.70918082895807, 44898.821555135626, 0], [233.82954696397903, 47837.10192096519, 0], [242.51017784443974, 70806.44337295566, 0], [233.9198823460662, 103062.44392187128, 0], [224.71599431209464, 180984.72465407263, 0], [233.9198823460662, 183427.45385991107, 0], [224.71599431209464, 335330.5114475821, 0], [233.65989251518096, 587230.9243874755, 0], [224.91499729661294, 962494.4754359894, 0], [224.71599431209464, 1182442.9704827946, 0], [206.92181077974953, 3275547.055811049, 0], [206.81368874704503, 3934126.4587967275, 0], [197.71792274577794, 7831023.634420796, 0], [206.92181077974953, 8833700.061800016, 0], [197.9574535217066, 9888959.108847825, 1], [189.1276272474044, 9968370.127491567, 1]], "conditions": {"material": "K536", "am_type": "L-PBF", "load_ratio": "0.1", "test_type": "uniaxial", "temperature": "600", "surface_treatment": "", "heat_treatment": ""}, "metadata": {"dataset id": 1121, "metadata: title": "Experimental Evaluation of Fatigue Behaviors and Tensile Properties of Selective Laser Melted K536 Alloy at Elevated Temperatures", "metadata: authors": "Jiao, Zehui; Xu, R. D.; Yu, H. C.", "metadata: source of the publication": "3RD INTERNATIONAL SYMPOSIUM ON FATIGUE DESIGN AND MATERIAL DEFECTS (FDMD 2017)", "metadata: year of publication": 2017, "metadata: institution": "Beijing Inst Aeronaut Mat", "metadata: country and region": "Peoples R China", "metadata: funding agency": "AVIC", "metadata: doi": "10.1016/j.prostr.2017.11.064", "fatigue: types of fatigue data": "sn", "fatigue: method of extraction": "color and shape", "materials: name of the material": "K536", "am: types of am": "L-PBF", "am: direciton of specimen (°)": 90, "am: types of feedstock": "powder", "testing: types of fatigue tests": "uniaxial", "testing: fatigue temperature (°c)": 600, "testing: fatigue environment": "air", "testing: load ratio": 0.1, "testing: fatigue machine": "QBG-50", "testing: fatigue standard": "ASTM E466", "testing: load control": "force", "testing: specimens description": "circular cross-section; with drawing", "testing: stress concentration factor of specimens": 1, "static mechanical properties: young's modulus (gpa)": 104, "static mechanical properties: yield strength (mpa)": 228, "static mechanical properties: ultimate tensile strength (mpa)": 616, "static mechanical properties: elongation (%)": 44.6, "rating score: rating score": 0.5714285714285714}}, {"id": "FatigueData-AM2022:1122", "name": "Ti-6Al-4V", "material_family": "Ti", "points": [[504.92047125640204, 48871.89921972515, 0], [378.7235597121251, 74475.91333611327, 0], [493.275090330583, 82671.21232391779, 0], [444.02178128733, 89718.73494246259, 0], [297.0990504399338, 129936.83875972491, 0], [258.9218038137347, 230322.25289028598, 0], [234.19369726653116, 1971514.5142386516, 1]], "conditions": {"material": "Ti-6Al-4V", "am_type": "L-PBF", "load_ratio": "0", "test_type": "bending fatigue", "temperature": "25", "surface_treatment": "", "heat_treatment": ""}, "metadata": {"dataset id": 1122, "metadata: title": "As-built surface layer characterization and fatigue behavior of DMLS Ti6A14V", "metadata: authors": "Fintova, Stanislava; Frkan, Martin; Konecna, Radomila; Nicoletto, Gianni", "metadata: source of the publication": "3RD INTERNATIONAL SYMPOSIUM ON FATIGUE DESIGN AND MATERIAL DEFECTS (FDMD 2017)", "metadata: year of publication": 2017, "metadata: institution": "Acad Sci Czech Republic; Univ Parma; Univ Zilina", "metadata: country and region": "Czech Republic; Italy; Slovakia", "metadata: funding agency": "Scientific Grant Agency of the Ministry of Education, Science, Research and Sport of the Slovak Republic", "metadata: doi": "10.1016/j.prostr.2017.11.065", "fatigue: types of fatigue data": "sn", "fatigue: method of extraction": "color and shape", "materials: name of the material": "Ti-6Al-4V", "am: types of am": "L-PBF", "am: am machine": "EOS M290", "am: layer thickness (μm)": 60, "am: preheat temperature (°c)": 80, "am: direciton of specimen (°)": 0, "am: am environment": "Ar", "am: types of feedstock": "powder", "am: size of feedstock (μm)": "25, 45", "processing: processing sequence and parameters": "HT 740 C, 2 hour; SURF manually grind", "testing: types of fatigue tests": "bending fatigue", "testing: fatigue temperature (°c)": 25, "testing: fatigue environment": "air", "testing: load ratio": 0, "testing: frequency (hz)": 15, "testing: fatigue machine": "Schenck-type testing machine", "testing: load control": "force", "testing: specimens description": "rectangular cross-section; miniature", "testing: stress concentration factor of specimens": 1, "static mechanical properties: yield strength (mpa)": 1104, "static mechanical properties: ultimate tensile strength (mpa)": 1176, "static mechanical properties: elongation (%)": 12.9, "rating score: rating score": 0.7714285714285715}}, {"id": "FatigueData-AM2022:1123", "name": "Ti-6Al-4V", "material_family": "Ti", "points": [[500.2235610768646, 74318.09540114344, 0], [429.72225381099776, 107832.17315229641, 0], [382.02796406664686, 161830.31188659943, 0], [325.9681330677916, 304860.24383996776, 0], [252.4563298109129, 995818.3541639037, 0], [242.03800537033112, 2000289.5237526833, 1]], "conditions": {"material": "Ti-6Al-4V", "am_type": "L-PBF", "load_ratio": "0", "test_type": "bending fatigue", "temperature": "25", "surface_treatment": "", "heat_treatment": ""}, "metadata": {"dataset id": 1123, "metadata: title": "As-built surface layer characterization and fatigue behavior of DMLS Ti6A14V", "metadata: authors": "Fintova, Stanislava; Frkan, Martin; Konecna, Radomila; Nicoletto, Gianni", "metadata: source of the publication": "3RD INTERNATIONAL SYMPOSIUM ON FATIGUE DESIGN AND MATERIAL DEFECTS (FDMD 2017)", "metadata: year of publication": 2017, "metadata: institution": "Acad Sci Czech Republic; Univ Parma; Univ Zilina", "metadata: country and region": "Czech Republic; Italy; Slovakia", "metadata: funding agency": "Scientific Grant Agency of the Ministry of Education, Science, Research and Sport of the Slovak Republic", "metadata: doi": "10.1016/j.prostr.2017.11.065", "fatigue: types of fatigue data": "sn", "fatigue: method of extraction": "color and shape", "materials: name of the material": "Ti-6Al-4V", "am: types of am": "L-PBF", "am: am machine": "EOS M290", "am: layer thickness (μm)": 60, "am: preheat temperature (°c)": 80, "am: direciton of specimen (°)": 0, "am: am environment": "Ar", "am: types of feedstock": "powder", "am: size of feedstock (μm)": "25, 45", "processing: processing sequence and parameters": "HT 740 C, 2 hour; SURF manually grind", "testing: types of fatigue tests": "bending fatigue", "testing: fatigue temperature (°c)": 25, "testing: fatigue environment": "air", "testing: load ratio": 0, "testing: frequency (hz)": 15, "testing: fatigue machine": "Schenck-type testing machine", "testing: load control": "force", "testing: specimens description": "rectangular cross-section; miniature", "testing: stress concentration factor of specimens": 1, "static mechanical properties: yield strength (mpa)": 1104, "static mechanical properties: ultimate tensile strength (mpa)": 1176, "static mechanical properties: elongation (%)": 12.9, "rating score: rating score": 0.7714285714285715}}, {"id": "FatigueData-AM2022:1124", "name": "AlSi10Mg", "material_family": "AlSi10Mg", "points": [[200.13398318157758, 464.83146268420006, 0], [180.37834572898885, 3412.1721691724665, 0], [120.0350933606982, 23338.86968981787, 0], [147.73492711812554, 46200.624087070886, 0], [114.66182834858539, 92223.62444212599, 0], [87.51129691935915, 236717.48310856847, 0], [109.99280737785293, 2646616.426491081, 0], [77.91545511415876, 3821057.2021169593, 0], [109.99280737785293, 8968775.35821452, 1], [89.97293479073616, 11489024.454833303, 0], [99.89963330562011, 15434857.414354607, 0]], "conditions": {"material": "AlSi10Mg", "am_type": "L-PBF", "load_ratio": "-1", "test_type": "uniaxial", "temperature": "25", "surface_treatment": "", "heat_treatment": ""}, "metadata": {"dataset id": 1124, "metadata: title": "HCF resistance of A1Si10Mg produced by SLM in relation to the presence of defects", "metadata: authors": "Beretta, Stefano; Brandao, Ana D.; Ghidini, Tommaso; Gumpinger, Johannes; Romano, Simone", "metadata: source of the publication": "3RD INTERNATIONAL SYMPOSIUM ON FATIGUE DESIGN AND MATERIAL DEFECTS (FDMD 2017)", "metadata: year of publication": 2017, "metadata: institution": "ESA; Politecn Milan", "metadata: country and region": "Italy; Netherlands", "metadata: funding agency": "European Space Agency (ESA); RUAG Corp.", "metadata: doi": "10.1016/j.prostr.2017.11.066", "fatigue: types of fatigue data": "sn", "fatigue: method of extraction": "color and shape", "materials: name of the material": "AlSi10Mg", "am: types of am": "L-PBF", "am: am machine": "EOS M400", "am: layer thickness (μm)": 60, "am: preheat temperature (°c)": 200, "am: types of feedstock": "powder", "processing: processing sequence and parameters": "NHT; SURF machine", "testing: types of fatigue tests": "uniaxial", "testing: fatigue temperature (°c)": 25, "testing: fatigue environment": "air", "testing: load ratio": -1, "testing: load control": "force", "testing: specimens description": "circular cross-section; with drawing", "testing: critical cross-section size of specimens (mm)": 5.55, "testing: stress concentration factor of specimens": 1, "rating score: rating score": 0.5714285714285714}}, {"id": "FatigueData-AM2022:1125", "name": "AlSi10Mg", "material_family": "AlSi10Mg", "points": [[114.41987380398471, 54929.643913547756, 0], [90.09229574825224, 236717.48310856847, 0], [71.82983772488738, 20202131.308537237, 1], [78.0112317571446, 20299687.16788415, 1]], "conditions": {"material": "AlSi10Mg", "am_type": "L-PBF", "load_ratio": "-1", "test_type": "uniaxial", "temperature": "25", "surface_treatment": "", "heat_treatment": ""}, "metadata": {"dataset id": 1125, "metadata: title": "HCF resistance of A1Si10Mg produced by SLM in relation to the presence of defects", "metadata: authors": "Beretta, Stefano; Brandao, Ana D.; Ghidini, Tommaso; Gumpinger, Johannes; Romano, Simone", "metadata: source of the publication": "3RD INTERNATIONAL SYMPOSIUM ON FATIGUE DESIGN AND MATERIAL DEFECTS (FDMD 2017)", "metadata: year of publication": 2017, "metadata: institution": "ESA; Politecn Milan", "metadata: country and region": "Italy; Netherlands", "metadata: funding agency": "European Space Agency (ESA); RUAG Corp.", "metadata: doi": "10.1016/j.prostr.2017.11.066", "fatigue: types of fatigue data": "sn", "fatigue: method of extraction": "color and shape", "materials: name of the material": "AlSi10Mg", "am: types of am": "L-PBF", "am: am machine": "EOS M400", "am: layer thickness (μm)": 60, "am: preheat temperature (°c)": 200, "am: types of feedstock": "powder", "processing: processing sequence and parameters": "NHT; SURF machine", "testing: types of fatigue tests": "uniaxial", "testing: fatigue temperature (°c)": 25, "testing: fatigue environment": "air", "testing: load ratio": -1, "testing: load control": "force", "testing: specimens description": "circular cross-section; with drawing", "testing: critical cross-section size of specimens (mm)": 5, "testing: stress concentration factor of specimens": 1, "rating score: rating score": 0.5714285714285714}}, {"id": "FatigueData-AM2022:1126", "name": "AlSi10Mg", "material_family": "AlSi10Mg", "points": [[183.22965873451858, 16390.096642850764, 0], [183.22256763287407, 20102.466288930817, 0], [183.21547680565976, 27893.383121803538, 0], [147.75478861581036, 85208.18227916936, 0], [147.76050703924506, 97743.99560799144, 0], [118.39549094239135, 151210.43261066754, 0], [118.40007309878916, 468367.36954433954, 0], [118.64126073798478, 1553421.8890726275, 0], [118.64126073798478, 1663772.0116485427, 0], [118.64585240619452, 3566140.562009241, 1], [118.39090896332583, 6071990.632727081, 1]], "conditions": {"material": "AlSi10Mg", "am_type": "L-PBF", "load_ratio": "-1", "test_type": "uniaxial", "temperature": "25", "surface_treatment": "", "heat_treatment": ""}, "metadata": {"dataset id": 1126, "metadata: title": "HCF resistance of A1Si10Mg produced by SLM in relation to the presence of defects", "metadata: authors": "Beretta, Stefano; Brandao,
