Repository: yunyunfanfan/S-PA-CBB

# S-PA-CBB

Official research code, processed curve records, evaluation outputs, and manuscript source for:

> **From Physics to Selective Generation: Conditional Brownian Bridges for Sparse S–N Curve Reconstruction and Fatigue Decision-Making**

S-PA-CBB reconstructs a complete probabilistic stress–life (S–N) curve from only two to four observed fatigue tests. The method first fits an interpretable Basquin state, diagnoses whether that state is sufficient, and applies a ControlNet-style conditional Brownian-bridge residual only to curves that benefit from correction.

File: am2022_curves.json (part 70 of 98)
Ana D.; Ghidini, Tommaso; Gumpinger, Johannes; Romano, Simone", "metadata: source of the publication": "3RD INTERNATIONAL SYMPOSIUM ON FATIGUE DESIGN AND MATERIAL DEFECTS (FDMD 2017)", "metadata: year of publication": 2017, "metadata: institution": "ESA; Politecn Milan", "metadata: country and region": "Italy; Netherlands", "metadata: funding agency": "European Space Agency (ESA); RUAG Corp.", "metadata: doi": "10.1016/j.prostr.2017.11.066", "fatigue: types of fatigue data": "sn", "fatigue: method of extraction": "color and shape", "materials: name of the material": "AlSi10Mg", "am: types of am": "L-PBF", "am: am machine": "EOS M400", "am: layer thickness (μm)": 60, "am: preheat temperature (°c)": 200, "am: types of feedstock": "powder", "processing: processing sequence and parameters": "NHT; SURF machine", "testing: types of fatigue tests": "uniaxial", "testing: fatigue temperature (°c)": 25, "testing: fatigue environment": "air", "testing: load ratio": -1, "testing: load control": "force", "testing: specimens description": "circular cross-section; with drawing; artificial defect", "testing: critical cross-section size of specimens (mm)": 5.55, "testing: stress concentration factor of specimens": 1, "rating score: rating score": 0.5714285714285714}}, {"id": "FatigueData-AM2022:1127", "name": "Ti-6Al-4V", "material_family": "Ti", "points": [[251.235914470469, 66487.3314670121, 0], [201.11377637384817, 218501.08660826547, 0], [175.5745188566686, 596601.8514139714, 0], [175.79239508222236, 688217.2512112426, 0], [150.18411088525463, 1010091.7635427332, 0], [175.4939595799932, 5872691.969777968, 0], [150.60780550223927, 7912353.301743629, 0], [150.50199320832718, 9995012.730270928, 1], [109.85096533815062, 10008273.522039138, 1]], "conditions": {"material": "Ti-6Al-4V", "am_type": "L-PBF", "load_ratio": "-1", "test_type": "rotating bending fatigue", "temperature": "25", "surface_treatment": "", "heat_treatment": ""}, "metadata": {"dataset id": 1127, "metadata: title": "Influence of post fabrication heat treatments on the fatigue behavior of Ti-6A1-4V produced by selective laser melting", "metadata: authors": "Antolotti, Michele; Dall'Aglio, Filippo; Maisano, Stefania; Nicoletto, Gianni", "metadata: source of the publication": "3RD INTERNATIONAL SYMPOSIUM ON FATIGUE DESIGN AND MATERIAL DEFECTS (FDMD 2017)", "metadata: year of publication": 2017, "metadata: institution": "BEAMIT; Univ Parma", "metadata: country and region": "Italy", "metadata: doi": "10.1016/j.prostr.2017.11.070", "fatigue: types of fatigue data": "sn", "fatigue: method of extraction": "color and shape", "materials: name of the material": "Ti-6Al-4V", "am: types of am": "L-PBF", "am: am machine": "EOS M290", "am: layer thickness (μm)": 60, "am: preheat temperature (°c)": 80, "am: direciton of specimen (°)": 90, "am: am environment": "Ar", "am: types of feedstock": "powder", "am: size of feedstock (μm)": "15, 45", "processing: processing sequence and parameters": "HT 740 C, 1 hour; SURF as-built", "testing: types of fatigue tests": "rotating bending fatigue", "testing: fatigue temperature (°c)": 25, "testing: fatigue environment": "air", "testing: load ratio": -1, "testing: frequency (hz)": 50, "testing: load control": "force", "testing: specimens description": "circular cross-section; with drawing", "testing: critical cross-section size of specimens (mm)": 6, "testing: stress concentration factor of specimens": 1.1, "rating score: rating score": 0.6857142857142857}}, {"id": "FatigueData-AM2022:1128", "name": "Ti-6Al-4V", "material_family": "Ti", "points": [[225.4735875824084, 18152.650398377235, 0], [174.67781738415135, 22430.60706593326, 0], [149.3282149712092, 49509.37828131618, 0], [149.3282149712092, 58691.80348396492, 0], [124.08829174664108, 110333.98094847122, 0], [98.61530024677819, 132611.39396506522, 0], [124.0833523383218, 252602.30705337602, 0], [200.24820845521307, 380643.80654326885, 0], [98.76007677543186, 974975.4011630841, 0], [98.7523992322457, 2012634.8203166544, 0], [73.50830342985897, 2847320.096137056, 0], [48.17241091546358, 10008418.688254112, 1]], "conditions": {"material": "Ti-6Al-4V", "am_type": "L-PBF", "load_ratio": "-1", "test_type": "rotating bending fatigue", "temperature": "25", "surface_treatment": "", "heat_treatment": ""}, "metadata": {"dataset id": 1128, "metadata: title": "Influence of post fabrication heat treatments on the fatigue behavior of Ti-6A1-4V produced by selective laser melting", "metadata: authors": "Antolotti, Michele; Dall'Aglio, Filippo; Maisano, Stefania; Nicoletto, Gianni", "metadata: source of the publication": "3RD INTERNATIONAL SYMPOSIUM ON FATIGUE DESIGN AND MATERIAL DEFECTS (FDMD 2017)", "metadata: year of publication": 2017, "metadata: institution": "BEAMIT; Univ Parma", "metadata: country and region": "Italy", "metadata: doi": "10.1016/j.prostr.2017.11.070", "fatigue: types of fatigue data": "sn", "fatigue: method of extraction": "color and shape", "materials: name of the material": "Ti-6Al-4V", "am: types of am": "L-PBF", "am: am machine": "EOS M290", "am: layer thickness (μm)": 60, "am: preheat temperature (°c)": 80, "am: direciton of specimen (°)": 90, "am: am environment": "Ar", "am: types of feedstock": "powder", "am: size of feedstock (μm)": "15, 45", "processing: processing sequence and parameters": "HT 740 C, 1 hour; SURF as-built", "testing: types of fatigue tests": "rotating bending fatigue", "testing: fatigue temperature (°c)": 25, "testing: fatigue environment": "air", "testing: load ratio": -1, "testing: frequency (hz)": 50, "testing: load control": "force", "testing: specimens description": "circular cross-section; with drawing", "testing: critical cross-section size of specimens (mm)": 6, "testing: stress concentration factor of specimens": 1.1, "rating score: rating score": 0.6857142857142857}}, {"id": "FatigueData-AM2022:1129", "name": "Ti-6Al-4V", "material_family": "Ti", "points": [[251.79308453152495, 23955.304066443132, 0], [175.70777351247602, 25687.299053994055, 0], [200.76805320452428, 70418.07100482297, 0], [125.70092711291785, 88507.33483666662, 0], [175.64894362955135, 96938.55747128912, 0], [125.25191938579654, 646471.4527349755, 0], [99.91602687140116, 1500737.5978833004, 0]], "conditions": {"material": "Ti-6Al-4V", "am_type": "L-PBF", "load_ratio": "-1", "test_type": "rotating bending fatigue", "temperature": "25", "surface_treatment": "", "heat_treatment": ""}, "metadata": {"dataset id": 1129, "metadata: title": "Influence of post fabrication heat treatments on the fatigue behavior of Ti-6A1-4V produced by selective laser melting", "metadata: authors": "Antolotti, Michele; Dall'Aglio, Filippo; Maisano, Stefania; Nicoletto, Gianni", "metadata: source of the publication": "3RD INTERNATIONAL SYMPOSIUM ON FATIGUE DESIGN AND MATERIAL DEFECTS (FDMD 2017)", "metadata: year of publication": 2017, "metadata: institution": "BEAMIT; Univ Parma", "metadata: country and region": "Italy", "metadata: doi": "10.1016/j.prostr.2017.11.070", "fatigue: types of fatigue data": "sn", "fatigue: method of extraction": "color and shape", "materials: name of the material": "Ti-6Al-4V", "am: types of am": "L-PBF", "am: am machine": "EOS M290", "am: layer thickness (μm)": 60, "am: preheat temperature (°c)": 80, "am: direciton of specimen (°)": 90, "am: am environment": "Ar", "am: types of feedstock": "powder", "am: size of feedstock (μm)": "15, 45", "processing: processing sequence and parameters": "HT 1200 C, 1 hour; SURF as-built", "testing: types of fatigue tests": "rotating bending fatigue", "testing: fatigue temperature (°c)": 25, "testing: fatigue environment": "air", "testing: load ratio": -1, "testing: frequency (hz)": 50, "testing: load control": "force", "testing: specimens description": "circular cross-section; with drawing", "testing: critical cross-section size of specimens (mm)": 6, "testing: stress concentration factor of specimens": 1.1, "rating score: rating score": 0.6857142857142857}}, {"id": "FatigueData-AM2022:1130", "name": "Ti-6Al-4V", "material_family": "Ti", "points": [[251.63967816645527, 25777.768533229188, 0], [302.2072936660269, 160423.22721215434, 0], [251.5355086372361, 216673.70872420684, 0], [175.5278310940499, 352877.66060328565, 0], [200.6519721511994, 597228.6983377349, 0], [150.2856760255323, 2001252.938822263, 0], [100.09596928982725, 3296445.728526003, 0], [201.22985742717304, 9966007.292330336, 1], [226.1748454221586, 9994285.165173627, 1], [125.35268395294321, 10005718.102627575, 1], [100.09596928982725, 10018294.932165433, 1], [74.76007677543186, 10018294.932165433, 1]], "conditions": {"material": "Ti-6Al-4V", "am_type": "L-PBF", "load_ratio": "-1", "test_type": "rotating bending fatigue", "temperature": "25", "surface_treatment": "", "heat_treatment": ""}, "metadata": {"dataset id": 1130, "metadata: title": "Influence of post fabrication heat treatments on the fatigue behavior of Ti-6A1-4V produced by selective laser melting", "metadata: authors": "Antolotti, Michele; Dall'Aglio, Filippo; Maisano, Stefania; Nicoletto, Gianni", "metadata: source of the publication": "3RD INTERNATIONAL SYMPOSIUM ON FATIGUE DESIGN AND MATERIAL DEFECTS (FDMD 2017)", "metadata: year of publication": 2017, "metadata: institution": "BEAMIT; Univ Parma", "metadata: country and region": "Italy", "metadata: doi": "10.1016/j.prostr.2017.11.070", "fatigue: types of fatigue data": "sn", "fatigue: method of extraction": "color and shape", "materials: name of the material": "Ti-6Al-4V", "am: types of am": "L-PBF", "am: am machine": "EOS M290", "am: layer thickness (μm)": 60, "am: preheat temperature (°c)": 80, "am: direciton of specimen (°)": 90, "am: am environment": "Ar", "am: types of feedstock": "powder", "am: size of feedstock (μm)": "15, 45", "processing: processing sequence and parameters": "HT 900 C, 1 hour; SURF as-built", "testing: types of fatigue tests": "rotating bending fatigue", "testing: fatigue temperature (°c)": 25, "testing: fatigue environment": "air", "testing: load ratio": -1, "testing: frequency (hz)": 50, "testing: load control": "force", "testing: specimens description": "circular cross-section; with drawing", "testing: critical cross-section size of specimens (mm)": 6, "testing: stress concentration factor of specimens": 1.1, "rating score: rating score": 0.6857142857142857}}, {"id": "FatigueData-AM2022:1131", "name": "Ti-6Al-4V", "material_family": "Ti", "points": [[895.9753197544132, 33234.36960030306, 0], [743.8825966320018, 110342.777451728, 0], [695.5046982477363, 131541.62784766924, 0], [694.8849872328551, 279488.3109937564, 0], [815.5047655826776, 287521.99018705875, 0], [597.3017331180511, 333393.7280685671, 0], [597.1536181082326, 514183.09131386003, 0], [646.6680655797226, 1386925.5813510842, 0], [647.0683764170699, 1920506.1218836496, 0], [545.84890700947, 6231419.751826158, 0], [493.52671137923585, 10001552.397848716, 1]], "conditions": {"material": "Ti-6Al-4V", "am_type": "L-PBF", "load_ratio": "-1", "test_type": "rotating bending fatigue", "temperature": "25", "surface_treatment": "", "heat_treatment": ""}, "metadata": {"dataset id": 1131, "metadata: title": "Influence of post fabrication heat treatments on the fatigue behavior of Ti-6A1-4V produced by selective laser melting", "metadata: authors": "Antolotti, Michele; Dall'Aglio, Filippo; Maisano, Stefania; Nicoletto, Gianni", "metadata: source of the publication": "3RD INTERNATIONAL SYMPOSIUM ON FATIGUE DESIGN AND MATERIAL DEFECTS (FDMD 2017)", "metadata: year of publication": 2017, "metadata: institution": "BEAMIT; Univ Parma", "metadata: country and region": "Italy", "metadata: doi": "10.1016/j.prostr.2017.11.070", "fatigue: types of fatigue data": "sn", "fatigue: method of extraction": "color and shape", "materials: name of the material": "Ti-6Al-4V", "am: types of am": "L-PBF", "am: am machine": "EOS M290", "am: layer thickness (μm)": 60, "am: preheat temperature (°c)": 80, "am: direciton of specimen (°)": 90, "am: am environment": "Ar", "am: types of feedstock": "powder", "am: size of feedstock (μm)": "15, 45", "processing: processing sequence and parameters": "SURF machine", "testing: types of fatigue tests": "rotating bending fatigue", "testing: fatigue temperature (°c)": 25, "testing: fatigue environment": "air", "testing: load ratio": -1, "testing: frequency (hz)": 50, "testing: load control": "force", "testing: specimens description": "circular cross-section; with drawing", "testing: critical cross-section size of specimens (mm)": 6, "testing: stress concentration factor of specimens": 1.1, "rating score: rating score": 0.6571428571428571}}, {"id": "FatigueData-AM2022:1132", "name": "Maraging Steel MS1", "material_family": "Maraging", "points": [[325.2288351845127, 24161.837841649114, 0], [247.20590419428638, 34913.561392295465, 0], [235.93847404296588, 34913.561392295465, 0], [274.93078791881067, 40061.5638190867, 0], [235.2792623872204, 63674.89661649386, 0], [206.03880362397314, 89716.42666804163, 0], [199.31910722315206, 120936.33705270835, 0], [181.35478831604098, 236434.17484747546, 0], [154.58751750436798, 252513.83824240428, 0], [141.85157132751596, 1977252.0196324352, 1], [169.23081751006714, 1989050.9573903244, 1]], "conditions": {"material": "Maraging Steel MS1", "am_type": "L-PBF", "load_ratio": "-1", "test_type": "uniaxial", "temperature": "25", "surface_treatment": "", "heat_treatment": ""}, "metadata": {"dataset id": 1132, "metadata: title": "Influence of build orientation on static and axial fatigue properties of maraging steel specimens produced by additive manufacturing", "metadata: authors": "Cozzi, Daniele; Dabala, Manuele; Meneghetti, Giovanni; Rigon, Daniele; Waldhauser, Wolfgang", "metadata: source of the publication": "3RD INTERNATIONAL SYMPOSIUM ON FATIGUE DESIGN AND MATERIAL DEFECTS (FDMD 2017)", "metadata: year of publication": 2017, "metadata: institution": "Joanneum Res Forsch Gesell mbH; Univ Padua", "metadata: country and region": "Austria; Italy", "metadata: doi": "10.1016/j.prostr.2017.11.072", "fatigue: types of fatigue data": "sn", "fatigue: method of extraction": "color and shape", "materials: name of the material": "Maraging Steel MS1", "am: types of am": "L-PBF", "am: am machine": "EOS M280", "am: power (w)": 400, "am: layer thickness (μm)": 40, "am: direciton of specimen (°)": 90, "am: types of feedstock": "powder", "processing: processing sequence and parameters": "NHT; SURF polish", "testing: types of fatigue tests": "uniaxial", "testing: fatigue temperature (°c)": 25, "testing: fatigue environment": "air", "testing: load ratio": -1, "testing: frequency (hz)": "10, 30", "testing: fatigue machine": "Schenck HYDROPULS PSA 100", "testing: load control": "force", "testing: specimens description": "circular cross-section", "testing: stress concentration factor of specimens": 1, "static mechanical properties: young's modulus (gpa)": 168.92, "static mechanical properties: yield strength (mpa)": 1125, "static mechanical properties: ultimate tensile strength (mpa)": 1216.5, "static mechanical properties: elongation (%)": 34.9, "rating score: rating score": 0.7428571428571429}}, {"id": "FatigueData-AM2022:1133", "name": "Maraging Steel MS1", "material_family": "Maraging", "points": [[419.53086074642664, 19058.820200856106, 0], [418.4550888892163, 22563.995879894897, 0], [368.7201136865786, 34900.046739322876, 0], [315.26713201025615, 68262.83118729484, 0], [249.50562822258564, 92060.03228411518, 0], [250.20469968612923, 108596.11611710509, 0], [249.56311833980064, 147755.79863004046, 0], [289.3697511842367, 187295.5507860558, 0], [233.0788652490353, 379843.1371113482, 0], [201.2276431141545, 1978773.015301615, 1], [182.72657928348576, 2172197.9163215165, 1]], "conditions": {"material": "Maraging Steel MS1", "am_type": "L-PBF", "load_ratio": "-1", "test_type": "uniaxial", "temperature": "25", "surface_treatment": "", "heat_treatment": ""}, "metadata": {"dataset id": 1133, "metadata: title": "Influence of build orientation on static and axial fatigue properties of maraging steel specimens produced by additive manufacturing", "metadata: authors": "Cozzi, Daniele; Dabala, Manuele; Meneghetti, Giovanni; Rigon, Daniele; Waldhauser, Wolfgang", "metadata: source of the publication": "3RD INTERNATIONAL SYMPOSIUM ON FATIGUE DESIGN AND MATERIAL DEFECTS (FDMD 2017)", "metadata: year of publication": 2017, "metadata: institution": "Joanneum Res Forsch Gesell mbH; Univ Padua", "metadata: country and region": "Austria; Italy", "metadata: doi": "10.1016/j.prostr.2017.11.072", "fatigue: types of fatigue data": "sn", "fatigue: method of extraction": "color and shape", "materials: name of the material": "Maraging Steel MS1", "am: types of am": "L-PBF", "am: am machine": "EOS M280", "am: power (w)": 400, "am: layer thickness (μm)": 40, "am: direciton of specimen (°)": 90, "am: types of feedstock": "powder", "processing: processing sequence and parameters": "HT 490 C, 6 hour; SURF polish", "testing: types of fatigue tests": "uniaxial", "testing: fatigue temperature (°c)": 25, "testing: fatigue environment": "air", "testing: load ratio": -1, "testing: frequency (hz)": "10, 30", "testing: fatigue machine": "Schenck HYDROPULS PSA 100", "testing: load control": "force", "testing: specimens description": "circular cross-section", "testing: stress concentration factor of specimens": 1, "static mechanical properties: young's modulus (gpa)": 188.015, "static mechanical properties: yield strength (mpa)": 1960, "static mechanical properties: ultimate tensile strength (mpa)": 2033.5, "static mechanical properties: elongation (%)": 9.8, "rating score: rating score": 0.7428571428571429}}, {"id": "FatigueData-AM2022:1134", "name": "Maraging Steel MS1", "material_family": "Maraging", "points": [[443.83703758673573, 14373.122809147002, 0], [443.1177431781293, 15039.56431247896, 0], [315.0403613224784, 27510.66549484007, 0], [395.5125847055696, 35972.862026674455, 0], [344.3644508846608, 75722.46688353647, 0], [288.8596201753685, 78133.22034718507, 0], [299.97785678343286, 201387.16476969238, 0], [289.3145447928225, 300850.908774373, 0], [249.23785571283784, 794253.6344817047, 0], [238.13117858417888, 1970682.1815214248, 1]], "conditions": {"material": "Maraging Steel MS1", "am_type": "L-PBF", "load_ratio": "-1", "test_type": "uniaxial", "temperature": "25", "surface_treatment": "", "heat_treatment": ""}, "metadata": {"dataset id": 1134, "metadata: title": "Influence of build orientation on static and axial fatigue properties of maraging steel specimens produced by additive manufacturing", "metadata: authors": "Cozzi, Daniele; Dabala, Manuele; Meneghetti, Giovanni; Rigon, Daniele; Waldhauser, Wolfgang", "metadata: source of the publication": "3RD INTERNATIONAL SYMPOSIUM ON FATIGUE DESIGN AND MATERIAL DEFECTS (FDMD 2017)", "metadata: year of publication": 2017, "metadata: institution": "Joanneum Res Forsch Gesell mbH; Univ Padua", "metadata: country and region": "Austria; Italy", "metadata: doi": "10.1016/j.prostr.2017.11.072", "fatigue: types of fatigue data": "sn", "fatigue: method of extraction": "color and shape", "materials: name of the material": "Maraging Steel MS1", "am: types of am": "L-PBF", "am: am machine": "EOS M280", "am: power (w)": 400, "am: layer thickness (μm)": 40, "am: direciton of specimen (°)": 0, "am: types of feedstock": "powder", "processing: processing sequence and parameters": "NHT; SURF polish", "testing: types of fatigue tests": "uniaxial", "testing: fatigue temperature (°c)": 25, "testing: fatigue environment": "air", "testing: load ratio": -1, "testing: frequency (hz)": "10, 30", "testing: fatigue machine": "Schenck HYDROPULS PSA 100", "testing: load control": "force", "testing: specimens description": "circular cross-section", "testing: stress concentration factor of specimens": 1, "static mechanical properties: young's modulus (gpa)": 170.3, "static mechanical properties: yield strength (mpa)": 1032.5, "static mechanical properties: ultimate tensile strength (mpa)": 1202.5, "static mechanical properties: elongation (%)": 29.4, "rating score: rating score": 0.7428571428571429}}, {"id": "FatigueData-AM2022:1135", "name": "Maraging Steel MS1", "material_family": "Maraging", "points": [[419.3788037422609, 42501.76118312533, 0], [417.9867115242964, 50523.63440558389, 0], [315.7410326869862, 55720.58052836603, 0], [369.2698990228263, 55771.21374301908, 0], [315.7410326869862, 137970.08892902383, 0], [250.0742915058533, 152023.78083443217, 0], [288.78761314425816, 300490.127814802, 0], [278.0884162669321, 437486.7103782666, 0], [194.99476384298177, 1982884.05292872, 1], [261.70712004240187, 1984685.8969319952, 1], [249.46934173014697, 1984685.8969319952, 1]], "conditions": {"material": "Maraging Steel MS1", "am_type": "L-PBF", "load_ratio": "-1", "test_type": "uniaxial", "temperature": "25", "surface_treatment": "", "heat_treatment": ""}, "metadata": {"dataset id": 1135, "metadata: title": "Influence of build orientation on static and axial fatigue properties of maraging steel specimens produced by additive manufacturing", "metadata: authors": "Cozzi, Daniele; Dabala, Manuele; Meneghetti, Giovanni; Rigon, Daniele; Waldhauser, Wolfgang", "metadata: source of the publication": "3RD INTERNATIONAL SYMPOSIUM ON FATIGUE DESIGN AND MATERIAL DEFECTS (FDMD 2017)", "metadata: year of publication": 2017, "metadata: institution": "Joanneum Res Forsch Gesell mbH; Univ Padua", "metadata: country and region": "Austria; Italy", "metadata: doi": "10.1016/j.prostr.2017.11.072", "fatigue: types of fatigue data": "sn", "fatigue: method of extraction": "color and shape", "materials: name of the material": "Maraging Steel MS1", "am: types of am": "L-PBF", "am: am machine": "EOS M280", "am: power (w)": 400, "am: layer thickness (μm)": 40, "am: direciton of specimen (°)": 0, "am: types of feedstock": "powder", "processing: processing sequence and parameters": "HT 490 C, 6 hour; SURF polish", "testing: types of fatigue tests": "uniaxial", "testing: fatigue temperature (°c)": 25, "testing: fatigue environment": "air", "testing: load ratio": -1, "testing: frequency (hz)": "10, 30", "testing: fatigue machine": "Schenck HYDROPULS PSA 100", "testing: load control": "force", "testing: specimens description": "circular cross-section", "testing: stress concentration factor of specimens": 1, "static mechanical properties: young's modulus (gpa)": 187.46, "static mechanical properties: yield strength (mpa)": 1950, "static mechanical properties: ultimate tensile strength (mpa)": 2055, "static mechanical properties: elongation (%)": 14.3, "rating score: rating score": 0.7428571428571429}}, {"id": "FatigueData-AM2022:1136", "name": "Ti-6Al-4V", "material_family": "Ti", "points": [[434.11764705882354, 24691.927409633172, 0], [339.23273657289, 54890.63705269058, 0], [179.74358974358972, 64040.661834881284, 0], [257.3023500470299, 96960.86820931785, 0], [210.74074074074073, 124518.85285187894, 0], [178.23529411764704, 602606.540347723, 0], [128.23529411764707, 1939313.6493924865, 0]], "conditions": {"material": "Ti-6Al-4V", "am_type": "L-PBF", "load_ratio": "-1", "test_type": "bending fatigue", "temperature": "25", "surface_treatment": "", "heat_treatment": ""}, "metadata": {"dataset id": 1136, "metadata: title": "Efficient determination of influence factors in fatigue of additive manufactured metals", "metadata: authors": "Nicoletto, Gianni", "metadata: source of the publication": "AIAS2017 - 46TH CONFERENCE ON STRESS ANALYSIS AND MECHANICAL ENGINEERING DESIGN", "metadata: year of publication": 2018, "metadata: institution": "Univ Parma", "metadata: country and region": "Italy", "metadata: doi": "10.1016/j.prostr.2017.12.020", "fatigue: types of fatigue data": "sn", "fatigue: method of extraction": "color and shape", "materials: name of the material": "Ti-6Al-4V", "am: types of am": "L-PBF", "am: am machine": "EOS M290", "am: preheat temperature (°c)": 80, "am: am environment": "Ar", "am: types of feedstock": "powder", "processing: processing sequence and parameters": "HT 740 C, 2 hour; SURF as-built", "testing: types of fatigue tests": "bending fatigue", "testing: fatigue temperature (°c)": 25, "testing: fatigue environment": "air", "testing: load ratio": -1, "testing: fatigue machine": "Schenck-type testing machine", "testing: load control": "force", "testing: specimens description": "rectangular cross-section; miniature", "testing: critical cross-section size of specimens (mm)": "5, 5", "testing: stress concentration factor of specimens": 1, "rating score: rating score": 0.6}}, {"id": "FatigueData-AM2022:1137", "name": "Ti-6Al-4V", "material_family": "Ti", "points": [[392.322134433109, 72738.9936621667, 0], [151.23432979749273, 80044.48074071993, 0], [123.73303167420812, 120781.16632273332, 0], [250.01897533206835, 146071.4206079463, 0], [343.2048681541582, 155812.2750005178, 0], [167.72296015180265, 158266.38390946147, 0], [196.3034512698068, 222919.59353114743, 0], [293.42621259029926, 347971.93314739456, 0], [151.43382352941177, 419443.46736837877, 0], [100.18305477172414, 917540.2158217821, 0], [99.80392156862743, 1197838.2998128268, 0], [99.5098039215686, 10005196.12694285, 1], [69.44385026737964, 10041881.8058036, 1]], "conditions": {"material": "Ti-6Al-4V", "am_type": "L-PBF", "load_ratio": "-1", "test_type": "rotating bending fatigue", "temperature": "25", "surface_treatment": "", "heat_treatment": ""}, "metadata": {"dataset id": 1137, "metadata: title": "Efficient determination of influence factors in fatigue of additive manufactured metals", "metadata: authors": "Nicoletto, Gianni", "metadata: source of the publication": "AIAS2017 - 46TH CONFERENCE ON STRESS ANALYSIS AND MECHANICAL ENGINEERING DESIGN", "metadata: year of publication": 2018, "metadata: institution": "Univ Parma", "metadata: country and region": "Italy", "metadata: doi": "10.1016/j.prostr.2017.12.020", "fatigue: types of fatigue data": "sn", "fatigue: method of extraction": "color and shape", "materials: name of the material": "Ti-6Al-4V", "am: types of am": "L-PBF", "am: am machine": "EOS M290", "am: preheat temperature (°c)": 80, "am: am environment": "Ar", "am: types of feedstock": "powder", "processing: processing sequence and parameters": "HT 740 C, 2 hour; SURF as-built", "testing: types of fatigue tests": "rotating bending fatigue", "testing: fatigue temperature (°c)": 25, "testing: fatigue environment": "air", "testing: load ratio": -1, "testing: load control": "force", "testing: specimens description": "circular cross-section", "testing: critical cross-section size of specimens (mm)": 6, "testing: stress concentration factor of specimens": 1, "rating score: rating score": 0.5714285714285714}}, {"id": "FatigueData-AM2022:1138", "name": "Ti-6Al-4V", "material_family": "Ti", "points": [[250.7165944366008, 21343.332689241262, 0], [200.95682883371137, 35713.11144297506, 0], [200.68596399897234, 39139.37570882284, 0], [180.36388243603787, 63984.998647893575, 0], [180.60731865965508, 73392.95676398593, 0], [160.4224512341267, 113723.4333555848, 0], [159.95191895198295, 128936.41476845337, 0], [150.563833278035, 310403.2831774755, 0], [140.44964248518536, 2439763.252321782, 1], [150.52772901025426, 3340141.321858629, 1]], "conditions": {"material": "Ti-6Al-4V", "am_type": "L-PBF", "load_ratio": "0", "test_type": "uniaxial", "temperature": "25", "surface_treatment": "", "heat_treatment": ""}, "metadata": {"dataset id": 1138, "metadata: title": "Fatigue strength of notched specimens made of Ti-6Al-4V produced by Selected Laser Melting technique", "metadata: authors": "Berto, Filippo; Razavi, Seyed Mohammed Javad", "metadata: source of the publication": "ECF22 - LOADING AND ENVIRONMENTAL EFFECTS ON STRUCTURAL INTEGRITY", "metadata: year of publication": 2018, "metadata: institution": "Norwegian Univ Sci & Technol", "metadata: country and region": "Norway", "metadata: doi": "10.1016/j.prostr.2018.12.013", "fatigue: types of fatigue data": "sn", "fatigue: method of extraction": "color and shape", "materials: name of the material": "Ti-6Al-4V", "am: types of am": "L-PBF", "am: layer thickness (μm)": 60, "am: direciton of specimen (°)": 90, "am: types of feedstock": "powder", "processing: processing sequence and parameters": "HT 650 C, 3 hour; SURF sandblast", "testing: types of fatigue tests": "uniaxial", "testing: fatigue temperature (°c)": 25, "testing: fatigue environment": "air", "testing: load ratio": 0, "testing: frequency (hz)": 10, "testing: fatigue machine": "MTS", "testing: load control": "force", "testing: specimens description": "rectangular cross-section; with drawing", "testing: critical cross-section size of specimens (mm)": "5, 3", "testing: stress concentration factor of specimens": 1.308, "rating score: rating score": 0.6}}, {"id": "FatigueData-AM2022:1139", "name": "AlSi10Mg", "material_family": "AlSi10Mg", "points": [[75.06834638068216, 85125.40055649595, 0], [75.04446528321876, 102834.66049633332, 0], [68.71682866651145, 130284.86153265448, 0], [69.12814982850183, 137922.54547292402, 0], [62.912719432761854, 238233.41400168394, 0], [56.2222634270259, 572282.2804162375, 0], [62.90271159080493, 575335.4158724236, 0], [56.58579521702413, 813582.7849642772, 0], [50.29928706691817, 972848.6505057876, 0], [56.2491026381173, 1181507.385009152, 0], [56.231208407498265, 1480628.3436452579, 0], [47.71445289961907, 1480628.3436452579, 0], [50.28328561977435, 1751236.3783220998, 0]], "conditions": {"material": "AlSi10Mg", "am_type": "L-PBF", "load_ratio": "0", "test_type": "uniaxial", "temperature": "25", "surface_treatment": "", "heat_treatment": ""}, "metadata": {"dataset id": 1139, "metadata: title": "Investigation on fatigue strength of sand-blasted DMLS-AlSi 10Mg alloy", "metadata: authors": "Avanzini, Andrea; Battini, Davide; Gelfi, Marcello; Girelli, Luca; Petrogalli, Candida; Pola, Annalisa; Tocci, Marialaura", "metadata: source of the publication": "25TH INTERNATIONAL CONFERENCE ON FRACTURE AND STRUCTURAL INTEGRITY", "metadata: year of publication": 2019, "metadata: institution": "Univ Brescia", "metadata: country and region": "Italy", "metadata: doi": "10.1016/j.prostr.2019.08.146", "fatigue: types of fatigue data": "sn", "fatigue: method of extraction": "color and shape", "materials: name of the material": "AlSi10Mg", "am: types of am": "L-PBF", "am: am machine": "EOS M290", "am: layer thickness (μm)": 30, "am: preheat temperature (°c)": 80, "am: direciton of specimen (°)": 90, "am: am environment": "Ar", "am: types of feedstock": "powder", "processing: processing sequence and parameters": "SURF sandblast", "testing: types of fatigue tests": "uniaxial", "testing: fatigue temperature (°c)": 25, "testing: fatigue environment": "air", "testing: load ratio": 0, "testing: frequency (hz)": 20, "testing: fatigue machine": "Instron 8501", "testing: load control": "force", "testing: specimens description": "circular cross-section; with drawing", "testing: critical cross-section size of specimens (mm)": 8, "testing: stress concentration factor of specimens": 1, "static mechanical properties: young's modulus (gpa)": 57.67, "static mechanical properties: yield strength (mpa)": 254.4, "static mechanical properties: ultimate tensile strength (mpa)": 421.5, "rating score: rating score": 0.7428571428571429}}, {"id": "FatigueData-AM2022:1140", "name": "Ti-6Al-4V", "material_family": "Ti", "points": [[160.91375311966985, 604288.5021841039, 0], [198.8899704009096, 646184.60031618, 0], [169.85559708974506, 997887.8340870411, 0], [180.13121223658231, 1224809.967071882, 0], [184.11151107586977, 2228186.794400084, 0], [234.8548900469952, 2262026.9293026947, 0], [169.0033441833229, 4580885.05201424, 0], [159.99816105263673, 218273513.01655763, 0], [172.95795476043833, 278579106.75216794, 0], [161.0099914815949, 383519599.9777384, 0], [150.0803409415757, 999633644.5802809, 1], [140.00701267139485, 1003806874.1906213, 1], [190.1117043867234, 1005037018.2243248, 1], [170.27774193839628, 1006763758.396487, 1]], "conditions": {"material": "Ti-6Al-4V", "am_type": "L-PBF", "load_ratio": "-1", "test_type": "uniaxial; VHCF", "temperature": "25", "surface_treatment": "", "heat_treatment": ""}, "metadata": {"dataset id": 1140, "metadata: title": "VHCF response of heat-treated SLM Ti6A14V Gaussian specimens with large loaded volume", "metadata: authors": "Biffi, Carlo A.; Chiandussi, Giorgio; Fiocchi, Jacopo; Paolino, Davide Salvatore; Rossetto, Massimo; Tridello, Andrea; Tuissi, Ausonio", "metadata: source of the publication": "25TH INTERNATIONAL CONFERENCE ON FRACTURE AND STRUCTURAL INTEGRITY", "metadata: year of publication": 2019, "metadata: institution": "CNR ICMATE; Politecn Torino", "metadata: country and region": "Italy", "metadata: doi": "10.1016/j.prostr.2019.08.171", "fatigue: types of fatigue data": "sn", "fatigue: method of extraction": "color and shape", "materials: name of the material": "Ti-6Al-4V", "am: types of am": "L-PBF", "am: am machine": "Renishaw AM400", "am: power (w)": 400, "am: hatch space (μm)": 80, "am: layer thickness (μm)": 60, "am: scan pattern": "meander", "am: types of feedstock": "powder", "processing: processing sequence and parameters": "HT 850 C, 1 hour; SURF manual polish only", "testing: types of fatigue tests": "uniaxial; VHCF", "testing: fatigue temperature (°c)": 25, "testing: fatigue environment": "air", "testing: load ratio": -1, "testing: load control": "displacement", "testing: specimens description": "circular cross-section; with drawing", "testing: critical cross-section size of specimens (mm)": 10.5, "testing: stress concentration factor of specimens": 1, "static mechanical properties: yield strength (mpa)": 847.5, "static mechanical properties: ultimate tensile strength (mpa)": 912, "static mechanical properties: elongation (%)": 4.5, "rating score: rating score": 0.7142857142857143}}, {"id": "FatigueData-AM2022:1141", "name": "AlSi10Mg", "material_family": "AlSi10Mg", "points": [[120.13866082312911, 32142.394465371723, 0], [110.2350238085827, 82075.35992496736, 0], [100.25692896502454, 94120.2922463789, 0], [100.25225164240379, 126590.913712248, 0], [60.12419688700764, 212459.9391851203, 0], [80.18621469021473, 283080.15131502197, 0], [50.09299735587927, 4456213.008568941, 0], [35.13953918466729, 10031304.62886242, 1]], "conditions": {"material": "AlSi10Mg", "am_type": "L-PBF", "load_ratio": "-1", "test_type": "uniaxial", "temperature": "25", "surface_treatment": "", "heat_treatment": ""}, "metadata": {"dataset id": 1141, "metadata: title": "Influence on the fatigue behavior of additively manufactured aluminum structures", "metadata: authors": "Kaufmann, Heinz; Melz, Tobias; Scurria, Matilde; Wagener, Rainer", "metadata: source of the publication": "FATIGUE DESIGN 2019, INTERNATIONAL CONFERENCE ON FATIGUE DESIGN, 8TH EDITION", "metadata: year of publication": 2019, "metadata: institution": "Fraunhofer Insitut", "metadata: country and region": "Germany", "metadata: funding agency": "Federal Ministry for Economic Affairs and Energy, Germany ", "metadata: doi": "10.1016/j.prostr.2019.12.041", "fatigue: types of fatigue data": "sn", "fatigue: method of extraction": "color and shape", "materials: name of the material": "AlSi10Mg", "am: types of am": "L-PBF", "am: direciton of specimen (°)": 0, "am: types of feedstock": "powder", "testing: types of fatigue tests": "uniaxial", "testing: fatigue temperature (°c)": 25, "testing: fatigue environment": "air", "testing: load ratio": -1, "testing: frequency (hz)": 100, "testing: load control": "force", "testing: specimens description": "rectangular cross-section; with drawing", "testing: critical cross-section size of specimens (mm)": "3.4, NaN", "testing: stress concentration factor of specimens": 1, "rating score: rating score": 0.45714285714285713}}, {"id": "FatigueData-AM2022:1142", "name": "AlSi10Mg", "material_family": "AlSi10Mg", "points": [[100.12129849436093, 17177.986702224112, 0], [99.97352519964281, 21108.776004448926, 0], [80.1854316503819, 42407.78477638264, 0], [70.1113118011111, 54835.491132328636, 0], [70.01889700437734, 63963.54030263292, 0], [80.17275949727119, 65539.10432288563, 0], [60.21539350433414, 108839.38021277775, 0], [55.08356267667105, 223761.22535845387, 0], [50.140345206971595, 309375.71753013995, 0], [50.140345206971595, 3399865.698334541, 0], [45.14862957530558, 10037019.207700461, 1]], "conditions": {"material": "AlSi10Mg", "am_type": "L-PBF", "load_ratio": "-1", "test_type": "uniaxial", "temperature": "25", "surface_treatment": "", "heat_treatment": ""}, "metadata": {"dataset id": 1142, "metadata: title": "Influence on the fatigue behavior of additively manufactured aluminum structures", "metadata: authors": "Kaufmann, Heinz; Melz, Tobias; Scurria, Matilde; Wagener, Rainer", "metadata: source of the publication": "FATIGUE DESIGN 2019, INTERNATIONAL CONFERENCE ON FATIGUE DESIGN, 8TH EDITION", "metadata: year of publication": 2019, "metadata: institution": "Fraunhofer Insitut", "metadata: country and region": "Germany", "metadata: funding agency": "Federal Ministry for Economic Affairs and Energy, Germany ", "metadata: doi": "10.1016/j.prostr.2019.12.041", "fatigue: types of fatigue data": "sn", "fatigue: method of extraction": "color and shape", "materials: name of the material": "AlSi10Mg", "am: types of am": "L-PBF", "am: direciton of specimen (°)": 90, "am: types of feedstock": "powder", "testing: types of fatigue tests": "uniaxial", "testing: fatigue temperature (°c)": 25, "testing: fatigue environment": "air", "testing: load ratio": -1, "testing: frequency (hz)": 100, "testing: load control": "force", "testing: specimens description": "rectangular cross-section; with drawing", "testing: critical cross-section size of specimens (mm)": "3.4, NaN", "testing: stress concentration factor of specimens": 1, "rating score: rating score": 0.45714285714285713}}, {"id": "FatigueData-AM2022:1143", "name": "AlSi10Mg", "material_family": "AlSi10Mg", "points": [[174.5386617682089, 14441.038379207213, 0], [174.5118761303118, 20034.438475671534, 0], [150.0716624518477, 34388.20107053784, 0], [149.8696073681171, 38186.97329930205, 0], [129.73173952111222, 46311.575547782224, 0], [150.1322538552883, 85111.75596842791, 0], [124.94378513155712, 175309.22209697828, 0], [119.81036609840504, 356919.9626045971, 0], [130.004977201083, 612390.4476014901, 0], [99.88389841819863, 9993744.62238681, 1], [110.01926630269467, 10047969.234496685, 1]], "conditions": {"material": "AlSi10Mg", "am_type": "L-PBF", "load_ratio": "-1", "test_type": "uniaxial", "temperature": "25", "surface_treatment": "", "heat_treatment": ""}, "metadata": {"dataset id": 1143, "metadata: title": "Influence on the fatigue behavior of additively manufactured aluminum structures", "metadata: authors": "Kaufmann, Heinz; Melz, Tobias; Scurria, Matilde; Wagener, Rainer", "metadata: source of the publication": "FATIGUE DESIGN 2019, INTERNATIONAL CONFERENCE ON FATIGUE DESIGN, 8TH EDITION", "metadata: year of publication": 2019, "metadata: institution": "Fraunhofer Insitut", "metadata: country and region": "Germany", "metadata: funding agency": "Federal Ministry for Economic Affairs and Energy, Germany ", "metadata: doi": "10.1016/j.prostr.2019.12.041", "fatigue: types of fatigue data": "sn", "fatigue: method of extraction": "color and shape", "materials: name of the material": "AlSi10Mg", "am: types of am": "L-PBF", "am: direciton of specimen (°)": 90, "am: types of feedstock": "powder", "testing: types of fatigue tests": "uniaxial", "testing: fatigue temperature (°c)": 25, "testing: fatigue environment": "air", "testing: load ratio": -1, "testing: frequency (hz)": 100, "testing: load control": "force", "testing: specimens description": "rectangular cross-section; with drawing", "testing: critical cross-section size of specimens (mm)": "3.4, NaN", "testing: stress concentration factor of specimens": 1, "rating score: rating score": 0.45714285714285713}}, {"id":
