Repository: yunyunfanfan/S-PA-CBB

# S-PA-CBB

Official research code, processed curve records, evaluation outputs, and manuscript source for:

> **From Physics to Selective Generation: Conditional Brownian Bridges for Sparse S–N Curve Reconstruction and Fatigue Decision-Making**

S-PA-CBB reconstructs a complete probabilistic stress–life (S–N) curve from only two to four observed fatigue tests. The method first fits an interpretable Basquin state, diagnoses whether that state is sufficient, and applies a ControlNet-style conditional Brownian-bridge residual only to curves that benefit from correction.

File: am2022_curves.json (part 71 of 98)
"FatigueData-AM2022:1144", "name": "AlSi10Mg", "material_family": "AlSi10Mg", "points": [[119.68424618567539, 32006.637651996964, 0], [99.83779146981095, 42255.43865715336, 0], [110.06072481962887, 81638.90687999601, 0], [99.96555128462153, 126923.88818226295, 0], [99.68121074549539, 166796.0895247946, 0], [109.63927840034724, 220990.60404415085, 0], [95.01352555050966, 9972909.657956686, 1], [90.07612627225043, 9972909.657956686, 1]], "conditions": {"material": "AlSi10Mg", "am_type": "L-PBF", "load_ratio": "-1", "test_type": "uniaxial", "temperature": "25", "surface_treatment": "", "heat_treatment": ""}, "metadata": {"dataset id": 1144, "metadata: title": "Influence on the fatigue behavior of additively manufactured aluminum structures", "metadata: authors": "Kaufmann, Heinz; Melz, Tobias; Scurria, Matilde; Wagener, Rainer", "metadata: source of the publication": "FATIGUE DESIGN 2019, INTERNATIONAL CONFERENCE ON FATIGUE DESIGN, 8TH EDITION", "metadata: year of publication": 2019, "metadata: institution": "Fraunhofer Insitut", "metadata: country and region": "Germany", "metadata: funding agency": "Federal Ministry for Economic Affairs and Energy, Germany ", "metadata: doi": "10.1016/j.prostr.2019.12.041", "fatigue: types of fatigue data": "sn", "fatigue: method of extraction": "color and shape", "materials: name of the material": "AlSi10Mg", "am: types of am": "L-PBF", "am: direciton of specimen (°)": 90, "am: types of feedstock": "powder", "testing: types of fatigue tests": "uniaxial", "testing: fatigue temperature (°c)": 25, "testing: fatigue environment": "air", "testing: load ratio": -1, "testing: frequency (hz)": 100, "testing: load control": "force", "testing: specimens description": "rectangular cross-section; with drawing", "testing: stress concentration factor of specimens": 1.7, "rating score: rating score": 0.42857142857142855}}, {"id": "FatigueData-AM2022:1145", "name": "AlSi10Mg", "material_family": "AlSi10Mg", "points": [[109.9520243160178, 13592.897642856073, 0], [109.92006298522516, 17084.01398237734, 0], [89.90871261430809, 29714.3119222107, 0], [99.68121074549539, 32670.040601661265, 0], [90.049942553613, 44843.76981893031, 0], [79.89177511087468, 52808.73205915393, 0], [104.77293197837969, 54962.98371542495, 0], [75.09571483482033, 65461.117979148425, 0], [79.89177511087468, 68060.21196685627, 0], [74.88211369154853, 163580.27160481646, 0], [69.93815632458329, 184697.33415366596, 0], [69.93815632458329, 3708981.64643974, 0], [63.76735103352217, 9993813.663734423, 1]], "conditions": {"material": "AlSi10Mg", "am_type": "L-PBF", "load_ratio": "-1", "test_type": "uniaxial", "temperature": "25", "surface_treatment": "", "heat_treatment": ""}, "metadata": {"dataset id": 1145, "metadata: title": "Influence on the fatigue behavior of additively manufactured aluminum structures", "metadata: authors": "Kaufmann, Heinz; Melz, Tobias; Scurria, Matilde; Wagener, Rainer", "metadata: source of the publication": "FATIGUE DESIGN 2019, INTERNATIONAL CONFERENCE ON FATIGUE DESIGN, 8TH EDITION", "metadata: year of publication": 2019, "metadata: institution": "Fraunhofer Insitut", "metadata: country and region": "Germany", "metadata: funding agency": "Federal Ministry for Economic Affairs and Energy, Germany ", "metadata: doi": "10.1016/j.prostr.2019.12.041", "fatigue: types of fatigue data": "sn", "fatigue: method of extraction": "color and shape", "materials: name of the material": "AlSi10Mg", "am: types of am": "L-PBF", "am: direciton of specimen (°)": 90, "am: types of feedstock": "powder", "testing: types of fatigue tests": "uniaxial", "testing: fatigue temperature (°c)": 25, "testing: fatigue environment": "air", "testing: load ratio": -1, "testing: frequency (hz)": 100, "testing: load control": "force", "testing: specimens description": "rectangular cross-section; with drawing", "testing: stress concentration factor of specimens": 2.3, "rating score: rating score": 0.42857142857142855}}, {"id": "FatigueData-AM2022:1146", "name": "18Ni300", "material_family": "18Ni300", "points": [[353.4161633638376, 11579.309328907328, 0], [281.0471881713029, 38471.60631954845, 0], [224.13058298914825, 68600.49403916909, 0], [224.13058298914825, 84542.55354103798, 0], [199.32773248980317, 154871.82988674747, 0], [179.38887054196232, 372289.6617405644, 0], [161.14779215725298, 859583.664702565, 0], [153.00805530610026, 965529.193810168, 0]], "conditions": {"material": "18Ni300", "am_type": "L-PBF", "load_ratio": "0", "test_type": "uniaxial", "temperature": "25", "surface_treatment": "", "heat_treatment": ""}, "metadata": {"dataset id": 1146, "metadata: title": "Fatigue behaviour of maraging steel samples produced by SLM under constant and variable amplitude loading", "metadata: authors": "Antunes, Fernando V.; Berto, Filippo; Branco, Ricardo; Capela, Carlos; Costa, Jose D. M.; Ferreira, J. A. Martins; Santos, Luis; Silva, J.", "metadata: source of the publication": "FIRST INTERNATIONAL SYMPOSIUM ON RISK ANALYSIS AND SAFETY OF COMPLEX STRUCTURES AND COMPONENTS (IRAS 2019)", "metadata: year of publication": 2019, "metadata: institution": "Norwegian Univ Sci & Technol; Polytech Inst Leiria; Univ Coimbra", "metadata: country and region": "Norway; Portugal", "metadata: funding agency": "European Regional Development Fund (ERDF); Portuguese Foundation for Science and Technology ", "metadata: doi": "10.1016/j.prostr.2020.01.002", "fatigue: types of fatigue data": "sn", "fatigue: method of extraction": "color and shape", "materials: name of the material": "18Ni300", "am: types of am": "L-PBF", "am: am machine": "Concept Laser M3", "am: scan speed (mm/s)": 200, "am: direciton of specimen (°)": 90, "am: types of feedstock": "powder", "processing: processing sequence and parameters": "SURF machine; SURF polish", "testing: types of fatigue tests": "uniaxial", "testing: fatigue temperature (°c)": 25, "testing: fatigue environment": "air", "testing: load ratio": 0, "testing: frequency (hz)": "15, 20", "testing: load control": "force", "testing: stress concentration factor of specimens": 1, "static mechanical properties: young's modulus (gpa)": 168, "static mechanical properties: yield strength (mpa)": 910, "static mechanical properties: ultimate tensile strength (mpa)": 1147, "rating score: rating score": 0.6}}, {"id": "FatigueData-AM2022:1147", "name": "17-4 PH", "material_family": "17", "points": [[406.6748248777034, 5087.9168229327215, 0], [338.87579685136456, 81294.70007445171, 0], [336.6423255938439, 103796.09388497194, 0], [303.60190917947165, 154479.57806366263, 0], [302.58230317843265, 266549.001207112, 0], [287.5472381308035, 284420.73214624455, 0], [303.60190917947165, 393745.43058940634, 0], [285.58614765674065, 437338.88716556237, 0], [268.9149873973659, 1331985.9611234465, 0]], "conditions": {"material": "17-4 PH", "am_type": "L-PBF + laser welding", "load_ratio": "-1", "test_type": "uniaxial", "temperature": "25", "surface_treatment": "", "heat_treatment": ""}, "metadata": {"dataset id": 1147, "metadata: title": "Static and fatigue behavior of laser welded additively manufactured 17-4 PH steel plates", "metadata: authors": "Alfieri, Vittorio; Caiazzo, Fabrizia; Giannella, Venanzio; Sepe, Raffaele", "metadata: source of the publication": "SECOND EUROPEAN CONFERENCE ON THE STRUCTURAL INTEGRITY OF ADDITIVELY MANUFACTURED MATERIALS", "metadata: year of publication": 2021, "metadata: institution": "Univ Salerno", "metadata: country and region": "Italy", "metadata: doi": "10.1016/j.prostr.2021.12.025", "fatigue: types of fatigue data": "sn", "fatigue: method of extraction": "color and shape", "materials: name of the material": "17-4 PH", "am: types of am": "L-PBF + laser welding", "am: am machine": "EOS M270", "am: direciton of specimen (°)": 90, "am: am environment": "N2", "am: types of feedstock": "powder", "am: size of feedstock (μm)": 36, "processing: processing sequence and parameters": "HT 650 C, 1 hour; SURF machine", "testing: types of fatigue tests": "uniaxial", "testing: fatigue temperature (°c)": 25, "testing: fatigue environment": "air", "testing: load ratio": -1, "testing: frequency (hz)": 10, "testing: fatigue machine": "Instron 8502", "testing: fatigue standard": "ASTM E466", "testing: load control": "force", "testing: specimens description": "rectangular cross-section; with drawing", "testing: critical cross-section size of specimens (mm)": "10, 3", "testing: stress concentration factor of specimens": 1, "rating score: rating score": 0.6857142857142857}}, {"id": "FatigueData-AM2022:1148", "name": "IN718", "material_family": "IN718", "points": [[230.30974157971244, 93563.79677627713, 0], [204.121728872079, 155455.48381934737, 0], [185.20641253843513, 169715.9569396943, 0], [177.94164797408683, 290061.35511695687, 0], [166.05483161631537, 390918.6724577146, 0], [151.8331337903979, 497337.72194184735, 0], [142.43511455216196, 588280.5576131677, 0], [142.23348775790362, 661890.576839123, 0], [151.8331337903979, 709616.5801720826, 0], [126.92130702360795, 778577.7073378, 0], [128.2372722976789, 861263.5937741494, 0], [113.7423809631999, 1240440.2634787508, 0], [123.49594264708375, 1244429.1893024072, 0]], "conditions": {"material": "IN718", "am_type": "L-PBF", "load_ratio": "0.05", "test_type": "uniaxial; resonance", "temperature": "25", "surface_treatment": "", "heat_treatment": ""}, "metadata": {"dataset id": 1148, "metadata: title": "SLM process parameters effects on the fatigue strength of AMed Inconel 718", "metadata: authors": "Macoretta, G.; Monelli, B. D.", "metadata: source of the publication": "4TH INTERNATIONAL CONFERENCE ON STRUCTURAL INTEGRITY (ICSI 2021)", "metadata: year of publication": 2022, "metadata: institution": "Univ Pisa", "metadata: country and region": "Italy", "metadata: doi": "10.1016/j.prostr.2022.01.132", "fatigue: types of fatigue data": "sn", "fatigue: method of extraction": "color and shape", "materials: name of the material": "IN718", "am: types of am": "L-PBF", "am: am machine": "Renishaw AM500E", "am: layer thickness (μm)": 60, "am: preheat temperature (°c)": 170, "am: direciton of specimen (°)": 90, "am: am environment": "Ar", "am: types of feedstock": "powder", "am: size of feedstock (μm)": "13, 53", "processing: processing sequence and parameters": "NHT; SURF as-built", "testing: types of fatigue tests": "uniaxial; resonance", "testing: fatigue temperature (°c)": 25, "testing: fatigue environment": "air", "testing: load ratio": 0.05, "testing: frequency (hz)": 150, "testing: fatigue machine": "Rumul Microtron", "testing: load control": "force", "testing: specimens description": "circular cross-section; with drawing; ASTM E466", "testing: critical cross-section size of specimens (mm)": 6, "testing: stress concentration factor of specimens": 1, "rating score: rating score": 0.7142857142857143}}, {"id": "FatigueData-AM2022:1149", "name": "IN718", "material_family": "IN718", "points": [[166.07617924207509, 241257.91023051937, 0], [154.14165174143477, 264471.333946035, 0], [142.4026725859009, 392725.51112482004, 0], [123.37414391593958, 473085.106035969, 0], [128.13372184228822, 534803.8040222287, 0], [118.5691743866436, 593584.5143140999, 0], [116.41297803421033, 918179.8682363327, 0], [121.1061383167631, 927365.4806284944, 0], [109.94164729824428, 982965.4034977589, 0], [104.27682373931168, 1081784.3645192618, 0]], "conditions": {"material": "IN718", "am_type": "L-PBF", "load_ratio": "0.05", "test_type": "uniaxial; resonance", "temperature": "25", "surface_treatment": "", "heat_treatment": ""}, "metadata": {"dataset id": 1149, "metadata: title": "SLM process parameters effects on the fatigue strength of AMed Inconel 718", "metadata: authors": "Macoretta, G.; Monelli, B. D.", "metadata: source of the publication": "4TH INTERNATIONAL CONFERENCE ON STRUCTURAL INTEGRITY (ICSI 2021)", "metadata: year of publication": 2022, "metadata: institution": "Univ Pisa", "metadata: country and region": "Italy", "metadata: doi": "10.1016/j.prostr.2022.01.132", "fatigue: types of fatigue data": "sn", "fatigue: method of extraction": "color and shape", "materials: name of the material": "IN718", "am: types of am": "L-PBF", "am: am machine": "Renishaw AM500E", "am: layer thickness (μm)": 60, "am: preheat temperature (°c)": 170, "am: direciton of specimen (°)": 90, "am: am environment": "Ar", "am: types of feedstock": "powder", "am: size of feedstock (μm)": "13, 53", "processing: processing sequence and parameters": "NHT; SURF as-built", "testing: types of fatigue tests": "uniaxial; resonance", "testing: fatigue temperature (°c)": 25, "testing: fatigue environment": "air", "testing: load ratio": 0.05, "testing: frequency (hz)": 150, "testing: fatigue machine": "Rumul Microtron", "testing: load control": "force", "testing: specimens description": "circular cross-section; with drawing; ASTM E466", "testing: critical cross-section size of specimens (mm)": 6, "testing: stress concentration factor of specimens": 1, "rating score: rating score": 0.7142857142857143}}, {"id": "FatigueData-AM2022:1150", "name": "IN718", "material_family": "IN718", "points": [[189.92092044674763, 188468.41884284333, 0], [166.27172758718146, 284118.16416765674, 0], [156.67770177866555, 302428.0437047149, 0], [142.4087510350529, 547786.5893740528, 0], [130.46814508526063, 648808.0654070093, 0], [128.12156494398425, 771946.4394077782, 0], [121.0939814184591, 901161.7888897879, 0], [118.74740127718269, 931713.043774284, 0], [116.19919434164797, 1001678.6003819917, 0]], "conditions": {"material": "IN718", "am_type": "L-PBF", "load_ratio": "0.05", "test_type": "uniaxial; resonance", "temperature": "25", "surface_treatment": "", "heat_treatment": ""}, "metadata": {"dataset id": 1150, "metadata: title": "SLM process parameters effects on the fatigue strength of AMed Inconel 718", "metadata: authors": "Macoretta, G.; Monelli, B. D.", "metadata: source of the publication": "4TH INTERNATIONAL CONFERENCE ON STRUCTURAL INTEGRITY (ICSI 2021)", "metadata: year of publication": 2022, "metadata: institution": "Univ Pisa", "metadata: country and region": "Italy", "metadata: doi": "10.1016/j.prostr.2022.01.132", "fatigue: types of fatigue data": "sn", "fatigue: method of extraction": "color and shape", "materials: name of the material": "IN718", "am: types of am": "L-PBF", "am: am machine": "Renishaw AM500E", "am: layer thickness (μm)": 60, "am: preheat temperature (°c)": 170, "am: direciton of specimen (°)": 90, "am: am environment": "Ar", "am: types of feedstock": "powder", "am: size of feedstock (μm)": "13, 53", "processing: processing sequence and parameters": "NHT; SURF as-built", "testing: types of fatigue tests": "uniaxial; resonance", "testing: fatigue temperature (°c)": 25, "testing: fatigue environment": "air", "testing: load ratio": 0.05, "testing: frequency (hz)": 150, "testing: fatigue machine": "Rumul Microtron", "testing: load control": "force", "testing: specimens description": "circular cross-section; with drawing; ASTM E466", "testing: critical cross-section size of specimens (mm)": 6, "testing: stress concentration factor of specimens": 1, "rating score: rating score": 0.7142857142857143}}, {"id": "FatigueData-AM2022:1151", "name": "CMSX-4", "material_family": "CMSX", "points": [[553.0389729903833, 906.7715578220954, 0]], "conditions": {"material": "CMSX-4", "am_type": "E-PBF", "load_ratio": "0.6", "test_type": "uniaxial", "temperature": "950", "surface_treatment": "", "heat_treatment": ""}, "metadata": {"dataset id": 1151, "metadata: title": "Effect of heat treatment on the high temperature fatigue life of single crystalline nickel base superalloy additively manufactured by means of selective electron beam melting", "metadata: authors": "Bartsch, Marion; Dennstedt, Anne; Koerner, Carolin; Lopez-Galilea, Inmaculada; Meid, Carla; Pistor, Julian; Ramsperger, Markus; Ruttert, Benjamin; Theisen, Werner", "metadata: source of the publication": "SCRIPTA MATERIALIA", "metadata: year of publication": 2019, "metadata: institution": "Friedrich Alexander Univ Erlangen Nurnberg; German Aerosp Ctr; Ruhr Univ Bochum", "metadata: country and region": "Germany", "metadata: funding agency": "German Research Foundation (DFG)", "metadata: doi": "10.1016/j.scriptamat.2019.05.002", "fatigue: types of fatigue data": "sn", "fatigue: method of extraction": "color and shape", "materials: name of the material": "CMSX-4", "am: types of am": "E-PBF", "am: am machine": "Arcam A2", "am: layer thickness (μm)": 50, "am: preheat temperature (°c)": 1000, "am: scan pattern": "snake", "am: layer scan rotation (°)": 90, "am: types of feedstock": "powder", "am: size of feedstock (μm)": "45, 105", "processing: processing sequence and parameters": "NHT; SURF machine", "testing: types of fatigue tests": "uniaxial", "testing: fatigue temperature (°c)": 950, "testing: fatigue environment": "air", "testing: load ratio": 0.6, "testing: frequency (hz)": 0.25, "testing: load control": "force", "testing: specimens description": "circular cross-section", "testing: critical cross-section size of specimens (mm)": 2, "testing: stress concentration factor of specimens": 1, "rating score: rating score": 0.6486486486486487}}, {"id": "FatigueData-AM2022:1152", "name": "CMSX-4", "material_family": "CMSX", "points": [[592.2033542610308, 2044.2338761902965, 0], [553.0645031729456, 3339.863293528878, 0]], "conditions": {"material": "CMSX-4", "am_type": "E-PBF", "load_ratio": "0.6", "test_type": "uniaxial", "temperature": "950", "surface_treatment": "", "heat_treatment": ""}, "metadata": {"dataset id": 1152, "metadata: title": "Effect of heat treatment on the high temperature fatigue life of single crystalline nickel base superalloy additively manufactured by means of selective electron beam melting", "metadata: authors": "Bartsch, Marion; Dennstedt, Anne; Koerner, Carolin; Lopez-Galilea, Inmaculada; Meid, Carla; Pistor, Julian; Ramsperger, Markus; Ruttert, Benjamin; Theisen, Werner", "metadata: source of the publication": "SCRIPTA MATERIALIA", "metadata: year of publication": 2019, "metadata: institution": "Friedrich Alexander Univ Erlangen Nurnberg; German Aerosp Ctr; Ruhr Univ Bochum", "metadata: country and region": "Germany", "metadata: funding agency": "German Research Foundation (DFG)", "metadata: doi": "10.1016/j.scriptamat.2019.05.002", "fatigue: types of fatigue data": "sn", "fatigue: method of extraction": "color and shape", "materials: name of the material": "CMSX-4", "am: types of am": "E-PBF", "am: am machine": "Arcam A2", "am: layer thickness (μm)": 50, "am: preheat temperature (°c)": 1000, "am: scan pattern": "snake", "am: layer scan rotation (°)": 90, "am: types of feedstock": "powder", "am: size of feedstock (μm)": "45, 105", "processing: processing sequence and parameters": "HT 1315 C, 0.583 hour; HT NaN C, NaN hour; SURF machine", "testing: types of fatigue tests": "uniaxial", "testing: fatigue temperature (°c)": 950, "testing: fatigue environment": "air", "testing: load ratio": 0.6, "testing: frequency (hz)": 0.25, "testing: load control": "force", "testing: specimens description": "circular cross-section", "testing: critical cross-section size of specimens (mm)": 2, "testing: stress concentration factor of specimens": 1, "rating score: rating score": 0.6486486486486487}}, {"id": "FatigueData-AM2022:1153", "name": "CMSX-4", "material_family": "CMSX", "points": [[553.0583922024501, 5804.521269123783, 0]], "conditions": {"material": "CMSX-4", "am_type": "E-PBF", "load_ratio": "0.6", "test_type": "uniaxial", "temperature": "950", "surface_treatment": "", "heat_treatment": ""}, "metadata": {"dataset id": 1153, "metadata: title": "Effect of heat treatment on the high temperature fatigue life of single crystalline nickel base superalloy additively manufactured by means of selective electron beam melting", "metadata: authors": "Bartsch, Marion; Dennstedt, Anne; Koerner, Carolin; Lopez-Galilea, Inmaculada; Meid, Carla; Pistor, Julian; Ramsperger, Markus; Ruttert, Benjamin; Theisen, Werner", "metadata: source of the publication": "SCRIPTA MATERIALIA", "metadata: year of publication": 2019, "metadata: institution": "Friedrich Alexander Univ Erlangen Nurnberg; German Aerosp Ctr; Ruhr Univ Bochum", "metadata: country and region": "Germany", "metadata: funding agency": "German Research Foundation (DFG)", "metadata: doi": "10.1016/j.scriptamat.2019.05.002", "fatigue: types of fatigue data": "sn", "fatigue: method of extraction": "color and shape", "materials: name of the material": "CMSX-4", "am: types of am": "E-PBF", "am: am machine": "Arcam A2", "am: layer thickness (μm)": 50, "am: preheat temperature (°c)": 1000, "am: scan pattern": "snake", "am: layer scan rotation (°)": 90, "am: types of feedstock": "powder", "am: size of feedstock (μm)": "45, 105", "processing: processing sequence and parameters": "HIP 1315 C, 0.583 hour, 1000 bar; HT NaN C, NaN hour; SURF machine", "testing: types of fatigue tests": "uniaxial", "testing: fatigue temperature (°c)": 950, "testing: fatigue environment": "air", "testing: load ratio": 0.6, "testing: frequency (hz)": 0.25, "testing: load control": "force", "testing: specimens description": "circular cross-section", "testing: critical cross-section size of specimens (mm)": 2, "testing: stress concentration factor of specimens": 1, "rating score: rating score": 0.6486486486486487}}, {"id": "FatigueData-AM2022:1154", "name": "IN718", "material_family": "IN718", "points": [[360.0884508473828, 237515.18810364028, 0], [337.4761690491849, 342940.2690989091, 0], [314.8364293776664, 3026792.141566141, 0], [292.2956024170338, 7172415.152779627, 0], [280.74662159970416, 33612116.47968506, 0], [247.16935395264517, 83944888.48687595, 0], [269.76299673380515, 107123664.1622394, 0]], "conditions": {"material": "IN718", "am_type": "L-PBF", "load_ratio": "0.1", "test_type": "uniaxial", "temperature": "25", "surface_treatment": "", "heat_treatment": ""}, "metadata": {"dataset id": 1154, "metadata: title": "Subsurface faceted cracking behavior of selective laser melting Ni-based superalloy under very high cycle fatigue", "metadata: authors": "Hu, Tianyi; Li, Cheng; Li, Wei; Li, Xiaolong; Sakai, Tatsuo; Sun, Rui; Wang, Ping; Zhang, Yucheng", "metadata: source of the publication": "SCRIPTA MATERIALIA", "metadata: year of publication": 2021, "metadata: institution": "Beijing Inst Technol; Qilu Univ Technol; Ritsumeikan Univ", "metadata: country and region": "Japan; Peoples R China", "metadata: funding agency": "National Natural Science Foundation of China (NSFC)", "metadata: doi": "10.1016/j.scriptamat.2020.11.001", "fatigue: types of fatigue data": "sn", "fatigue: method of extraction": "color and shape", "materials: name of the material": "IN718", "am: types of am": "L-PBF", "am: am machine": "EOS M280", "am: power (w)": 280, "am: scan speed (mm/s)": 960, "am: hatch space (μm)": 110, "am: layer thickness (μm)": 40, "am: direciton of specimen (°)": 90, "am: scan pattern": "cross-direction", "am: layer scan rotation (°)": 67, "am: types of feedstock": "powder", "processing: processing sequence and parameters": "NHT; SURF grind", "testing: types of fatigue tests": "uniaxial", "testing: fatigue temperature (°c)": 25, "testing: fatigue environment": "air", "testing: load ratio": 0.1, "testing: frequency (hz)": 100, "testing: fatigue machine": "electromagnetic resonant", "testing: load control": "force", "testing: specimens description": "circular cross-section", "testing: stress concentration factor of specimens": 1, "static mechanical properties: yield strength (mpa)": 809, "static mechanical properties: ultimate tensile strength (mpa)": 1035, "rating score: rating score": 0.8}}, {"id": "FatigueData-AM2022:1155", "name": "18Ni300", "material_family": "18Ni300", "points": [[348.02154551108026, 11708.863370611562, 0], [278.5713517930174, 39289.48111561727, 0], [222.32440883671632, 69714.19876674897, 0], [222.6049050203086, 84861.63953041649, 0], [198.71935572437783, 156728.01810151906, 0], [179.08581059475537, 380808.1445712483, 0], [159.23034818314855, 876087.0251756788, 0], [151.41482201447084, 989121.4253145893, 0]], "conditions": {"material": "18Ni300", "am_type": "L-PBF", "load_ratio": "0", "test_type": "uniaxial", "temperature": "25", "surface_treatment": "", "heat_treatment": ""}, "metadata": {"dataset id": 1155, "metadata: title": "Fatigue behaviour of selective laser melting steel components", "metadata: authors": "Capela, Carlos; Costa, Jose D. M.; Ferreira, J. A. Martins; Jesus, Joel S.; Santos, Luis M. S.", "metadata: source of the publication": "THEORETICAL AND APPLIED FRACTURE MECHANICS", "metadata: year of publication": 2016, "metadata: institution": "Polytech Inst Leiria; Univ Coimbra", "metadata: country and region": "Portugal", "metadata: doi": "10.1016/j.tafmec.2016.08.011", "fatigue: types of fatigue data": "sn", "fatigue: method of extraction": "color and shape", "materials: name of the material": "18Ni300", "am: types of am": "L-PBF", "am: am machine": "Concept Laser M3", "am: scan speed (mm/s)": 200, "am: direciton of specimen (°)": 90, "am: types of feedstock": "powder", "processing: processing sequence and parameters": "SURF polish", "testing: types of fatigue tests": "uniaxial", "testing: fatigue temperature (°c)": 25, "testing: fatigue environment": "air", "testing: load ratio": 0, "testing: frequency (hz)": "15, 20", "testing: fatigue machine": "Instron ElectroPuls E10000", "testing: load control": "force", "testing: specimens description": "circular cross-section; with drawing", "testing: critical cross-section size of specimens (mm)": 4, "testing: stress concentration factor of specimens": 1, "static mechanical properties: young's modulus (gpa)": 168, "static mechanical properties: ultimate tensile strength (mpa)": 1147, "static mechanical properties: elongation (%)": 5.12, "rating score: rating score": 0.6857142857142857}}, {"id": "FatigueData-AM2022:1156", "name": "18Ni300", "material_family": "18Ni300", "points": [[348.73981295173485, 12263.459755514423, 0], [279.4598821381546, 27397.698762367745, 0], [199.6217489874474, 93668.8128074919, 0], [179.8954049081217, 138311.23333061897, 0], [152.30533927662185, 239647.2878029581, 0], [152.30533927662185, 292667.0999975548, 0], [147.11350022711665, 440896.20187071094, 0]], "conditions": {"material": "18Ni300", "am_type": "L-PBF", "load_ratio": "0", "test_type": "uniaxial", "temperature": "25", "surface_treatment": "", "heat_treatment": ""}, "metadata": {"dataset id": 1156, "metadata: title": "Fatigue behaviour of selective laser melting steel components", "metadata: authors": "Capela, Carlos; Costa, Jose D. M.; Ferreira, J. A. Martins; Jesus, Joel S.; Santos, Luis M. S.", "metadata: source of the publication": "THEORETICAL AND APPLIED FRACTURE MECHANICS", "metadata: year of publication": 2016, "metadata: institution": "Polytech Inst Leiria; Univ Coimbra", "metadata: country and region": "Portugal", "metadata: doi": "10.1016/j.tafmec.2016.08.011", "fatigue: types of fatigue data": "sn", "fatigue: method of extraction": "color and shape", "materials: name of the material": "18Ni300", "am: types of am": "L-PBF", "am: am machine": "Concept Laser M3", "am: scan speed (mm/s)": 200, "am: direciton of specimen (°)": 90, "am: types of feedstock": "powder", "processing: processing sequence and parameters": "SURF polish", "testing: types of fatigue tests": "uniaxial", "testing: fatigue temperature (°c)": 25, "testing: fatigue environment": "air", "testing: load ratio": 0, "testing: frequency (hz)": "15, 20", "testing: fatigue machine": "Instron ElectroPuls E10000", "testing: load control": "displacement", "testing: specimens description": "circular cross-section; with drawing", "testing: critical cross-section size of specimens (mm)": 4, "testing: stress concentration factor of specimens": 1, "static mechanical properties: young's modulus (gpa)": 168, "static mechanical properties: ultimate tensile strength (mpa)": 1147, "static mechanical properties: elongation (%)": 5.12, "rating score: rating score": 0.6857142857142857}}, {"id": "FatigueData-AM2022:1157", "name": "Ti-6Al-4V", "material_family": "Ti", "points": [[295.07072362762256, 14874.14628395241, 0], [196.4256683731217, 86665.7953722451, 0], [196.87693426513, 101860.13777073268, 0], [176.52189527992908, 107007.20223895148, 0], [157.38939097192048, 196886.0671437803, 0], [167.53467426479136, 211864.37754101108, 0], [157.38939097192048, 411131.0653676256, 0], [148.0554626923038, 427169.1168908503, 0], [138.13552731719327, 2474447.7718373872, 1], [142.3758537929979, 2589438.622680084, 1]], "conditions": {"material": "Ti-6Al-4V", "am_type": "L-PBF", "load_ratio": "0", "test_type": "uniaxial", "temperature": "25", "surface_treatment": "", "heat_treatment": ""}, "metadata": {"dataset id": 1157, "metadata: title": "Fatigue strength of blunt V-notched specimens produced by selective laser melting of Ti-6Al-4V", "metadata: authors": "Berto, Filippo; Ferro, Paolo; Razavi, Seyed Mohammed Javad; Torgersen, Jan", "metadata: source of the publication": "THEORETICAL AND APPLIED FRACTURE MECHANICS", "metadata: year of publication": 2018, "metadata: institution": "Norwegian Univ Sci & Technol; Univ Padua", "metadata: country and region": "Italy; Norway", "metadata: doi": "10.1016/j.tafmec.2017.06.021", "fatigue: types of fatigue data": "sn", "fatigue: method of extraction": "color and shape", "materials: name of the material": "Ti-6Al-4V", "am: types of am": "L-PBF", "am: layer thickness (μm)": 60, "am: types of feedstock": "powder", "processing: processing sequence and parameters": "HT 650 C, 3 hour; SURF sandblast", "testing: types of fatigue tests": "uniaxial", "testing: fatigue temperature (°c)": 25, "testing: fatigue environment": "air", "testing: load ratio": 0, "testing: frequency (hz)": 10, "testing: fatigue machine": "MTS", "testing: load control": "force", "testing: specimens description": "rectangular cross-section; with drawing", "testing: critical cross-section size of specimens (mm)": "7, 3", "testing: stress concentration factor of specimens": 1, "rating score: rating score": 0.5714285714285714}}, {"id": "FatigueData-AM2022:1158", "name": "Ti-6Al-4V", "material_family": "Ti", "points": [[201.16969514473357, 14689.562062522853, 0], [181.03820556435198, 24961.01390976588, 0], [151.3103612258905, 41745.308592635265, 0], [151.3895581296592, 44745.47805485448, 0], [131.26089158742886, 74714.94740233888, 0], [110.94246497157822, 154335.2389369933, 0], [110.94246497157822, 214856.86073384277, 0], [100.23112010478417, 259306.9859462526, 0], [90.29952869696805, 1994247.0169195167, 1]], "conditions": {"material": "Ti-6Al-4V", "am_type": "L-PBF", "load_ratio": "0", "test_type": "uniaxial", "temperature": "25", "surface_treatment": "", "heat_treatment": ""}, "metadata": {"dataset id": 1158, "metadata: title": "Fatigue strength of blunt V-notched specimens produced by selective laser melting of Ti-6Al-4V", "metadata: authors": "Berto, Filippo; Ferro, Paolo; Razavi, Seyed Mohammed Javad; Torgersen, Jan", "metadata: source of the publication": "THEORETICAL AND APPLIED FRACTURE MECHANICS", "metadata: year of publication": 2018, "metadata: institution": "Norwegian Univ Sci & Technol; Univ Padua", "metadata: country and region": "Italy; Norway", "metadata: doi": "10.1016/j.tafmec.2017.06.021", "fatigue: types of fatigue data": "sn", "fatigue: method of extraction": "color and shape", "materials: name of the material": "Ti-6Al-4V", "am: types of am": "L-PBF", "am: layer thickness (μm)": 60, "am: types of feedstock": "powder", "processing: processing sequence and parameters": "HT 650 C, 3 hour; SURF sandblast", "testing: types of fatigue tests": "uniaxial", "testing: fatigue temperature (°c)": 25, "testing: fatigue environment": "air", "testing: load ratio": 0, "testing: frequency (hz)": 10, "testing: fatigue machine": "MTS", "testing: load control": "force", "testing: specimens description": "rectangular cross-section; with drawing", "testing: critical cross-section size of specimens (mm)": "5, 3", "testing: stress concentration factor of specimens": 6.8, "rating score: rating score": 0.5714285714285714}}, {"id": "FatigueData-AM2022:1159", "name": "AlSi10Mg", "material_family": "AlSi10Mg", "points": [[83.11139445494186, 28382.649961270905, 0], [98.9761273209549, 31696.11516863475, 0], [67.49226525198938, 44246.12597583211, 0], [51.75113592736972, 261899.86017766374, 0]], "conditions": {"material": "AlSi10Mg", "am_type": "L-PBF", "load_ratio": "0.1", "test_type": "uniaxial", "temperature": "25", "surface_treatment": "", "heat_treatment": ""}, "metadata": {"dataset id": 1159, "metadata: title": "Linking microstructure and processing defects to mechanical properties of selectively laser melted AlSi10Mg alloy", "metadata: authors": "Attallah, Moataz M.; Carr, J.; Evans, C.; Larrosa, N. O.; Loretto, M. H.; Read, N.; Tradowsky, U.; Wang, W.; Withers, Philip J.", "metadata: source of the publication": "THEORETICAL AND APPLIED FRACTURE MECHANICS", "metadata: year of publication": 2018, "metadata: institution": "Photon Laser Engn; Univ Birmingham; Univ Bristol; Univ Manchester", "metadata: country and region": "Germany; UK", "metadata: funding agency": "European Research Council (ERC); UK Research & Innovation (UKRI)Engineering & Physical Sciences Research Council (EPSRC)", "metadata: doi": "10.1016/j.tafmec.2018.09.011", "fatigue: types of fatigue data": "sn", "fatigue: method of extraction": "color and shape", "materials: name of the material": "AlSi10Mg", "am: types of am": "L-PBF", "am: am machine": "Concept Laser M2", "am: power (w)": 175, "am: scan speed (mm/s)": 1025, "am: hatch space (μm)": 97.5, "am: layer thickness (μm)": 30, "am: direciton of specimen (°)": 90, "am: am environment": "Ar", "am: scan pattern": "island", "am: layer scan rotation (°)": 90, "am: types of feedstock": "powder", "am: size of feedstock (μm)": "25, 50", "processing: processing sequence and parameters": "NHT; SURF machine; SURF polish", "testing: types of fatigue tests": "uniaxial", "testing: fatigue temperature (°c)": 25, "testing: fatigue environment": "air", "testing: load ratio": 0.1, "testing: frequency (hz)": 20, "testing: fatigue standard": "EN 6072", "testing: load control": "force", "testing: specimens description": "circular cross-section; with drawing", "testing: critical cross-section size of specimens (mm)": 3, "testing: stress concentration factor of specimens": 1, "rating score: rating score": 0.8285714285714286}}, {"id": "FatigueData-AM2022:1160", "name": "AlSi10Mg", "material_family": "AlSi10Mg", "points": [[83.29287348918987, 1679.9424930762311, 0], [99.08355437665782, 8346.976197405926, 0], [67.54775453385798, 20099.362044844103, 0], [51.815649867374006, 78590.89478560627, 0], [35.92856780534636, 738736.556222968, 0]], "conditions": {"material": "AlSi10Mg", "am_type": "L-PBF", "load_ratio": "0.1", "test_type": "uniaxial", "temperature": "25", "surface_treatment": "", "heat_treatment": ""}, "metadata": {"dataset id": 1160, "metadata: title": "Linking microstructure and processing defects to mechanical properties of selectively laser melted AlSi10Mg alloy", "metadata: authors": "Attallah, Moataz M.; Carr, J.; Evans, C.; Larrosa, N. O.; Loretto, M. H.; Read, N.; Tradowsky, U.; Wang, W.; Withers, Philip J.", "metadata: source of the publication": "THEORETICAL AND APPLIED FRACTURE MECHANICS", "metadata: year of publication": 2018, "metadata: institution": "Photon Laser Engn; Univ Birmingham; Univ Bristol; Univ Manchester", "metadata: country and region": "Germany; UK", "metadata: funding agency": "European Research Council (ERC); UK Research & Innovation (UKRI)Engineering & Physical Sciences Research Council (EPSRC)", "metadata: doi": "10.1016/j.tafmec.2018.09.011", "fatigue: types of fatigue data": "sn", "fatigue: method of extraction": "color and shape", "materials: name of the material": "AlSi10Mg", "am: types of am": "L-PBF", "am: am machine": "Concept Laser M2", "am: power (w)": 175, "am: scan speed (mm/s)": 1025, "am: hatch space (μm)": 97.5, "am: layer thickness (μm)": 30, "am: direciton of specimen (°)": 90, "am: am environment": "Ar", "am: scan pattern": "island", "am: layer scan rotation (°)": 90, "am: types of feedstock": "powder", "am: size of feedstock (μm)": "25, 50", "processing: processing sequence and parameters": "HT 520 C, 5 hour; HT 160 C, 12 hour; SURF machine; SURF polish", "testing: types of fatigue tests": "uniaxial", "testing: fatigue temperature (°c)": 25, "testing: fatigue environment": "air", "testing: load ratio": 0.1, "testing: frequency (hz)": 20, "testing: fatigue standard": "EN 6072", "testing: load control": "force", "testing: specimens description": "circular cross-section; with drawing", "testing: critical cross-section size of specimens (mm)": 3, "testing: stress concentration factor of specimens": 1, "rating score: rating score": 0.8285714285714286}}, {"id": "FatigueData-AM2022:1161", "name": "AlSi10Mg", "material_family": "AlSi10Mg", "points": [[83.28519344448655, 26021.927669118435, 0], [67.42960099328405, 66115.07981578575, 0], [51.70163906782873, 236094.5403691483, 0], [35.91644562334218, 1062325.3505168397, 0]], "conditions": {"material": "AlSi10Mg", "am_type": "L-PBF", "load_ratio": "0.1", "test_type": "uniaxial", "temperature": "25", "surface_treatment": "", "heat_treatment": ""}, "metadata": {"dataset id": 1161, "metadata: title": "Linking microstructure and processing defects to mechanical properties of selectively laser melted AlSi10Mg alloy", "metadata: authors": "Attallah, Moataz M.; Carr, J.; Evans, C.; Larrosa, N. O.; Loretto, M. H.; Read, N.; Tradowsky, U.; Wang, W.; Withers, Philip J.", "metadata: source of the publication": "THEORETICAL AND APPLIED FRACTURE MECHANICS", "metadata: year of publication": 2018, "metadata: institution": "Photon Laser Engn; Univ Birmingham; Univ Bristol; Univ Manchester", "metadata: country and region": "Germany; UK", "metadata: funding agency": "European Research Council (ERC); UK Research & Innovation (UKRI)Engineering & Physical Sciences Research Council (EPSRC)", "metadata: doi": "10.1016/j.tafmec.2018.09.011", "fatigue: types of fatigue data": "sn", "fatigue: method of extraction": "color and shape", "materials: name of the material": "AlSi10Mg", "am: types of am": "L-PBF", "am: am machine": "Concept Laser M2", "am: power (w)": 175, "am: scan speed (mm/s)": 1025, "am: hatch space (μm)": 97.5, "am: layer thickness (μm)": 30, "am: direciton of specimen (°)": 0, "am: am environment": "Ar", "am: scan pattern": "island", "am: layer scan rotation (°)": 90, "am: types of feedstock": "powder", "am: size of feedstock (μm)": "25, 50", "processing: processing sequence and parameters": "NHT; SURF machine; SURF polish", "testing: types of fatigue tests": "uniaxial", "testing: fatigue temperature (°c)": 25, "testing: fatigue environment": "air", "testing: load ratio": 0.1, "testing: frequency (hz)": 20, "testing: fatigue standard": "EN 6072", "testing: load control": "force", "testing: specimens description": "circular cross-section; with drawing", "testing: critical cross-section size of specimens (mm)": 3, "testing: stress concentration factor of specimens": 1, "rating score: rating score": 0.8285714285714286}}, {"id": "FatigueData-AM2022:1162", "name": "AlSi10Mg", "material_family": "AlSi10Mg", "points": [[83.24521365266114, 10911.499409416305, 0], [99.08355437665782, 12548.492322523305, 0]], "conditions": {"material": "AlSi10Mg", "am_type": "L-PBF", "load_ratio": "0.1", "test_type": "uniaxial", "temperature": "25", "surface_treatment": "", "heat_treatment": ""}, "metadata": {"dataset id": 1162, "metadata: title": "Linking microstructure and processing defects to mechanical properties of selectively laser melted AlSi10Mg alloy", "metadata: authors": "Attallah, Moataz M.; Carr, J.; Evans, C.; Larrosa, N. O.; Loretto, M. H.; Read, N.; Tradowsky, U.; Wang, W.; Withers, Philip J.", "metadata: source of the publication":
