Repository: yunyunfanfan/S-PA-CBB

# S-PA-CBB

Official research code, processed curve records, evaluation outputs, and manuscript source for:

> **From Physics to Selective Generation: Conditional Brownian Bridges for Sparse S–N Curve Reconstruction and Fatigue Decision-Making**

S-PA-CBB reconstructs a complete probabilistic stress–life (S–N) curve from only two to four observed fatigue tests. The method first fits an interpretable Basquin state, diagnoses whether that state is sufficient, and applies a ControlNet-style conditional Brownian-bridge residual only to curves that benefit from correction.

File: am2022_curves.json (part 72 of 98)
"THEORETICAL AND APPLIED FRACTURE MECHANICS", "metadata: year of publication": 2018, "metadata: institution": "Photon Laser Engn; Univ Birmingham; Univ Bristol; Univ Manchester", "metadata: country and region": "Germany; UK", "metadata: funding agency": "European Research Council (ERC); UK Research & Innovation (UKRI)Engineering & Physical Sciences Research Council (EPSRC)", "metadata: doi": "10.1016/j.tafmec.2018.09.011", "fatigue: types of fatigue data": "sn", "fatigue: method of extraction": "color and shape", "materials: name of the material": "AlSi10Mg", "am: types of am": "L-PBF", "am: am machine": "Concept Laser M2", "am: power (w)": 175, "am: scan speed (mm/s)": 1025, "am: hatch space (μm)": 97.5, "am: layer thickness (μm)": 30, "am: direciton of specimen (°)": 0, "am: am environment": "Ar", "am: scan pattern": "island", "am: layer scan rotation (°)": 90, "am: types of feedstock": "powder", "am: size of feedstock (μm)": "25, 50", "processing: processing sequence and parameters": "HT 520 C, 5 hour; HT 160 C, 12 hour; SURF machine; SURF polish", "testing: types of fatigue tests": "uniaxial", "testing: fatigue temperature (°c)": 25, "testing: fatigue environment": "air", "testing: load ratio": 0.1, "testing: frequency (hz)": 20, "testing: fatigue standard": "EN 6072", "testing: load control": "force", "testing: specimens description": "circular cross-section; with drawing", "testing: critical cross-section size of specimens (mm)": 3, "testing: stress concentration factor of specimens": 1, "rating score: rating score": 0.8285714285714286}}, {"id": "FatigueData-AM2022:1163", "name": "Ti-6Al-4V", "material_family": "Ti", "points": [[330.35790411112043, 10401.149949316212, 0], [222.5865345714468, 27290.13125939198, 0], [190.62873269778657, 47074.11147654298, 0], [140.40086972417149, 408406.89576931397, 0]], "conditions": {"material": "Ti-6Al-4V", "am_type": "L-PBF", "load_ratio": "-1", "test_type": "uniaxial", "temperature": "25", "surface_treatment": "", "heat_treatment": ""}, "metadata": {"dataset id": 1163, "metadata: title": "Surface roughness effect on multiaxial fatigue behavior of additive manufactured metals and its modeling", "metadata: authors": "Fatemi, Ali; Zhang, Jingzhe", "metadata: source of the publication": "THEORETICAL AND APPLIED FRACTURE MECHANICS", "metadata: year of publication": 2019, "metadata: institution": "Univ Memphis", "metadata: country and region": "USA", "metadata: funding agency": "Naval Air Systems Command (NAVAIR), US Navy", "metadata: doi": "10.1016/j.tafmec.2019.102260", "fatigue: types of fatigue data": "sn", "fatigue: method of extraction": "color and shape", "materials: name of the material": "Ti-6Al-4V", "am: types of am": "L-PBF", "am: am machine": "Renishaw AM250", "am: power (w)": 400, "am: scan speed (mm/s)": 1000, "am: hatch space (μm)": 160, "am: layer thickness (μm)": 50, "am: layer scan rotation (°)": 67, "am: types of feedstock": "powder", "am: size of feedstock (μm)": "15, 45", "processing: processing sequence and parameters": "HT 700 C, 1 hour; SURF as-built", "testing: types of fatigue tests": "uniaxial", "testing: fatigue temperature (°c)": 25, "testing: fatigue environment": "air", "testing: load ratio": -1, "testing: frequency (hz)": "0.25, 12", "testing: fatigue machine": "hydraulic", "testing: load control": "force", "testing: specimens description": "annular cross-section; with drawing; ASTM E2207", "testing: critical cross-section size of specimens (mm)": "15.2, 12.7", "testing: stress concentration factor of specimens": 1, "rating score: rating score": 0.7428571428571429}}, {"id": "FatigueData-AM2022:1164", "name": "Ti-6Al-4V", "material_family": "Ti", "points": [[349.0055319816338, 44394.03995349179, 0], [267.8622386813834, 85470.84803602123, 0], [204.5867932391028, 96452.5867753973, 0], [205.0477695651851, 122839.93097935268, 0]], "conditions": {"material": "Ti-6Al-4V", "am_type": "L-PBF", "load_ratio": "-1", "test_type": "uniaxial", "temperature": "25", "surface_treatment": "", "heat_treatment": ""}, "metadata": {"dataset id": 1164, "metadata: title": "Surface roughness effect on multiaxial fatigue behavior of additive manufactured metals and its modeling", "metadata: authors": "Fatemi, Ali; Zhang, Jingzhe", "metadata: source of the publication": "THEORETICAL AND APPLIED FRACTURE MECHANICS", "metadata: year of publication": 2019, "metadata: institution": "Univ Memphis", "metadata: country and region": "USA", "metadata: funding agency": "Naval Air Systems Command (NAVAIR), US Navy", "metadata: doi": "10.1016/j.tafmec.2019.102260", "fatigue: types of fatigue data": "sn", "fatigue: method of extraction": "color and shape", "materials: name of the material": "Ti-6Al-4V", "am: types of am": "L-PBF", "am: am machine": "Renishaw AM250", "am: power (w)": 400, "am: scan speed (mm/s)": 1000, "am: hatch space (μm)": 160, "am: layer thickness (μm)": 50, "am: layer scan rotation (°)": 67, "am: types of feedstock": "powder", "am: size of feedstock (μm)": "15, 45", "processing: processing sequence and parameters": "HT 700 C, 1 hour; SURF machine; SURF polish", "testing: types of fatigue tests": "uniaxial", "testing: fatigue temperature (°c)": 25, "testing: fatigue environment": "air", "testing: load ratio": -1, "testing: frequency (hz)": "0.25, 12", "testing: fatigue machine": "hydraulic", "testing: load control": "force", "testing: specimens description": "annular cross-section; with drawing; ASTM E2207", "testing: critical cross-section size of specimens (mm)": "15.2, 12.7", "testing: stress concentration factor of specimens": 1, "rating score: rating score": 0.7428571428571429}}, {"id": "FatigueData-AM2022:1165", "name": "17-4 PH", "material_family": "17", "points": [[400.04538502384975, 36534.66176866498, 0], [500.6152528927496, 90846.41166424853, 0], [350.0188639312433, 190745.1592218671, 0], [249.27270499280647, 292370.59122992295, 0], [249.36460758422058, 623846.6154334461, 0], [274.4011852069971, 679748.1654205022, 0], [299.74574887453053, 844573.3831020728, 0], [224.23825784469514, 1007039.1137425943, 0], [299.71716952659784, 1426000.1991073664, 0], [199.37846701235313, 10058856.04102398, 1], [223.96487173698225, 10083266.811135631, 1]], "conditions": {"material": "17-4 PH", "am_type": "L-PBF", "load_ratio": "-1", "test_type": "uniaxial", "temperature": "25", "surface_treatment": "", "heat_treatment": ""}, "metadata": {"dataset id": 1165, "metadata: title": "High cycle fatigue behavior and life prediction for additively manufactured 17-4 PH stainless steel: Effect of sub-surface porosity and surface roughness", "metadata: authors": "Beretta, Stefano; Nezhadfar, P. D.; Romano, Simone; Seifi, Mohsen; Shamsaei, Nima", "metadata: source of the publication": "THEORETICAL AND APPLIED FRACTURE MECHANICS", "metadata: year of publication": 2020, "metadata: institution": "ASTM Int; Auburn Univ; Case Western Reserve Univ; Politecn Milan", "metadata: country and region": "Italy; USA", "metadata: funding agency": "Italian Ministry for Education, University and Research (MIUR); NASA; National Science Foundation (NSF)", "metadata: doi": "10.1016/j.tafmec.2020.102477", "fatigue: types of fatigue data": "sn", "fatigue: method of extraction": "color and shape", "materials: name of the material": "17-4 PH", "am: types of am": "L-PBF", "am: am machine": "EOS M290", "am: power (w)": 220, "am: scan speed (mm/s)": 755.5, "am: hatch space (μm)": 100, "am: layer thickness (μm)": 40, "am: direciton of specimen (°)": 90, "am: am environment": "N2", "am: types of feedstock": "powder", "am: size of feedstock (μm)": "15, 45", "processing: processing sequence and parameters": "HT 1050 C, 0.5 hour; HT 552 C, 4 hour; SURF as-built", "testing: types of fatigue tests": "uniaxial", "testing: fatigue temperature (°c)": 25, "testing: fatigue environment": "air", "testing: load ratio": -1, "testing: frequency (hz)": 80, "testing: fatigue machine": "Rumul Testronic", "testing: load control": "force", "testing: specimens description": "circular cross-section; with drawing; ASTM E466", "testing: critical cross-section size of specimens (mm)": 5, "testing: stress concentration factor of specimens": 1, "static mechanical properties: yield strength (mpa)": 1140, "static mechanical properties: ultimate tensile strength (mpa)": 1167, "static mechanical properties: elongation (%)": 30, "rating score: rating score": 0.8571428571428571}}, {"id": "FatigueData-AM2022:1166", "name": "17-4 PH", "material_family": "17", "points": [[700.7819305394656, 86275.12246946138, 0], [551.5189045397061, 139067.57730935098, 0], [602.0685584428563, 233047.4543752968, 0], [602.4517557592826, 313365.34903425793, 0], [499.9214839087398, 7996368.550129138, 0], [400.79439696703884, 10058856.04102398, 1]], "conditions": {"material": "17-4 PH", "am_type": "L-PBF", "load_ratio": "-1", "test_type": "uniaxial", "temperature": "25", "surface_treatment": "", "heat_treatment": ""}, "metadata": {"dataset id": 1166, "metadata: title": "High cycle fatigue behavior and life prediction for additively manufactured 17-4 PH stainless steel: Effect of sub-surface porosity and surface roughness", "metadata: authors": "Beretta, Stefano; Nezhadfar, P. D.; Romano, Simone; Seifi, Mohsen; Shamsaei, Nima", "metadata: source of the publication": "THEORETICAL AND APPLIED FRACTURE MECHANICS", "metadata: year of publication": 2020, "metadata: institution": "ASTM Int; Auburn Univ; Case Western Reserve Univ; Politecn Milan", "metadata: country and region": "Italy; USA", "metadata: funding agency": "Italian Ministry for Education, University and Research (MIUR); NASA; National Science Foundation (NSF)", "metadata: doi": "10.1016/j.tafmec.2020.102477", "fatigue: types of fatigue data": "sn", "fatigue: method of extraction": "color and shape", "materials: name of the material": "17-4 PH", "am: types of am": "L-PBF", "am: am machine": "EOS M290", "am: power (w)": 220, "am: scan speed (mm/s)": 755.5, "am: hatch space (μm)": 100, "am: layer thickness (μm)": 40, "am: direciton of specimen (°)": 90, "am: am environment": "N2", "am: types of feedstock": "powder", "am: size of feedstock (μm)": "15, 45", "processing: processing sequence and parameters": "HT 1050 C, 0.5 hour; HT 552 C, 4 hour; SURF shallow machine", "testing: types of fatigue tests": "uniaxial", "testing: fatigue temperature (°c)": 25, "testing: fatigue environment": "air", "testing: load ratio": -1, "testing: frequency (hz)": 80, "testing: fatigue machine": "Rumul Testronic", "testing: load control": "force", "testing: specimens description": "circular cross-section; with drawing; ASTM E466", "testing: critical cross-section size of specimens (mm)": 5, "testing: stress concentration factor of specimens": 1, "static mechanical properties: yield strength (mpa)": 1140, "static mechanical properties: ultimate tensile strength (mpa)": 1167, "static mechanical properties: elongation (%)": 30, "rating score: rating score": 0.8571428571428571}}, {"id": "FatigueData-AM2022:1167", "name": "17-4 PH", "material_family": "17", "points": [[700.3987332230392, 76894.19227719259, 0], [500.4240444104591, 246233.62797716697, 0], [600.1946799809022, 267582.651131724, 0], [700.9805536011019, 342499.1876593003, 0], [601.0106875650876, 498846.51969808765, 0], [399.6448050177593, 10098676.931966804, 1]], "conditions": {"material": "17-4 PH", "am_type": "L-PBF", "load_ratio": "-1", "test_type": "uniaxial", "temperature": "25", "surface_treatment": "", "heat_treatment": ""}, "metadata": {"dataset id": 1167, "metadata: title": "High cycle fatigue behavior and life prediction for additively manufactured 17-4 PH stainless steel: Effect of sub-surface porosity and surface roughness", "metadata: authors": "Beretta, Stefano; Nezhadfar, P. D.; Romano, Simone; Seifi, Mohsen; Shamsaei, Nima", "metadata: source of the publication": "THEORETICAL AND APPLIED FRACTURE MECHANICS", "metadata: year of publication": 2020, "metadata: institution": "ASTM Int; Auburn Univ; Case Western Reserve Univ; Politecn Milan", "metadata: country and region": "Italy; USA", "metadata: funding agency": "Italian Ministry for Education, University and Research (MIUR); NASA; National Science Foundation (NSF)", "metadata: doi": "10.1016/j.tafmec.2020.102477", "fatigue: types of fatigue data": "sn", "fatigue: method of extraction": "color and shape", "materials: name of the material": "17-4 PH", "am: types of am": "L-PBF", "am: am machine": "EOS M290", "am: power (w)": 220, "am: scan speed (mm/s)": 755.5, "am: hatch space (μm)": 100, "am: layer thickness (μm)": 40, "am: direciton of specimen (°)": 90, "am: am environment": "N2", "am: types of feedstock": "powder", "am: size of feedstock (μm)": "15, 45", "processing: processing sequence and parameters": "HT 1050 C, 0.5 hour; HT 552 C, 4 hour; SURF deep machine", "testing: types of fatigue tests": "uniaxial", "testing: fatigue temperature (°c)": 25, "testing: fatigue environment": "air", "testing: load ratio": -1, "testing: frequency (hz)": 80, "testing: fatigue machine": "Rumul Testronic", "testing: load control": "force", "testing: specimens description": "circular cross-section; with drawing; ASTM E466", "testing: critical cross-section size of specimens (mm)": 5, "testing: stress concentration factor of specimens": 1, "static mechanical properties: yield strength (mpa)": 1140, "static mechanical properties: ultimate tensile strength (mpa)": 1167, "static mechanical properties: elongation (%)": 30, "rating score: rating score": 0.8571428571428571}}, {"id": "FatigueData-AM2022:1168", "name": "Ti-6Al-4V", "material_family": "Ti", "points": [[368.0403359206005, 101269.79077287803, 0], [349.3274696526275, 112823.48046630205, 0], [299.27372286550445, 131851.9874998854, 0], [321.8038439796495, 251707.62875327782, 0], [295.44158493447, 1708329.0402660957, 0]], "conditions": {"material": "Ti-6Al-4V", "am_type": "L-PBF", "load_ratio": "-1", "test_type": "uniaxial", "temperature": "25", "surface_treatment": "", "heat_treatment": ""}, "metadata": {"dataset id": 1168, "metadata: title": "Surface roughness effect of SLM and EBM Ti-6Al-4V on multiaxial high cycle fatigue", "metadata: authors": "Brugger, Charles; El May, Mohamed; Saintier, Nicolas; Vayssette, Bastien", "metadata: source of the publication": "THEORETICAL AND APPLIED FRACTURE MECHANICS", "metadata: year of publication": 2020, "metadata: institution": "Arts & Metiers ParisTech", "metadata: country and region": "France", "metadata: funding agency": "AGB Corp.; Airbus; Polyshape; Region Nouvelle-Aquitaine; Stellia aerospace", "metadata: doi": "10.1016/j.tafmec.2020.102581", "fatigue: types of fatigue data": "sn", "fatigue: method of extraction": "color and shape", "materials: name of the material": "Ti-6Al-4V", "am: types of am": "L-PBF", "am: am machine": "EOS M280", "am: layer thickness (μm)": 30, "am: direciton of specimen (°)": 90, "am: types of feedstock": "powder", "processing: processing sequence and parameters": "HT NaN C, NaN hour; HIP NaN C, NaN hour, NaN bar; SURF as-built", "testing: types of fatigue tests": "uniaxial", "testing: fatigue temperature (°c)": 25, "testing: fatigue environment": "air", "testing: load ratio": -1, "testing: frequency (hz)": 50, "testing: load control": "force", "testing: specimens description": "rectangular cross-section", "testing: stress concentration factor of specimens": 1, "rating score: rating score": 0.5714285714285714}}, {"id": "FatigueData-AM2022:1169", "name": "Ti-6Al-4V", "material_family": "Ti", "points": [[397.20191016668787, 101887.85691871493, 0], [397.1861799211095, 121237.73751210418, 0], [347.1324331339864, 160721.06410354466, 0], [297.6261346227255, 194733.75437783689, 0], [297.0734429316706, 316613.68343087286, 0]], "conditions": {"material": "Ti-6Al-4V", "am_type": "L-PBF", "load_ratio": "-1", "test_type": "uniaxial", "temperature": "25", "surface_treatment": "", "heat_treatment": ""}, "metadata": {"dataset id": 1169, "metadata: title": "Surface roughness effect of SLM and EBM Ti-6Al-4V on multiaxial high cycle fatigue", "metadata: authors": "Brugger, Charles; El May, Mohamed; Saintier, Nicolas; Vayssette, Bastien", "metadata: source of the publication": "THEORETICAL AND APPLIED FRACTURE MECHANICS", "metadata: year of publication": 2020, "metadata: institution": "Arts & Metiers ParisTech", "metadata: country and region": "France", "metadata: funding agency": "AGB Corp.; Airbus; Polyshape; Region Nouvelle-Aquitaine; Stellia aerospace", "metadata: doi": "10.1016/j.tafmec.2020.102581", "fatigue: types of fatigue data": "sn", "fatigue: method of extraction": "color and shape", "materials: name of the material": "Ti-6Al-4V", "am: types of am": "L-PBF", "am: am machine": "EOS M280", "am: layer thickness (μm)": 30, "am: direciton of specimen (°)": 90, "am: types of feedstock": "powder", "processing: processing sequence and parameters": "HT NaN C, NaN hour; HIP NaN C, NaN hour, NaN bar", "testing: types of fatigue tests": "uniaxial", "testing: fatigue temperature (°c)": 25, "testing: fatigue environment": "air", "testing: load ratio": -1, "testing: frequency (hz)": 50, "testing: load control": "force", "testing: specimens description": "rectangular cross-section; notch 3", "testing: stress concentration factor of specimens": 1, "rating score: rating score": 0.5428571428571428}}, {"id": "FatigueData-AM2022:1170", "name": "Ti-6Al-4V", "material_family": "Ti", "points": [[240.7119849817212, 14864.970332703502, 0], [267.4603300069163, 131689.3470881733, 0]], "conditions": {"material": "Ti-6Al-4V", "am_type": "L-PBF", "load_ratio": "-1", "test_type": "uniaxial", "temperature": "25", "surface_treatment": "", "heat_treatment": ""}, "metadata": {"dataset id": 1170, "metadata: title": "Surface roughness effect of SLM and EBM Ti-6Al-4V on multiaxial high cycle fatigue", "metadata: authors": "Brugger, Charles; El May, Mohamed; Saintier, Nicolas; Vayssette, Bastien", "metadata: source of the publication": "THEORETICAL AND APPLIED FRACTURE MECHANICS", "metadata: year of publication": 2020, "metadata: institution": "Arts & Metiers ParisTech", "metadata: country and region": "France", "metadata: funding agency": "AGB Corp.; Airbus; Polyshape; Region Nouvelle-Aquitaine; Stellia aerospace", "metadata: doi": "10.1016/j.tafmec.2020.102581", "fatigue: types of fatigue data": "sn", "fatigue: method of extraction": "color and shape", "materials: name of the material": "Ti-6Al-4V", "am: types of am": "L-PBF", "am: am machine": "EOS M280", "am: layer thickness (μm)": 30, "am: direciton of specimen (°)": 90, "am: types of feedstock": "powder", "processing: processing sequence and parameters": "HT NaN C, NaN hour; HIP NaN C, NaN hour, NaN bar", "testing: types of fatigue tests": "uniaxial", "testing: fatigue temperature (°c)": 25, "testing: fatigue environment": "air", "testing: load ratio": -1, "testing: frequency (hz)": 50, "testing: load control": "force", "testing: specimens description": "rectangular cross-section; notch 1", "testing: stress concentration factor of specimens": 1, "rating score: rating score": 0.5428571428571428}}, {"id": "FatigueData-AM2022:1171", "name": "Ti-6Al-4V", "material_family": "Ti", "points": [[175.35902636916836, 112052.48691035208, 0], [181.89040479760118, 308238.2440489307, 0], [138.64804428044258, 920909.4878825406, 0]], "conditions": {"material": "Ti-6Al-4V", "am_type": "L-PBF", "load_ratio": "-1", "test_type": "uniaxial", "temperature": "25", "surface_treatment": "", "heat_treatment": ""}, "metadata": {"dataset id": 1171, "metadata: title": "Surface roughness effect of SLM and EBM Ti-6Al-4V on multiaxial high cycle fatigue", "metadata: authors": "Brugger, Charles; El May, Mohamed; Saintier, Nicolas; Vayssette, Bastien", "metadata: source of the publication": "THEORETICAL AND APPLIED FRACTURE MECHANICS", "metadata: year of publication": 2020, "metadata: institution": "Arts & Metiers ParisTech", "metadata: country and region": "France", "metadata: funding agency": "AGB Corp.; Airbus; Polyshape; Region Nouvelle-Aquitaine; Stellia aerospace", "metadata: doi": "10.1016/j.tafmec.2020.102581", "fatigue: types of fatigue data": "sn", "fatigue: method of extraction": "color and shape", "materials: name of the material": "Ti-6Al-4V", "am: types of am": "L-PBF", "am: am machine": "EOS M280", "am: layer thickness (μm)": 30, "am: direciton of specimen (°)": 90, "am: types of feedstock": "powder", "processing: processing sequence and parameters": "HT NaN C, NaN hour; HIP NaN C, NaN hour, NaN bar", "testing: types of fatigue tests": "uniaxial", "testing: fatigue temperature (°c)": 25, "testing: fatigue environment": "air", "testing: load ratio": -1, "testing: frequency (hz)": 50, "testing: load control": "force", "testing: specimens description": "rectangular cross-section; notch 2", "testing: stress concentration factor of specimens": 1, "rating score: rating score": 0.5428571428571428}}, {"id": "FatigueData-AM2022:1172", "name": "Ti-6Al-4V", "material_family": "Ti", "points": [[599.3296020208522, 29685.046159342044, 0], [600.2466490007179, 74784.86948475604, 0], [600.5840626728415, 80261.15415107827, 0], [575.2658421456698, 92765.53919332233, 0], [550.4943656204938, 260634.45667700723, 0], [550.2850352906211, 454923.5924409747, 0], [525.4729352716344, 1080085.0991153405, 0], [498.8267412929162, 1147343.019127557, 0], [498.65803445685447, 1424770.8358334678, 0], [525.3042284355728, 1967414.1031073863, 1], [299.5599197602713, 1970530.7783196687, 1], [473.8459344378677, 1977059.049986817, 1], [498.65803445685447, 1981423.2421486822, 1]], "conditions": {"material": "Ti-6Al-4V", "am_type": "L-PBF", "load_ratio": "-1", "test_type": "uniaxial", "temperature": "25", "surface_treatment": "", "heat_treatment": ""}, "metadata": {"dataset id": 1172, "metadata: title": "Surface roughness effect of SLM and EBM Ti-6Al-4V on multiaxial high cycle fatigue", "metadata: authors": "Brugger, Charles; El May, Mohamed; Saintier, Nicolas; Vayssette, Bastien", "metadata: source of the publication": "THEORETICAL AND APPLIED FRACTURE MECHANICS", "metadata: year of publication": 2020, "metadata: institution": "Arts & Metiers ParisTech", "metadata: country and region": "France", "metadata: funding agency": "AGB Corp.; Airbus; Polyshape; Region Nouvelle-Aquitaine; Stellia aerospace", "metadata: doi": "10.1016/j.tafmec.2020.102581", "fatigue: types of fatigue data": "sn", "fatigue: method of extraction": "color and shape", "materials: name of the material": "Ti-6Al-4V", "am: types of am": "L-PBF", "am: am machine": "EOS M280", "am: layer thickness (μm)": 30, "am: direciton of specimen (°)": 90, "am: types of feedstock": "powder", "processing: processing sequence and parameters": "HT NaN C, NaN hour; HIP NaN C, NaN hour, NaN bar; SURF machine", "testing: types of fatigue tests": "uniaxial", "testing: fatigue temperature (°c)": 25, "testing: fatigue environment": "air", "testing: load ratio": -1, "testing: frequency (hz)": 50, "testing: load control": "force", "testing: specimens description": "circular cross-section; with drawing", "testing: critical cross-section size of specimens (mm)": 7.98, "testing: stress concentration factor of specimens": 1, "rating score: rating score": 0.6}}, {"id": "FatigueData-AM2022:1173", "name": "Ti-6Al-4V", "material_family": "Ti", "points": [[299.89733343239465, 108033.40264372683, 0], [324.2295465043611, 124473.50621243415, 0], [273.2671569612453, 227465.48238711958, 0], [223.45823257964113, 261147.3177188575, 0], [222.37247876371373, 267150.44176617893, 0], [248.6812590703087, 272936.6446855863, 0], [248.84996590637033, 286616.0155548746, 0], [210.37735522590103, 288795.59413049783, 0], [249.01867274243207, 337975.95638340875, 0], [224.03786588738356, 346175.6149203709, 0], [198.64613256065434, 1971477.6544329287, 1], [223.3630385431371, 1979520.3935058268, 1], [199.00648410881215, 1984408.1118119822, 1], [199.00648410881215, 1984408.1118119822, 1], [223.7004522152603, 1984562.1099112397, 1], [198.55093852415027, 1986751.279743889, 1]], "conditions": {"material": "Ti-6Al-4V", "am_type": "L-PBF", "load_ratio": "-1", "test_type": "uniaxial", "temperature": "25", "surface_treatment": "", "heat_treatment": ""}, "metadata": {"dataset id": 1173, "metadata: title": "Surface roughness effect of SLM and EBM Ti-6Al-4V on multiaxial high cycle fatigue", "metadata: authors": "Brugger, Charles; El May, Mohamed; Saintier, Nicolas; Vayssette, Bastien", "metadata: source of the publication": "THEORETICAL AND APPLIED FRACTURE MECHANICS", "metadata: year of publication": 2020, "metadata: institution": "Arts & Metiers ParisTech", "metadata: country and region": "France", "metadata: funding agency": "AGB Corp.; Airbus; Polyshape; Region Nouvelle-Aquitaine; Stellia aerospace", "metadata: doi": "10.1016/j.tafmec.2020.102581", "fatigue: types of fatigue data": "sn", "fatigue: method of extraction": "color and shape", "materials: name of the material": "Ti-6Al-4V", "am: types of am": "L-PBF", "am: am machine": "EOS M280", "am: layer thickness (μm)": 30, "am: direciton of specimen (°)": 90, "am: types of feedstock": "powder", "processing: processing sequence and parameters": "HT NaN C, NaN hour; HIP NaN C, NaN hour, NaN bar; SURF as-built", "testing: types of fatigue tests": "uniaxial", "testing: fatigue temperature (°c)": 25, "testing: fatigue environment": "air", "testing: load ratio": -1, "testing: frequency (hz)": 50, "testing: load control": "force", "testing: specimens description": "circular cross-section; with drawing", "testing: critical cross-section size of specimens (mm)": 7.98, "testing: stress concentration factor of specimens": 1, "rating score: rating score": 0.6}}, {"id": "FatigueData-AM2022:1174", "name": "Ti-6Al-4V", "material_family": "Ti", "points": [[249.17491178302086, 175785.4066043958, 0], [235.0280116046061, 244291.05185482797, 0], [198.5072053993314, 378188.3705726166, 0], [224.19903038249856, 444487.4146368492, 0], [224.31143685954103, 690761.6500404797, 0], [223.93998951828587, 1967173.479690912, 1], [199.17388330482052, 1972532.5793600967, 1], [199.0894539871801, 1974691.6048790407, 1]], "conditions": {"material": "Ti-6Al-4V", "am_type": "L-PBF", "load_ratio": "-1", "test_type": "uniaxial", "temperature": "25", "surface_treatment": "", "heat_treatment": ""}, "metadata": {"dataset id": 1174, "metadata: title": "Surface roughness effect of SLM and EBM Ti-6Al-4V on multiaxial high cycle fatigue", "metadata: authors": "Brugger, Charles; El May, Mohamed; Saintier, Nicolas; Vayssette, Bastien", "metadata: source of the publication": "THEORETICAL AND APPLIED FRACTURE MECHANICS", "metadata: year of publication": 2020, "metadata: institution": "Arts & Metiers ParisTech", "metadata: country and region": "France", "metadata: funding agency": "AGB Corp.; Airbus; Polyshape; Region Nouvelle-Aquitaine; Stellia aerospace", "metadata: doi": "10.1016/j.tafmec.2020.102581", "fatigue: types of fatigue data": "sn", "fatigue: method of extraction": "color and shape", "materials: name of the material": "Ti-6Al-4V", "am: types of am": "L-PBF", "am: am machine": "EOS M280", "am: layer thickness (μm)": 30, "am: direciton of specimen (°)": 90, "am: types of feedstock": "powder", "processing: processing sequence and parameters": "HT NaN C, NaN hour; HIP NaN C, NaN hour, NaN bar; SURF chemical polish", "testing: types of fatigue tests": "uniaxial", "testing: fatigue temperature (°c)": 25, "testing: fatigue environment": "air", "testing: load ratio": -1, "testing: frequency (hz)": 50, "testing: load control": "force", "testing: specimens description": "circular cross-section; with drawing", "testing: critical cross-section size of specimens (mm)": 7.98, "testing: stress concentration factor of specimens": 1, "rating score: rating score": 0.6}}, {"id": "FatigueData-AM2022:1175", "name": "Ti-6Al-4V", "material_family": "Ti", "points": [[200.2631711910447, 224710.36771134316, 0], [174.63705863742408, 405555.5923077111, 0], [148.4063026492996, 530044.4611599275, 0], [173.87315898559862, 648982.5233632167, 0], [149.07482530117142, 2012842.9755191675, 1], [148.78665934750845, 2016035.3072476657, 1]], "conditions": {"material": "Ti-6Al-4V", "am_type": "E-PBF", "load_ratio": "-1", "test_type": "uniaxial", "temperature": "25", "surface_treatment": "", "heat_treatment": ""}, "metadata": {"dataset id": 1175, "metadata: title": "Surface roughness effect of SLM and EBM Ti-6Al-4V on multiaxial high cycle fatigue", "metadata: authors": "Brugger, Charles; El May, Mohamed; Saintier, Nicolas; Vayssette, Bastien", "metadata: source of the publication": "THEORETICAL AND APPLIED FRACTURE MECHANICS", "metadata: year of publication": 2020, "metadata: institution": "Arts & Metiers ParisTech", "metadata: country and region": "France", "metadata: funding agency": "AGB Corp.; Airbus; Polyshape; Region Nouvelle-Aquitaine; Stellia aerospace", "metadata: doi": "10.1016/j.tafmec.2020.102581", "fatigue: types of fatigue data": "sn", "fatigue: method of extraction": "color and shape", "materials: name of the material": "Ti-6Al-4V", "am: types of am": "E-PBF", "am: am machine": "Arcam A2", "am: direciton of specimen (°)": 90, "am: types of feedstock": "powder", "processing: processing sequence and parameters": "HT NaN C, NaN hour; HIP NaN C, NaN hour, NaN bar; SURF chemical polish", "testing: types of fatigue tests": "uniaxial", "testing: fatigue temperature (°c)": 25, "testing: fatigue environment": "air", "testing: load ratio": -1, "testing: frequency (hz)": 50, "testing: load control": "force", "testing: specimens description": "circular cross-section; with drawing", "testing: critical cross-section size of specimens (mm)": 7.98, "testing: stress concentration factor of specimens": 1, "rating score: rating score": 0.5405405405405406}}, {"id": "FatigueData-AM2022:1176", "name": "Ti-6Al-4V", "material_family": "Ti", "points": [[195.89813529205844, 109571.94861819276, 0], [158.26634683814572, 193539.45522125697, 0], [121.08935158449944, 237607.93796280713, 0], [170.59560356940395, 282278.3968626468, 0], [145.1927037093828, 294558.8998910332, 0], [132.6153181789564, 310103.53111552185, 0], [131.69216230980948, 383588.27744292945, 0], [119.96857332100392, 449561.42727788736, 0], [132.11906058061993, 524795.3908876488, 0], [109.16814020134525, 546737.3563900874, 0], [108.42375380384058, 655687.9001142682, 0], [108.67188260300877, 893509.3694018071, 0], [95.31005985848756, 2010792.4262270518, 1], [108.24498433219834, 2021149.6539292957, 1], [95.41947000260373, 2021149.6539292957, 1], [108.60252327548271, 2022598.4714000518, 1], [95.31005985848756, 2022986.7532707227, 1]], "conditions": {"material": "Ti-6Al-4V", "am_type": "E-PBF", "load_ratio": "-1", "test_type": "uniaxial", "temperature": "25", "surface_treatment": "", "heat_treatment": ""}, "metadata": {"dataset id": 1176, "metadata: title": "Surface roughness effect of SLM and EBM Ti-6Al-4V on multiaxial high cycle fatigue", "metadata: authors": "Brugger, Charles; El May, Mohamed; Saintier, Nicolas; Vayssette, Bastien", "metadata: source of the publication": "THEORETICAL AND APPLIED FRACTURE MECHANICS", "metadata: year of publication": 2020, "metadata: institution": "Arts & Metiers ParisTech", "metadata: country and region": "France", "metadata: funding agency": "AGB Corp.; Airbus; Polyshape; Region Nouvelle-Aquitaine; Stellia aerospace", "metadata: doi": "10.1016/j.tafmec.2020.102581", "fatigue: types of fatigue data": "sn", "fatigue: method of extraction": "color and shape", "materials: name of the material": "Ti-6Al-4V", "am: types of am": "E-PBF", "am: am machine": "Arcam A2", "am: direciton of specimen (°)": 90, "am: types of feedstock": "powder", "processing: processing sequence and parameters": "HT NaN C, NaN hour; HIP NaN C, NaN hour, NaN bar; SURF as-built", "testing: types of fatigue tests": "uniaxial", "testing: fatigue temperature (°c)": 25, "testing: fatigue environment": "air", "testing: load ratio": -1, "testing: frequency (hz)": 50, "testing: load control": "force", "testing: specimens description": "circular cross-section; with drawing", "testing: critical cross-section size of specimens (mm)": 7.98, "testing: stress concentration factor of specimens": 1, "rating score: rating score": 0.5405405405405406}}, {"id": "FatigueData-AM2022:1177", "name": "AlSi10Mg", "material_family": "AlSi10Mg", "points": [[62.44396955478765, 29545.27181722821, 0], [54.3119126116694, 57182.77773521452, 0], [52.109127820555344, 61908.05067104755, 0], [47.75020965568994, 108423.33757568107, 0], [42.55645206353024, 142670.74081953106, 0], [50.03217272052559, 206206.37053203938, 0], [42.387805743563085, 287433.7721314444, 0], [40.09150835355291, 523438.96192174504, 0], [37.51472509141898, 1096364.1660162657, 0], [25.05605439427019, 1988236.3718039247, 1]], "conditions": {"material": "AlSi10Mg", "am_type": "L-PBF", "load_ratio": "0", "test_type": "uniaxial", "temperature": "25", "surface_treatment": "", "heat_treatment": ""}, "metadata": {"dataset id": 1177, "metadata: title": "Defects as a root cause of fatigue weakening of additively manufactured AlSi10Mg components", "metadata: authors": "Berto, Filippo; Fabrizi, Alberto; Ferro, Paolo; Meneghello, Roberto; Rosso, Stefano; Savio, Gianpaolo", "metadata: source of the publication": "THEORETICAL AND APPLIED FRACTURE MECHANICS", "metadata: year of publication": 2020, "metadata: institution": "Norwegian Univ Sci & Technol; Univ Padua", "metadata: country and region": "Italy; Norway", "metadata: doi": "10.1016/j.tafmec.2020.102611", "fatigue: types of fatigue data": "sn", "fatigue: method of extraction": "color and shape", "materials: name of the material": "AlSi10Mg", "am: types of am": "L-PBF", "am: am machine": "Renishaw AM400", "am: power (w)": 300, "am: scan speed (mm/s)": 2666.667, "am: hatch space (μm)": 80, "am: layer thickness (μm)": 30, "am: preheat temperature (°c)": 170, "am: direciton of specimen (°)": 0, "am: am environment": "Ar", "am: layer scan rotation (°)": 67, "am: types of feedstock": "powder", "am: size of feedstock (μm)": "15, 45", "processing: processing sequence and parameters": "NHT; SURF machine", "testing: types of fatigue tests": "uniaxial", "testing: fatigue temperature (°c)": 25, "testing: fatigue environment": "air", "testing: load ratio": 0, "testing: fatigue machine": "MTS 809", "testing: load control": "force", "testing: specimens description": "rectangular cross-section; with drawing; ASTM E466", "testing: critical cross-section size of specimens (mm)": "10, 3", "testing: stress concentration factor of specimens": 1, "rating score: rating score": 0.8}}, {"id": "FatigueData-AM2022:1178", "name": "AlSi10Mg", "material_family": "AlSi10Mg", "points": [[50.0477402880191, 67600.63331885343, 0], [44.98757002458341, 72445.9849154734, 0], [45.01965462399962, 86023.25887731518, 0], [57.483133354605265, 88034.13858877067, 0], [50.0477402880191, 99137.2321631014, 0], [37.28469116855663, 211124.24922033306, 0], [49.90309399567789, 334609.22427348164, 0], [43.60704364043691, 2083197.4685559352, 1], [37.447713447580995, 2396881.546605951, 1], [37.4744207110398, 2453386.9663620605, 1], [42.54459343487899, 2739956.3346911734, 0]], "conditions": {"material": "AlSi10Mg", "am_type": "L-PBF", "load_ratio": "0", "test_type": "uniaxial", "temperature": "25", "surface_treatment": "", "heat_treatment": ""}, "metadata": {"dataset id": 1178, "metadata: title": "Defects as a root cause of fatigue weakening of additively manufactured AlSi10Mg components", "metadata: authors": "Berto, Filippo; Fabrizi, Alberto; Ferro, Paolo; Meneghello, Roberto; Rosso, Stefano; Savio, Gianpaolo", "metadata: source of the publication": "THEORETICAL AND APPLIED FRACTURE MECHANICS", "metadata: year of publication": 2020, "metadata: institution": "Norwegian Univ Sci & Technol; Univ Padua", "metadata: country and region": "Italy; Norway", "metadata: doi": "10.1016/j.tafmec.2020.102611", "fatigue: types of fatigue data": "sn", "fatigue: method of extraction": "color and shape", "materials: name of the material": "AlSi10Mg", "am: types of am": "L-PBF", "am: am machine": "Renishaw AM400", "am: power (w)": 300, "am: scan speed (mm/s)": 2666.667, "am: hatch space (μm)": 80, "am: layer thickness (μm)": 30, "am: preheat temperature (°c)": 170, "am: direciton of specimen (°)": 0, "am: am environment": "Ar", "am: layer scan rotation (°)": 67, "am: types of feedstock": "powder", "am: size of feedstock (μm)": "15, 45", "processing: processing sequence and parameters": "NHT; SURF machine", "testing: types of fatigue tests": "uniaxial", "testing: fatigue temperature (°c)": 25, "testing: fatigue environment": "air", "testing: load ratio": 0, "testing: fatigue machine": "MTS 809", "testing: load control": "force", "testing: specimens description": "rectangular cross-section; with drawing; ASTM E466", "testing: critical cross-section size of specimens (mm)": "10, 3", "testing: stress concentration factor of specimens": 1, "rating score: rating score": 0.8}}, {"id": "FatigueData-AM2022:1179", "name": "AlSi10Mg", "material_family": "AlSi10Mg", "points": [[62.544905223074764, 36935.42592813575, 0], [49.95698966404525, 37427.731411403314, 0], [47.48917980909026, 39597.406661328634, 0], [64.8434868894537, 42635.997047189056, 0], [44.903083237163784, 60462.7341639805, 0], [50.018147077565686, 86185.23777245723, 0], [42.48379705390312, 101092.75423817069, 0], [49.987559017906115, 750601.6563477844, 0], [37.56305650078503, 2211636.80125099, 1]], "conditions": {"material": "AlSi10Mg", "am_type": "L-PBF", "load_ratio": "0", "test_type": "uniaxial", "temperature": "25", "surface_treatment": "", "heat_treatment": ""}, "metadata": {"dataset id": 1179, "metadata: title": "Defects as a root cause of fatigue weakening of additively manufactured AlSi10Mg components", "metadata: authors": "Berto, Filippo; Fabrizi, Alberto; Ferro, Paolo; Meneghello, Roberto; Rosso, Stefano; Savio, Gianpaolo", "metadata: source of the publication": "THEORETICAL AND APPLIED FRACTURE MECHANICS", "metadata: year of publication": 2020, "metadata: institution": "Norwegian Univ Sci & Technol; Univ Padua", "metadata: country and region": "Italy; Norway", "metadata: doi": "10.1016/j.tafmec.2020.102611", "fatigue: types of fatigue data": "sn", "fatigue: method of extraction": "color and shape", "materials: name of the material": "AlSi10Mg", "am: types of am": "L-PBF", "am: am machine": "Renishaw AM400", "am: power (w)": 200, "am: scan speed (mm/s)": 1109.091, "am: hatch space (μm)": 61, "am: layer thickness (μm)": 30, "am: preheat temperature (°c)": 170, "am: direciton of specimen (°)": 0, "am: am environment": "Ar", "am: layer scan rotation (°)": 67, "am: types of feedstock": "powder", "am: size of feedstock (μm)": "15, 45", "processing: processing sequence and parameters": "NHT; SURF machine", "testing: types of fatigue tests": "uniaxial", "testing: fatigue temperature (°c)": 25, "testing: fatigue environment": "air", "testing: load ratio": 0, "testing: fatigue machine": "MTS 809", "testing: load control": "force", "testing: specimens description": "rectangular cross-section; with drawing; ASTM E466", "testing: critical cross-section size of specimens (mm)": "10, 3", "testing: stress concentration factor of specimens": 1, "rating score: rating score": 0.8}}, {"id": "FatigueData-AM2022:1180", "name": "AlSi10Mg", "material_family": "AlSi10Mg", "points": [[62.20262900161981, 14125.79756908683, 0], [49.82261505703219, 41349.18371915457, 0], [49.91404201269691, 151252.17906301946, 0], [37.478287448174456, 159534.47287245558, 0], [49.85479290696243, 199913.2054333152, 0], [32.47567874077154, 300264.33696035226, 0], [29.967206909787368, 393074.13228264847, 0], [25.10908794458444, 2000430.8620061092, 1]], "conditions": {"material": "AlSi10Mg", "am_type": "L-PBF", "load_ratio": "0", "test_type": "uniaxial", "temperature": "25", "surface_treatment": "", "heat_treatment": ""}, "metadata": {"dataset id": 1180, "metadata: title": "Defects as a root cause of fatigue weakening of
