Repository: yunyunfanfan/S-PA-CBB

# S-PA-CBB

Official research code, processed curve records, evaluation outputs, and manuscript source for:

> **From Physics to Selective Generation: Conditional Brownian Bridges for Sparse S–N Curve Reconstruction and Fatigue Decision-Making**

S-PA-CBB reconstructs a complete probabilistic stress–life (S–N) curve from only two to four observed fatigue tests. The method first fits an interpretable Basquin state, diagnoses whether that state is sufficient, and applies a ControlNet-style conditional Brownian-bridge residual only to curves that benefit from correction.

File: am2022_curves.json (part 73 of 98)
additively manufactured AlSi10Mg components", "metadata: authors": "Berto, Filippo; Fabrizi, Alberto; Ferro, Paolo; Meneghello, Roberto; Rosso, Stefano; Savio, Gianpaolo", "metadata: source of the publication": "THEORETICAL AND APPLIED FRACTURE MECHANICS", "metadata: year of publication": 2020, "metadata: institution": "Norwegian Univ Sci & Technol; Univ Padua", "metadata: country and region": "Italy; Norway", "metadata: doi": "10.1016/j.tafmec.2020.102611", "fatigue: types of fatigue data": "sn", "fatigue: method of extraction": "color and shape", "materials: name of the material": "AlSi10Mg", "am: types of am": "L-PBF", "am: am machine": "Renishaw AM400", "am: power (w)": 200, "am: scan speed (mm/s)": 1109.091, "am: hatch space (μm)": 61, "am: layer thickness (μm)": 30, "am: preheat temperature (°c)": 170, "am: direciton of specimen (°)": 0, "am: am environment": "Ar", "am: layer scan rotation (°)": 67, "am: types of feedstock": "powder", "am: size of feedstock (μm)": "15, 45", "processing: processing sequence and parameters": "NHT; SURF machine", "testing: types of fatigue tests": "uniaxial", "testing: fatigue temperature (°c)": 25, "testing: fatigue environment": "air", "testing: load ratio": 0, "testing: fatigue machine": "MTS 809", "testing: load control": "force", "testing: specimens description": "rectangular cross-section; with drawing; ASTM E466", "testing: critical cross-section size of specimens (mm)": "10, 3", "testing: stress concentration factor of specimens": 1, "rating score: rating score": 0.8}}, {"id": "FatigueData-AM2022:1181", "name": "AlSi10Mg", "material_family": "AlSi10Mg", "points": [[62.267282788751785, 29903.559102898373, 0], [49.963634792871765, 120167.0595999064, 0], [49.9293065498245, 140709.87914324796, 0], [44.00244737480588, 148676.49419397555, 0], [42.56247030536905, 214644.32120185214, 0], [42.56247030536905, 247564.0102207402, 0], [49.9293065498245, 487785.2769089454, 0], [40.1186792304338, 2643182.163850327, 1], [41.66239006115946, 2705398.9061423205, 1]], "conditions": {"material": "AlSi10Mg", "am_type": "L-PBF", "load_ratio": "0", "test_type": "uniaxial", "temperature": "25", "surface_treatment": "", "heat_treatment": ""}, "metadata": {"dataset id": 1181, "metadata: title": "Defects as a root cause of fatigue weakening of additively manufactured AlSi10Mg components", "metadata: authors": "Berto, Filippo; Fabrizi, Alberto; Ferro, Paolo; Meneghello, Roberto; Rosso, Stefano; Savio, Gianpaolo", "metadata: source of the publication": "THEORETICAL AND APPLIED FRACTURE MECHANICS", "metadata: year of publication": 2020, "metadata: institution": "Norwegian Univ Sci & Technol; Univ Padua", "metadata: country and region": "Italy; Norway", "metadata: doi": "10.1016/j.tafmec.2020.102611", "fatigue: types of fatigue data": "sn", "fatigue: method of extraction": "color and shape", "materials: name of the material": "AlSi10Mg", "am: types of am": "L-PBF", "am: am machine": "Renishaw AM400", "am: power (w)": 275, "am: scan speed (mm/s)": 2000, "am: hatch space (μm)": 80, "am: layer thickness (μm)": 30, "am: preheat temperature (°c)": 170, "am: direciton of specimen (°)": 0, "am: am environment": "Ar", "am: layer scan rotation (°)": 67, "am: types of feedstock": "powder", "am: size of feedstock (μm)": "15, 45", "processing: processing sequence and parameters": "NHT; SURF machine", "testing: types of fatigue tests": "uniaxial", "testing: fatigue temperature (°c)": 25, "testing: fatigue environment": "air", "testing: load ratio": 0, "testing: fatigue machine": "MTS 809", "testing: load control": "force", "testing: specimens description": "rectangular cross-section; with drawing; ASTM E466", "testing: critical cross-section size of specimens (mm)": "10, 3", "testing: stress concentration factor of specimens": 1, "rating score: rating score": 0.8}}, {"id": "FatigueData-AM2022:1182", "name": "AlSi10Mg", "material_family": "AlSi10Mg", "points": [[67.29210223974611, 20475.493768427878, 0], [62.41483220619842, 36281.986326875354, 0], [62.41483220619842, 60856.78041393053, 0], [50.174185091941986, 127254.32023332138, 0], [50.09456232221124, 276725.59550096636, 0], [44.87300423851522, 276725.59550096636, 0], [44.05432075299127, 2007978.9563366708, 1], [42.64195820360196, 2045856.3933179337, 1], [40.05215080547628, 2113746.197684744, 1], [37.594689686489986, 2612540.9549816633, 1]], "conditions": {"material": "AlSi10Mg", "am_type": "L-PBF", "load_ratio": "0", "test_type": "uniaxial", "temperature": "25", "surface_treatment": "", "heat_treatment": ""}, "metadata": {"dataset id": 1182, "metadata: title": "Defects as a root cause of fatigue weakening of additively manufactured AlSi10Mg components", "metadata: authors": "Berto, Filippo; Fabrizi, Alberto; Ferro, Paolo; Meneghello, Roberto; Rosso, Stefano; Savio, Gianpaolo", "metadata: source of the publication": "THEORETICAL AND APPLIED FRACTURE MECHANICS", "metadata: year of publication": 2020, "metadata: institution": "Norwegian Univ Sci & Technol; Univ Padua", "metadata: country and region": "Italy; Norway", "metadata: doi": "10.1016/j.tafmec.2020.102611", "fatigue: types of fatigue data": "sn", "fatigue: method of extraction": "color and shape", "materials: name of the material": "AlSi10Mg", "am: types of am": "L-PBF", "am: am machine": "Renishaw AM400", "am: power (w)": 275, "am: scan speed (mm/s)": 2000, "am: hatch space (μm)": 80, "am: layer thickness (μm)": 30, "am: preheat temperature (°c)": 170, "am: direciton of specimen (°)": 0, "am: am environment": "Ar", "am: layer scan rotation (°)": 67, "am: types of feedstock": "powder", "am: size of feedstock (μm)": "15, 45", "processing: processing sequence and parameters": "NHT; SURF machine", "testing: types of fatigue tests": "uniaxial", "testing: fatigue temperature (°c)": 25, "testing: fatigue environment": "air", "testing: load ratio": 0, "testing: fatigue machine": "MTS 809", "testing: load control": "force", "testing: specimens description": "rectangular cross-section; with drawing; ASTM E466", "testing: critical cross-section size of specimens (mm)": "10, 3", "testing: stress concentration factor of specimens": 1, "rating score: rating score": 0.8}}, {"id": "FatigueData-AM2022:1183", "name": "H13 steel", "material_family": "H13", "points": [[599.3258531567931, 10978.091827206226, 0], [400.06670990122996, 121308.41415572591, 0], [299.69118225460085, 149894.12205040228, 0], [249.99568955655187, 200812.95712808834, 0], [250.2168569593187, 689507.5024638698, 0], [299.65173195925746, 1204944.823220764, 0]], "conditions": {"material": "H13 steel", "am_type": "L-PBF", "load_ratio": "-1", "test_type": "uniaxial", "temperature": "25", "surface_treatment": "", "heat_treatment": ""}, "metadata": {"dataset id": 1183, "metadata: title": "Effects of building direction and defect sensitivity on the fatigue behavior of additively manufactured H13 tool steel", "metadata: authors": "AlMangour, Bandar; Benedetti, Matteo; Deirmina, Faraz; Furlani, Sebastiano; Grzesiak, Dariusz; Pellizzari, Massimo", "metadata: source of the publication": "THEORETICAL AND APPLIED FRACTURE MECHANICS", "metadata: year of publication": 2020, "metadata: institution": "Sandvik; Saudi Arabia Basic Ind Corp; Univ Trento; West Pomeranian Univ Technol", "metadata: country and region": "Italy; Poland; Saudi Arabia; Sweden", "metadata: doi": "10.1016/j.tafmec.2020.102634", "fatigue: types of fatigue data": "sn", "fatigue: method of extraction": "color and shape", "materials: name of the material": "H13 steel", "am: types of am": "L-PBF", "am: am machine": "MCP HEK REALIZER II", "am: direciton of specimen (°)": 90, "am: scan pattern": "bidirection", "am: layer scan rotation (°)": 90, "am: types of feedstock": "powder", "processing: processing sequence and parameters": "HT 650 C, 2 hour; HT 650 C, 2 hour; SURF machine", "testing: types of fatigue tests": "uniaxial", "testing: fatigue temperature (°c)": 25, "testing: fatigue environment": "air", "testing: load ratio": -1, "testing: frequency (hz)": 148, "testing: fatigue machine": "Rumul Microtron", "testing: load control": "force", "testing: specimens description": "circular cross-section; with drawing; ASTM E466", "testing: critical cross-section size of specimens (mm)": 3.6, "testing: stress concentration factor of specimens": 1, "rating score: rating score": 0.6571428571428571}}, {"id": "FatigueData-AM2022:1184", "name": "H13 steel", "material_family": "H13", "points": [[399.605560192811, 108283.76303780416, 0], [349.3005119021403, 139611.09475566295, 0], [349.96590358293366, 498028.64982631366, 0], [300.13244112507385, 2950374.179121873, 0], [324.87279824123334, 6456315.394162687, 1]], "conditions": {"material": "H13 steel", "am_type": "L-PBF", "load_ratio": "-1", "test_type": "uniaxial", "temperature": "25", "surface_treatment": "", "heat_treatment": ""}, "metadata": {"dataset id": 1184, "metadata: title": "Effects of building direction and defect sensitivity on the fatigue behavior of additively manufactured H13 tool steel", "metadata: authors": "AlMangour, Bandar; Benedetti, Matteo; Deirmina, Faraz; Furlani, Sebastiano; Grzesiak, Dariusz; Pellizzari, Massimo", "metadata: source of the publication": "THEORETICAL AND APPLIED FRACTURE MECHANICS", "metadata: year of publication": 2020, "metadata: institution": "Sandvik; Saudi Arabia Basic Ind Corp; Univ Trento; West Pomeranian Univ Technol", "metadata: country and region": "Italy; Poland; Saudi Arabia; Sweden", "metadata: doi": "10.1016/j.tafmec.2020.102634", "fatigue: types of fatigue data": "sn", "fatigue: method of extraction": "color and shape", "materials: name of the material": "H13 steel", "am: types of am": "L-PBF", "am: am machine": "MCP HEK REALIZER II", "am: direciton of specimen (°)": 45, "am: scan pattern": "bidirection", "am: layer scan rotation (°)": 90, "am: types of feedstock": "powder", "processing: processing sequence and parameters": "HT 650 C, 2 hour; HT 650 C, 2 hour; SURF machine", "testing: types of fatigue tests": "uniaxial", "testing: fatigue temperature (°c)": 25, "testing: fatigue environment": "air", "testing: load ratio": -1, "testing: frequency (hz)": 148, "testing: fatigue machine": "Rumul Microtron", "testing: load control": "force", "testing: specimens description": "circular cross-section; with drawing; ASTM E466", "testing: critical cross-section size of specimens (mm)": 3.6, "testing: stress concentration factor of specimens": 1, "rating score: rating score": 0.6571428571428571}}, {"id": "FatigueData-AM2022:1185", "name": "H13 steel", "material_family": "H13", "points": [[349.656567709672, 47903.41035040916, 0], [349.609532778218, 128396.9531438419, 0], [449.3830750968557, 226865.16813679016, 0], [400.2484606293807, 299879.9979427942, 0], [300.18344568071075, 307390.98941914807, 0], [299.65301417953765, 485097.03509030375, 0], [275.3708285478318, 924183.9749984802, 0], [249.77471764429157, 2967495.037350074, 1], [274.88424154888963, 9947107.082368314, 1], [299.8777684275717, 9947107.082368314, 1]], "conditions": {"material": "H13 steel", "am_type": "L-PBF", "load_ratio": "-1", "test_type": "uniaxial", "temperature": "25", "surface_treatment": "", "heat_treatment": ""}, "metadata": {"dataset id": 1185, "metadata: title": "Effects of building direction and defect sensitivity on the fatigue behavior of additively manufactured H13 tool steel", "metadata: authors": "AlMangour, Bandar; Benedetti, Matteo; Deirmina, Faraz; Furlani, Sebastiano; Grzesiak, Dariusz; Pellizzari, Massimo", "metadata: source of the publication": "THEORETICAL AND APPLIED FRACTURE MECHANICS", "metadata: year of publication": 2020, "metadata: institution": "Sandvik; Saudi Arabia Basic Ind Corp; Univ Trento; West Pomeranian Univ Technol", "metadata: country and region": "Italy; Poland; Saudi Arabia; Sweden", "metadata: doi": "10.1016/j.tafmec.2020.102634", "fatigue: types of fatigue data": "sn", "fatigue: method of extraction": "color and shape", "materials: name of the material": "H13 steel", "am: types of am": "L-PBF", "am: am machine": "MCP HEK REALIZER II", "am: direciton of specimen (°)": 0, "am: scan pattern": "bidirection", "am: layer scan rotation (°)": 90, "am: types of feedstock": "powder", "processing: processing sequence and parameters": "HT 650 C, 2 hour; HT 650 C, 2 hour; SURF machine", "testing: types of fatigue tests": "uniaxial", "testing: fatigue temperature (°c)": 25, "testing: fatigue environment": "air", "testing: load ratio": -1, "testing: frequency (hz)": 148, "testing: fatigue machine": "Rumul Microtron", "testing: load control": "force", "testing: specimens description": "circular cross-section; with drawing; ASTM E466", "testing: critical cross-section size of specimens (mm)": 3.6, "testing: stress concentration factor of specimens": 1, "rating score: rating score": 0.6571428571428571}}, {"id": "FatigueData-AM2022:1186", "name": "316L", "material_family": "316L", "points": [[368.37416481069044, 3323.6946309030695, 0], [368.37416481069044, 4444.73085601039, 0], [318.0275416418332, 36748.77517824681, 0], [317.34692801921665, 68650.87909210037, 0], [277.9324424647365, 412486.37589896895, 0], [277.04984191754795, 610842.8990068793, 0], [247.25187596367994, 1037364.593059919, 0], [248.10690423162583, 1711133.1454518582, 0]], "conditions": {"material": "316L", "am_type": "L-PBF", "load_ratio": "-1", "test_type": "uniaxial", "temperature": "25", "surface_treatment": "", "heat_treatment": ""}, "metadata": {"dataset id": 1186, "metadata: title": "Effect of micro-defects on fatigue lifetime of additive manufactured 316L stainless steel under multiaxial loading", "metadata: authors": "Su, Zhenli; Wang, Yingyu", "metadata: source of the publication": "THEORETICAL AND APPLIED FRACTURE MECHANICS", "metadata: year of publication": 2021, "metadata: institution": "Nanjing Univ Aeronaut & Astronaut", "metadata: country and region": "Peoples R China", "metadata: funding agency": "Aeronautical Science Foundation of China ; Fundamental Research Funds for the Central Universities, China ; National Natural Science Foundation of China (NSFC)", "metadata: doi": "10.1016/j.tafmec.2020.102849", "fatigue: types of fatigue data": "sn", "fatigue: method of extraction": "color and shape", "materials: name of the material": "316L", "am: types of am": "L-PBF", "am: power (w)": 450, "am: scan speed (mm/s)": "1500, 2000", "am: hatch space (μm)": 50, "am: direciton of specimen (°)": 90, "am: types of feedstock": "powder", "processing: processing sequence and parameters": "SURF machine", "testing: types of fatigue tests": "uniaxial", "testing: fatigue temperature (°c)": 25, "testing: fatigue environment": "air", "testing: load ratio": -1, "testing: fatigue machine": "MTS 809", "testing: load control": "force", "testing: specimens description": "circular cross-section; with drawing", "testing: critical cross-section size of specimens (mm)": 12, "testing: stress concentration factor of specimens": 1, "static mechanical properties: young's modulus (gpa)": 190.8, "static mechanical properties: yield strength (mpa)": 380, "static mechanical properties: ultimate tensile strength (mpa)": 642, "rating score: rating score": 0.6857142857142857}}, {"id": "FatigueData-AM2022:1187", "name": "Ti-6Al-4V", "material_family": "Ti", "points": [[376.0017854111634, 18830.099043816608, 0], [399.5, 36318.95675199207, 0], [375.94042704254207, 45006.83776078649, 0], [375.95929351147606, 45872.929538983844, 0], [375.9496232204729, 47908.05690688256, 0], [399.5, 57884.53047267283, 0], [375.8813131313131, 59886.362555319596, 0], [376.01322760617546, 65851.24850018049, 0], [399.4644547689812, 67499.54626633188, 0], [399.4644547689812, 68284.09508637065, 0], [375.89768373389063, 81903.88102870322, 0], [352.47953674677814, 91893.2349497191, 0], [399.4933621362874, 98759.76535565924, 0], [399.4455883000473, 99425.27726558893, 0], [352.47953674677814, 100871.70703322164, 0], [375.89768373389063, 105176.37314093205, 0], [399.5, 116787.67141339535, 0], [352.4954321701892, 118047.9982616936, 0], [375.9882008787822, 119285.16856997447, 0], [375.94042704254207, 121035.56662359743, 0], [399.51222860522137, 124478.34849057857, 0], [352.47953674677814, 125154.13545349981, 0], [375.95398112861017, 129311.6141814036, 0], [352.4576118326118, 137294.083356693, 0], [352.47953674677814, 153446.01179414327, 0], [375.89768373389063, 157291.51340250156, 0], [399.5, 163898.46975681512, 0], [352.41471016999265, 176751.5531627021, 0], [352.3946910725496, 180672.02725245146, 0], [352.46509209744505, 194748.30399087572, 0], [375.9907899446927, 201030.86025347275, 0], [376.01969731199887, 203669.03183355636, 0], [375.8813131313131, 231404.8566993743, 0], [352.4590373663499, 244911.21941174776, 0], [375.8813131313131, 251657.4065042391, 0], [352.4447589201635, 286953.31425470364, 0], [352.47953674677814, 345288.66826410015, 0], [352.4592065144838, 371990.48348798347, 0], [352.5450637635251, 391171.7508145056, 0], [375.8995726495726, 393255.274449342, 0], [352.4450972164312, 453457.53853679326, 0], [352.50944351023145, 461294.83429599943, 0], [352.3807509226309, 496662.7300364399, 0], [352.47953674677814, 588179.6327446668, 0], [352.39502936881735, 698882.6628009904, 0], [352.4576118326118, 784759.9703514606, 0]], "conditions": {"material": "Ti-6Al-4V", "am_type": "P-DED", "load_ratio": "0.06", "test_type": "uniaxial", "temperature": "25", "surface_treatment": "", "heat_treatment": ""}, "metadata": {"dataset id": 1187, "metadata: title": "The effect of porosity defects on the mid-cycle fatigue behavior of directed energy deposited Ti-6Al-4V", "metadata: authors": "He, Xiaofan; Li, Yuhai; Tang, Dingcheng; Wang, Tianshuai; Wang, Xiaobo; Wu, Bin", "metadata: source of the publication": "THEORETICAL AND APPLIED FRACTURE MECHANICS", "metadata: year of publication": 2022, "metadata: institution": "Beihang Univ; Shenyang Aircraft Design Res Inst", "metadata: country and region": "Peoples R China", "metadata: funding agency": "National Key Research and Development Program, China; National Natural Science Foundation of China (NSFC)", "metadata: doi": "10.1016/j.tafmec.2022.103322", "fatigue: types of fatigue data": "sn", "fatigue: method of extraction": "color and shape", "materials: name of the material": "Ti-6Al-4V", "am: types of am": "P-DED", "am: am machine": "LDM-3000", "am: power (w)": 5000, "am: scan speed (mm/s)": 16.667, "am: hatch space (μm)": 3000, "am: layer thickness (μm)": 900, "am: direciton of specimen (°)": 0, "am: types of feedstock": "powder", "am: size of feedstock (μm)": "106, 250", "processing: processing sequence and parameters": "HT 600 C, 4 hour; SURF machine; SURF polish", "testing: types of fatigue tests": "uniaxial", "testing: fatigue temperature (°c)": 25, "testing: fatigue environment": "air", "testing: load ratio": 0.06, "testing: frequency (hz)": 10, "testing: fatigue machine": "Instron 8801", "testing: fatigue standard": "ASTM E466", "testing: load control": "force", "testing: specimens description": "circular cross-section; with drawing", "testing: critical cross-section size of specimens (mm)": 5, "testing: stress concentration factor of specimens": 1, "rating score: rating score": 0.7105263157894737}}, {"id": "FatigueData-AM2022:1188", "name": "Ti-6Al-4V", "material_family": "Ti", "points": [[725.8855585831063, 1803235.0678985803, 0], [726.077339955961, 19373726.164949935, 0], [699.9220969866376, 132160067.16750307, 0], [701.4056325849364, 372587616.25954163, 0], [625.2007098545103, 453682516.4577132, 0], [650.0401077852741, 510042901.01498586, 0], [649.9562625054045, 794002254.1960802, 0], [600.4451572036158, 998236630.7948549, 1], [625.5715937540849, 1072167524.6095814, 1]], "conditions": {"material": "Ti-6Al-4V", "am_type": "L-PBF", "load_ratio": "-1", "test_type": "uniaxial; VHCF", "temperature": "25", "surface_treatment": "", "heat_treatment": ""}, "metadata": {"dataset id": 1188, "metadata: title": "Defect induced cracking and modeling of fatigue strength for an additively manufactured Ti-6Al-4V alloy in very high cycle fatigue regime", "metadata: authors": "Chi, Weiqian; Li, Ying; Sun, Chengqi; Wang, Wenjing; Xu, Wei", "metadata: source of the publication": "THEORETICAL AND APPLIED FRACTURE MECHANICS", "metadata: year of publication": 2022, "metadata: institution": "Beijing Inst Aeronaut Mat; Beijing Jiaotong Univ; Chinese Acad Sci", "metadata: country and region": "Peoples R China", "metadata: funding agency": "China State Railway Group Co., Ltd.; National Natural Science Foundation of China (NSFC)", "metadata: doi": "10.1016/j.tafmec.2022.103380", "fatigue: types of fatigue data": "sn", "fatigue: method of extraction": "color and shape", "materials: name of the material": "Ti-6Al-4V", "am: types of am": "L-PBF", "am: am machine": "BLT S310", "am: direciton of specimen (°)": 90, "am: types of feedstock": "powder", "processing: processing sequence and parameters": "HT 710 C, 2 hour; HIP 920 C, 2 hour, 1000 bar; SURF machine; SURF polish", "testing: types of fatigue tests": "uniaxial; VHCF", "testing: fatigue temperature (°c)": 25, "testing: fatigue environment": "air", "testing: load ratio": -1, "testing: frequency (hz)": 20000, "testing: fatigue machine": "USF-2000A", "testing: load control": "displacement", "testing: specimens description": "circular cross-section; with drawing", "testing: critical cross-section size of specimens (mm)": 3, "testing: stress concentration factor of specimens": 1, "static mechanical properties: yield strength (mpa)": 849, "static mechanical properties: ultimate tensile strength (mpa)": 946, "rating score: rating score": 0.6571428571428571}}, {"id": "FatigueData-AM2022:1189", "name": "Ti-6Al-4V", "material_family": "Ti", "points": [[575.2190882981074, 156875.60892013222, 0], [525.1496928320782, 168197.16410796033, 0], [499.1976432025902, 1534036.633841836, 0], [500.0232562816093, 3474266.0642832457, 0], [484.83967945946506, 968314623.1822152, 1], [474.52593583156556, 1011977555.5945976, 1], [491.10920297213886, 1129943831.272716, 1]], "conditions": {"material": "Ti-6Al-4V", "am_type": "L-PBF", "load_ratio": "-1", "test_type": "uniaxial; VHCF", "temperature": "25", "surface_treatment": "", "heat_treatment": ""}, "metadata": {"dataset id": 1189, "metadata: title": "Defect induced cracking and modeling of fatigue strength for an additively manufactured Ti-6Al-4V alloy in very high cycle fatigue regime", "metadata: authors": "Chi, Weiqian; Li, Ying; Sun, Chengqi; Wang, Wenjing; Xu, Wei", "metadata: source of the publication": "THEORETICAL AND APPLIED FRACTURE MECHANICS", "metadata: year of publication": 2022, "metadata: institution": "Beijing Inst Aeronaut Mat; Beijing Jiaotong Univ; Chinese Acad Sci", "metadata: country and region": "Peoples R China", "metadata: funding agency": "China State Railway Group Co., Ltd.; National Natural Science Foundation of China (NSFC)", "metadata: doi": "10.1016/j.tafmec.2022.103380", "fatigue: types of fatigue data": "sn", "fatigue: method of extraction": "color and shape", "materials: name of the material": "Ti-6Al-4V", "am: types of am": "L-PBF", "am: am machine": "BLT S310", "am: direciton of specimen (°)": 90, "am: types of feedstock": "powder", "processing: processing sequence and parameters": "HT 710 C, 2 hour; HIP 920 C, 2 hour, 1000 bar; SURF machine; SURF polish", "testing: types of fatigue tests": "uniaxial; VHCF", "testing: fatigue temperature (°c)": 25, "testing: fatigue environment": "air", "testing: load ratio": -1, "testing: frequency (hz)": 20000, "testing: fatigue machine": "USF-2000A", "testing: load control": "displacement", "testing: specimens description": "circular cross-section; with drawing; artificial defect A", "testing: critical cross-section size of specimens (mm)": 3, "testing: stress concentration factor of specimens": 1, "static mechanical properties: yield strength (mpa)": 849, "static mechanical properties: ultimate tensile strength (mpa)": 946, "rating score: rating score": 0.6571428571428571}}, {"id": "FatigueData-AM2022:1190", "name": "Ti-6Al-4V", "material_family": "Ti", "points": [[450.14126708024594, 106742.50510398715, 0], [419.8579587158272, 268681.22846079053, 0], [379.5479453432138, 385578.01431128045, 0], [399.4336647998633, 449243.1869787767, 0], [360.32014840584384, 1073825657.322163, 1], [380.4574037021025, 1112880030.5861762, 1]], "conditions": {"material": "Ti-6Al-4V", "am_type": "L-PBF", "load_ratio": "-1", "test_type": "uniaxial; VHCF", "temperature": "25", "surface_treatment": "", "heat_treatment": ""}, "metadata": {"dataset id": 1190, "metadata: title": "Defect induced cracking and modeling of fatigue strength for an additively manufactured Ti-6Al-4V alloy in very high cycle fatigue regime", "metadata: authors": "Chi, Weiqian; Li, Ying; Sun, Chengqi; Wang, Wenjing; Xu, Wei", "metadata: source of the publication": "THEORETICAL AND APPLIED FRACTURE MECHANICS", "metadata: year of publication": 2022, "metadata: institution": "Beijing Inst Aeronaut Mat; Beijing Jiaotong Univ; Chinese Acad Sci", "metadata: country and region": "Peoples R China", "metadata: funding agency": "China State Railway Group Co., Ltd.; National Natural Science Foundation of China (NSFC)", "metadata: doi": "10.1016/j.tafmec.2022.103380", "fatigue: types of fatigue data": "sn", "fatigue: method of extraction": "color and shape", "materials: name of the material": "Ti-6Al-4V", "am: types of am": "L-PBF", "am: am machine": "BLT S310", "am: direciton of specimen (°)": 90, "am: types of feedstock": "powder", "processing: processing sequence and parameters": "HT 710 C, 2 hour; HIP 920 C, 2 hour, 1000 bar; SURF machine; SURF polish", "testing: types of fatigue tests": "uniaxial; VHCF", "testing: fatigue temperature (°c)": 25, "testing: fatigue environment": "air", "testing: load ratio": -1, "testing: frequency (hz)": 20000, "testing: fatigue machine": "USF-2000A", "testing: load control": "displacement", "testing: specimens description": "circular cross-section; with drawing; artificial defect B", "testing: critical cross-section size of specimens (mm)": 3, "testing: stress concentration factor of specimens": 1, "static mechanical properties: yield strength (mpa)": 849, "static mechanical properties: ultimate tensile strength (mpa)": 946, "rating score: rating score": 0.6571428571428571}}, {"id": "FatigueData-AM2022:1191", "name": "Ti-6Al-4V", "material_family": "Ti", "points": [[475.38461538461536, 307749.4595220848, 0], [524.9820022723391, 431190.6802558345, 0], [464.8701147229457, 1002075.2524826109, 0], [449.7703831806712, 1147269271.386573, 1], [461.2806237871645, 1272279845.8041847, 1], [426.2113275083706, 1505082792.9636993, 1]], "conditions": {"material": "Ti-6Al-4V", "am_type": "L-PBF", "load_ratio": "-1", "test_type": "uniaxial; VHCF", "temperature": "25", "surface_treatment": "", "heat_treatment": ""}, "metadata": {"dataset id": 1191, "metadata: title": "Defect induced cracking and modeling of fatigue strength for an additively manufactured Ti-6Al-4V alloy in very high cycle fatigue regime", "metadata: authors": "Chi, Weiqian; Li, Ying; Sun, Chengqi; Wang, Wenjing; Xu, Wei", "metadata: source of the publication": "THEORETICAL AND APPLIED FRACTURE MECHANICS", "metadata: year of publication": 2022, "metadata: institution": "Beijing Inst Aeronaut Mat; Beijing Jiaotong Univ; Chinese Acad Sci", "metadata: country and region": "Peoples R China", "metadata: funding agency": "China State Railway Group Co., Ltd.; National Natural Science Foundation of China (NSFC)", "metadata: doi": "10.1016/j.tafmec.2022.103380", "fatigue: types of fatigue data": "sn", "fatigue: method of extraction": "color and shape", "materials: name of the material": "Ti-6Al-4V", "am: types of am": "L-PBF", "am: am machine": "BLT S310", "am: direciton of specimen (°)": 90, "am: types of feedstock": "powder", "processing: processing sequence and parameters": "HT 710 C, 2 hour; HIP 920 C, 2 hour, 1000 bar; SURF machine; SURF polish", "testing: types of fatigue tests": "uniaxial; VHCF", "testing: fatigue temperature (°c)": 25, "testing: fatigue environment": "air", "testing: load ratio": -1, "testing: frequency (hz)": 20000, "testing: fatigue machine": "USF-2000A", "testing: load control": "displacement", "testing: specimens description": "circular cross-section; with drawing; artificial defect C", "testing: critical cross-section size of specimens (mm)": 3, "testing: stress concentration factor of specimens": 1, "static mechanical properties: yield strength (mpa)": 849, "static mechanical properties: ultimate tensile strength (mpa)": 946, "rating score: rating score": 0.6571428571428571}}, {"id": "FatigueData-AM2022:1192", "name": "Ti-6Al-4V", "material_family": "Ti", "points": [[599.8733201282964, 2789392.436812382, 0], [600.3287853042016, 11096573.22249537, 0], [574.5694239721687, 11169424.750368336, 0], [549.0101249786338, 15313435.549647862, 0], [575.0248891480738, 17648588.71596838, 0], [500.2795338689082, 20244414.458128724, 0], [500.024131031501, 39910039.127810895, 0], [449.87180389515055, 87596550.54662842, 0], [475.8865680645906, 124090475.73167843, 0], [400.1749419347052, 355017331.94584054, 0]], "conditions": {"material": "Ti-6Al-4V", "am_type": "L-PBF", "load_ratio": "-1", "test_type": "uniaxial; VHCF", "temperature": "25", "surface_treatment": "", "heat_treatment": ""}, "metadata": {"dataset id": 1192, "metadata: title": "Defect induced cracking and modeling of fatigue strength for an additively manufactured Ti-6Al-4V alloy in very high cycle fatigue regime", "metadata: authors": "Chi, Weiqian; Li, Ying; Sun, Chengqi; Wang, Wenjing; Xu, Wei", "metadata: source of the publication": "THEORETICAL AND APPLIED FRACTURE MECHANICS", "metadata: year of publication": 2022, "metadata: institution": "Beijing Inst Aeronaut Mat; Beijing Jiaotong Univ; Chinese Acad Sci", "metadata: country and region": "Peoples R China", "metadata: funding agency": "China State Railway Group Co., Ltd.; National Natural Science Foundation of China (NSFC)", "metadata: doi": "10.1016/j.tafmec.2022.103380", "fatigue: types of fatigue data": "sn", "fatigue: method of extraction": "color and shape", "materials: name of the material": "Ti-6Al-4V", "am: types of am": "L-PBF", "am: am machine": "BLT S310", "am: direciton of specimen (°)": 90, "am: types of feedstock": "powder", "processing: processing sequence and parameters": "HT 710 C, 2 hour; SURF machine; SURF polish", "testing: types of fatigue tests": "uniaxial; VHCF", "testing: fatigue temperature (°c)": 25, "testing: fatigue environment": "air", "testing: load ratio": -1, "testing: frequency (hz)": 20000, "testing: fatigue machine": "USF-2000A", "testing: load control": "displacement", "testing: specimens description": "circular cross-section; with drawing", "testing: critical cross-section size of specimens (mm)": 3, "testing: stress concentration factor of specimens": 1, "static mechanical properties: yield strength (mpa)": 951, "static mechanical properties: ultimate tensile strength (mpa)": 1007, "rating score: rating score": 0.6571428571428571}}, {"id": "FatigueData-AM2022:1193", "name": "Ti-6Al-4V", "material_family": "Ti", "points": [[600.3287853042016, 101805.24196296412, 0], [549.7209929919462, 204470.35980135747, 0], [500.024131031501, 286416.32836075133, 0], [475.5311340579344, 54005766.62608249, 0], [450.5826719084629, 64667569.69436609, 0], [449.77177272590154, 142197252.19270658, 0]], "conditions": {"material": "Ti-6Al-4V", "am_type": "L-PBF", "load_ratio": "-1", "test_type": "uniaxial; VHCF", "temperature": "25", "surface_treatment": "", "heat_treatment": ""}, "metadata": {"dataset id": 1193, "metadata: title": "Defect induced cracking and modeling of fatigue strength for an additively manufactured Ti-6Al-4V alloy in very high cycle fatigue regime", "metadata: authors": "Chi, Weiqian; Li, Ying; Sun, Chengqi; Wang, Wenjing; Xu, Wei", "metadata: source of the publication": "THEORETICAL AND APPLIED FRACTURE MECHANICS", "metadata: year of publication": 2022, "metadata: institution": "Beijing Inst Aeronaut Mat; Beijing Jiaotong Univ; Chinese Acad Sci", "metadata: country and region": "Peoples R China", "metadata: funding agency": "China State Railway Group Co., Ltd.; National Natural Science Foundation of China (NSFC)", "metadata: doi": "10.1016/j.tafmec.2022.103380", "fatigue: types of fatigue data": "sn", "fatigue: method of extraction": "color and shape", "materials: name of the material": "Ti-6Al-4V", "am: types of am": "L-PBF", "am: am machine": "BLT S310", "am: direciton of specimen (°)": 90, "am: types of feedstock": "powder", "processing: processing sequence and parameters": "HT 710 C, 2 hour; SURF machine; SURF polish", "testing: types of fatigue tests": "uniaxial; VHCF", "testing: fatigue temperature (°c)": 25, "testing: fatigue environment": "air", "testing: load ratio": -1, "testing: frequency (hz)": 20000, "testing: fatigue machine": "USF-2000A", "testing: load control": "displacement", "testing: specimens description": "circular cross-section; with drawing; artificial defect", "testing: critical cross-section size of specimens (mm)": 3, "testing: stress concentration factor of specimens": 1, "static mechanical properties: yield strength (mpa)": 951, "static mechanical properties: ultimate tensile strength (mpa)": 1007, "rating score: rating score": 0.6571428571428571}}, {"id": "FatigueData-AM2022:1194", "name": "Ti-6Al-4V", "material_family": "Ti", "points": [[303.52435374889944, 52513.56638968081, 0], [264.5860359191675, 109864.0310490075, 0], [229.56889058166715, 251570.7901291678, 0], [199.49546412354204, 431722.9900261333, 0], [179.5045076331106, 711821.5229738124, 0], [154.80300594560907, 2000011.472117302, 1]], "conditions": {"material": "Ti-6Al-4V", "am_type": "L-PBF", "load_ratio": "0", "test_type": "bending fatigue", "temperature": "25", "surface_treatment": "", "heat_treatment": ""}, "metadata": {"dataset id": 1194, "metadata: title": "Microstructure and fatigue performance of SLM-fabricated Ti6Al4V alloy after different stress-relief heat treatments", "metadata: authors": "Frkan, Martin; Konecna, Radomila; Kunz, Ludvik; Nicoletto, Gianni", "metadata: source of the publication": "13TH INTERNATIONAL SCIENTIFIC CONFERENCE ON SUSTAINABLE, MODERN AND SAFE TRANSPORT (TRANSCOM 2019)", "metadata: year of publication": 2019, "metadata: institution": "Acad Sci Czech Republic; Univ Parma; Univ Zilina", "metadata: country and region": "Czech Republic; Italy; Slovakia", "metadata: doi": "10.1016/j.trpro.2019.07.005", "fatigue: types of fatigue data": "sn", "fatigue: method of extraction": "color and shape", "materials: name of the material": "Ti-6Al-4V", "am: types of am": "L-PBF", "am: am machine": "EOS M290", "am: power (w)": 400, "am: layer thickness (μm)": 60, "am: preheat temperature (°c)": 80, "am: direciton of specimen (°)": 0, "am: am environment": "Ar", "am: layer scan rotation (°)": 30, "am: types of feedstock": "powder", "am: size of feedstock (μm)": "25, 45", "processing: processing sequence and parameters": "HT 740 C, 2 hour; SURF as-built", "testing: types of fatigue tests": "bending fatigue", "testing: fatigue temperature (°c)": 25, "testing: fatigue environment": "air", "testing: load ratio": 0, "testing: frequency (hz)": 15, "testing: fatigue machine": "Schenck-type testing machine", "testing: load control": "force", "testing: specimens description": "rectangular cross-section; miniature", "testing: critical cross-section size of specimens (mm)": "5, 5", "testing: stress concentration factor of specimens": 1, "rating score: rating score": 0.7714285714285715}}, {"id": "FatigueData-AM2022:1195", "name": "Ti-6Al-4V", "material_family": "Ti", "points": [[309.4211041723524, 37278.49668441867, 0], [299.0731816098322, 49186.243081844776, 0], [264.4557958024652, 51924.274219969295, 0], [226.89121095642625, 114636.32534390333, 0], [224.2574138744068, 246984.86026133958, 0], [194.05825150308547, 1480554.894382367, 0], [139.7039388423374, 2000011.472117302, 1]], "conditions": {"material": "Ti-6Al-4V", "am_type": "L-PBF", "load_ratio": "0", "test_type": "bending fatigue", "temperature": "25", "surface_treatment": "", "heat_treatment": ""}, "metadata": {"dataset id": 1195, "metadata: title": "Microstructure and fatigue performance of SLM-fabricated Ti6Al4V alloy after different stress-relief heat treatments", "metadata: authors": "Frkan, Martin; Konecna, Radomila; Kunz, Ludvik; Nicoletto, Gianni", "metadata: source of the publication": "13TH INTERNATIONAL SCIENTIFIC CONFERENCE ON SUSTAINABLE, MODERN AND SAFE TRANSPORT (TRANSCOM 2019)", "metadata: year of publication": 2019, "metadata: institution": "Acad Sci Czech Republic; Univ Parma; Univ Zilina", "metadata: country and region": "Czech Republic; Italy; Slovakia", "metadata: doi": "10.1016/j.trpro.2019.07.005", "fatigue: types of fatigue data": "sn", "fatigue: method of extraction": "color and shape", "materials: name of the material": "Ti-6Al-4V", "am: types of am": "L-PBF", "am: am machine": "EOS M290", "am: power (w)": 400, "am: layer thickness (μm)": 60, "am: preheat temperature (°c)": 80, "am: direciton of specimen (°)": 0, "am: am environment": "Ar", "am: layer scan rotation (°)": 30, "am: types of feedstock": "powder", "am: size of feedstock (μm)": "25, 45", "processing: processing sequence and parameters": "HT 740 C, 2 hour; SURF as-built", "testing: types of fatigue tests": "bending fatigue", "testing: fatigue temperature (°c)": 25, "testing: fatigue environment": "air", "testing: load ratio": 0, "testing: frequency (hz)": 15, "testing: fatigue machine": "Schenck-type testing machine", "testing: load control": "force", "testing: specimens description": "rectangular cross-section; miniature", "testing: critical cross-section size of specimens (mm)": "5, 5", "testing: stress concentration factor of specimens": 1, "rating score: rating score": 0.7714285714285715}}, {"id": "FatigueData-AM2022:1196", "name": "Ti-6Al-4V", "material_family": "Ti", "points": [[303.7434217058882, 30507.965320274605, 0], [224.3571800731413, 63200.55377665756, 0], [268.97481360202346, 63234.27194107654, 0], [249.3198292125906, 67388.5372752704, 0], [223.9020862393611, 74616.16325293035, 0], [226.913152228037, 84730.27698718336, 0], [204.3043471109722, 109090.14776780136, 0], [174.25347898921345, 155284.20039875509, 0], [159.25417808467634, 339186.6139189759, 0], [133.53215756688394, 1991364.845030415, 1]], "conditions": {"material": "Ti-6Al-4V", "am_type": "L-PBF", "load_ratio": "0", "test_type": "bending fatigue", "temperature": "25", "surface_treatment": "", "heat_treatment": ""}, "metadata": {"dataset id": 1196, "metadata: title": "Microstructure and fatigue performance of SLM-fabricated Ti6Al4V alloy after different stress-relief heat treatments", "metadata: authors": "Frkan, Martin; Konecna, Radomila; Kunz, Ludvik; Nicoletto, Gianni", "metadata: source of the publication": "13TH INTERNATIONAL SCIENTIFIC CONFERENCE ON SUSTAINABLE, MODERN AND SAFE TRANSPORT (TRANSCOM 2019)", "metadata: year of publication": 2019, "metadata: institution": "Acad Sci Czech Republic; Univ Parma; Univ Zilina", "metadata: country and region": "Czech Republic; Italy; Slovakia", "metadata: doi": "10.1016/j.trpro.2019.07.005", "fatigue: types of fatigue data": "sn", "fatigue: method of extraction": "color and shape", "materials: name of the material": "Ti-6Al-4V", "am: types of am": "L-PBF", "am: am machine": "EOS M290", "am: power (w)": 400, "am: layer thickness (μm)": 60, "am: preheat temperature (°c)": 80, "am: direciton of specimen (°)": 90, "am: am environment": "Ar", "am: layer scan rotation (°)": 30, "am: types of feedstock": "powder", "am: size of feedstock (μm)": "25, 45", "processing: processing sequence and parameters": "HT 740 C, 2 hour; SURF as-built", "testing: types of fatigue tests": "bending fatigue", "testing: fatigue temperature (°c)": 25, "testing: fatigue environment": "air", "testing: load ratio": 0, "testing: frequency (hz)": 15, "testing:
