Repository: yunyunfanfan/S-PA-CBB

# S-PA-CBB

Official research code, processed curve records, evaluation outputs, and manuscript source for:

> **From Physics to Selective Generation: Conditional Brownian Bridges for Sparse S–N Curve Reconstruction and Fatigue Decision-Making**

S-PA-CBB reconstructs a complete probabilistic stress–life (S–N) curve from only two to four observed fatigue tests. The method first fits an interpretable Basquin state, diagnoses whether that state is sufficient, and applies a ControlNet-style conditional Brownian-bridge residual only to curves that benefit from correction.

File: am2022_curves.json (part 74 of 98)
fatigue machine": "Schenck-type testing machine", "testing: load control": "force", "testing: specimens description": "rectangular cross-section; miniature", "testing: critical cross-section size of specimens (mm)": "5, 5", "testing: stress concentration factor of specimens": 1, "rating score: rating score": 0.7714285714285715}}, {"id": "FatigueData-AM2022:1197", "name": "Ti-6Al-4V", "material_family": "Ti", "points": [[294.98093695280124, 39873.137147834146, 0], [292.140062314325, 73903.25968954014, 0], [241.93072359678024, 75618.62665751335, 0], [224.49770683497724, 152140.14500586834, 0], [219.58135344222077, 162238.80040123884, 0], [192.8345915055736, 448821.5825350053, 0], [202.17030511936682, 678617.1263974598, 0], [152.91666534761868, 1987674.287222616, 1]], "conditions": {"material": "Ti-6Al-4V", "am_type": "L-PBF", "load_ratio": "0", "test_type": "bending fatigue", "temperature": "25", "surface_treatment": "", "heat_treatment": ""}, "metadata": {"dataset id": 1197, "metadata: title": "Microstructure and fatigue performance of SLM-fabricated Ti6Al4V alloy after different stress-relief heat treatments", "metadata: authors": "Frkan, Martin; Konecna, Radomila; Kunz, Ludvik; Nicoletto, Gianni", "metadata: source of the publication": "13TH INTERNATIONAL SCIENTIFIC CONFERENCE ON SUSTAINABLE, MODERN AND SAFE TRANSPORT (TRANSCOM 2019)", "metadata: year of publication": 2019, "metadata: institution": "Acad Sci Czech Republic; Univ Parma; Univ Zilina", "metadata: country and region": "Czech Republic; Italy; Slovakia", "metadata: doi": "10.1016/j.trpro.2019.07.005", "fatigue: types of fatigue data": "sn", "fatigue: method of extraction": "color and shape", "materials: name of the material": "Ti-6Al-4V", "am: types of am": "L-PBF", "am: am machine": "EOS M290", "am: power (w)": 400, "am: layer thickness (μm)": 60, "am: preheat temperature (°c)": 80, "am: am environment": "Ar", "am: layer scan rotation (°)": 30, "am: types of feedstock": "powder", "am: size of feedstock (μm)": "25, 45", "processing: processing sequence and parameters": "HT 900 C, 2 hour; SURF as-built", "testing: types of fatigue tests": "bending fatigue", "testing: fatigue temperature (°c)": 25, "testing: fatigue environment": "air", "testing: load ratio": 0, "testing: frequency (hz)": 15, "testing: fatigue machine": "Schenck-type testing machine", "testing: load control": "force", "testing: specimens description": "rectangular cross-section; miniature", "testing: critical cross-section size of specimens (mm)": "5, 5", "testing: stress concentration factor of specimens": 1, "rating score: rating score": 0.7428571428571429}}, {"id": "FatigueData-AM2022:1198", "name": "cp Fe", "material_family": "cp", "points": [[399.63186493615706, 2519.116611243152, 0], [349.3981611207842, 4079.0324701034974, 0], [324.4964523569543, 34227.86035984922, 0], [250.01906234713167, 102337.62869491661, 0], [199.72641737753816, 429013.08355230815, 0], [174.68485568405413, 533797.9460455325, 0], [149.92520519589763, 4971379.863397776, 1], [124.45021219543472, 4999619.628116719, 1]], "conditions": {"material": "cp Fe", "am_type": "E-PBF", "load_ratio": "-1", "test_type": "rotating bending fatigue", "temperature": "25", "surface_treatment": "", "heat_treatment": ""}, "metadata": {"dataset id": 1198, "metadata: title": "Corrosion fatigue behavior of electron beam melted iron in simulated body fluid", "metadata: authors": "Ebbert, Christoph; Grundmeier, Guido; Herbst, Sebastian; Krooss, Philipp; Maier, Hans Juergen; Niendorf, Thomas; Nurnberger, Florian; Torrent, Christof Johannes Jaime; Voigt, Markus; Wackenrohr, Steffen", "metadata: source of the publication": "NPJ MATERIALS DEGRADATION", "metadata: year of publication": 2022, "metadata: institution": "Leibniz Univ Hannover; Paderborn Univ; Univ Kassel", "metadata: country and region": "Germany", "metadata: funding agency": "German Research Foundation (DFG)", "metadata: doi": "10.1038/s41529-022-00226-4", "fatigue: types of fatigue data": "sn", "fatigue: method of extraction": "color and shape", "materials: name of the material": "cp Fe", "am: types of am": "E-PBF", "am: am machine": "Arcam A2X", "am: scan speed (mm/s)": 4000, "am: hatch space (μm)": 80, "am: layer thickness (μm)": 50, "am: preheat temperature (°c)": 400, "am: direciton of specimen (°)": 90, "am: scan pattern": "meander", "am: layer scan rotation (°)": 90, "am: current (a)": 0.01225, "am: types of feedstock": "powder", "am: size of feedstock (μm)": "63, 150", "processing: processing sequence and parameters": "SURF machine", "testing: types of fatigue tests": "rotating bending fatigue", "testing: fatigue temperature (°c)": 25, "testing: fatigue environment": "air", "testing: load ratio": -1, "testing: fatigue machine": "Zwick/Roell 200 tC", "testing: load control": "force", "testing: specimens description": "circular cross-section; with drawing; DIN 50113", "testing: critical cross-section size of specimens (mm)": 6, "testing: stress concentration factor of specimens": 1, "rating score: rating score": 0.7297297297297297}}, {"id": "FatigueData-AM2022:1199", "name": "Ti-6Al-4V", "material_family": "Ti", "points": [[379.8647538956221, 5554.8109093824005, 0], [309.96784565916397, 17333.684299820372, 0], [339.8805695911806, 18178.336572052045, 0], [370.0941045134002, 20973.346449768647, 0], [329.50284442245857, 28128.14597940758, 0], [300.0, 33778.438058981366, 0], [300.0, 45291.87845457527, 0], [274.92037072063556, 48029.7060634436, 0], [319.93775249402256, 52255.55340249245, 0], [262.58970040320526, 67709.41708093912, 0], [287.45676647434874, 72825.85889741094, 0], [300.12263170912684, 102002.01948330607, 0], [249.8417842847576, 104119.26962891714, 0]], "conditions": {"material": "Ti-6Al-4V", "am_type": "E-PBF", "load_ratio": "0", "test_type": "uniaxial", "temperature": "25", "surface_treatment": "", "heat_treatment": ""}, "metadata": {"dataset id": 1199, "metadata: title": "The Influence of Porosity on Fatigue Crack Initiation in Additively Manufactured Titanium Components", "metadata: authors": "Prangnell, Philip B.; Tammas-Williams, Samuel; Todd, I.; Withers, Philip J.", "metadata: source of the publication": "SCIENTIFIC REPORTS", "metadata: year of publication": 2017, "metadata: institution": "Univ Manchester; Univ Sheffield", "metadata: country and region": "UK", "metadata: funding agency": "UK Research & Innovation (UKRI)Engineering & Physical Sciences Research Council (EPSRC)", "metadata: doi": "10.1038/s41598-017-06504-5", "fatigue: types of fatigue data": "sn", "fatigue: method of extraction": "color and shape", "materials: name of the material": "Ti-6Al-4V", "am: types of am": "E-PBF", "am: am machine": "Arcam S12", "am: layer thickness (μm)": 70, "am: direciton of specimen (°)": 90, "am: types of feedstock": "powder", "processing: processing sequence and parameters": "SURF machine", "testing: types of fatigue tests": "uniaxial", "testing: fatigue temperature (°c)": 25, "testing: fatigue environment": "air", "testing: load ratio": 0, "testing: frequency (hz)": 0.25, "testing: fatigue standard": "ASTM E466", "testing: load control": "force", "testing: stress concentration factor of specimens": 1, "rating score: rating score": 0.5135135135135135}}, {"id": "FatigueData-AM2022:1200", "name": "Ti-6Al-4V", "material_family": "Ti", "points": [[431.3154203287486, 3515.489767986015, 0], [379.2083916083916, 6849.7650566628345, 0], [275.7758322710499, 21891.118063396018, 0], [241.22727272727275, 42432.89891047853, 0], [206.6554028849378, 72369.96774173986, 0]], "conditions": {"material": "Ti-6Al-4V", "am_type": "L-PBF", "load_ratio": "0", "test_type": "uniaxial", "temperature": "25", "surface_treatment": "", "heat_treatment": ""}, "metadata": {"dataset id": 1200, "metadata: title": "Impact of surface and pore characteristics on fatigue life of laser powder bed fusion Ti-6Al-4V alloy described by neural network models", "metadata: authors": "Attardo, Ross; Billo, Richard; Glavicic, Michael; Layman, Maxwell; Luo, Tengfei; Ma, Ruimin; Moon, Seunghyun; Nordin, Mark; Tomonto, Charles; Wheelock, Paul", "metadata: source of the publication": "SCIENTIFIC REPORTS", "metadata: year of publication": 2021, "metadata: institution": "Johnson & Johnson; Rolls Royce; Univ Notre Dame", "metadata: country and region": "USA", "metadata: funding agency": "Rolls-Royce; V4 Institute", "metadata: doi": "10.1038/s41598-021-99959-6", "fatigue: types of fatigue data": "sn", "fatigue: method of extraction": "color and shape", "materials: name of the material": "Ti-6Al-4V", "am: types of am": "L-PBF", "am: am machine": "3D Systems ProX DMP 320", "am: scan speed (mm/s)": 750, "am: layer thickness (μm)": 60, "am: direciton of specimen (°)": 90, "am: layer scan rotation (°)": 245, "am: types of feedstock": "powder", "processing: processing sequence and parameters": "HT 650 C, 2 hour; SURF grit blast", "testing: types of fatigue tests": "uniaxial", "testing: fatigue temperature (°c)": 25, "testing: fatigue environment": "air", "testing: load ratio": 0, "testing: fatigue standard": "ASTM E466", "testing: load control": "force", "testing: specimens description": "rectangular cross-section; with drawing", "testing: critical cross-section size of specimens (mm)": "5.08, 2.54", "testing: stress concentration factor of specimens": 1, "rating score: rating score": 0.6571428571428571}}, {"id": "FatigueData-AM2022:1201", "name": "Ti-6Al-4V", "material_family": "Ti", "points": [[482.55769473331094, 2564.944247571788, 0], [379.07019255283456, 12538.693279895744, 0], [344.5099778597786, 16314.022058073144, 0], [275.19640657497473, 50834.957874204294, 0], [240.86657765850373, 82040.11788112155, 0]], "conditions": {"material": "Ti-6Al-4V", "am_type": "L-PBF", "load_ratio": "0", "test_type": "uniaxial", "temperature": "25", "surface_treatment": "", "heat_treatment": ""}, "metadata": {"dataset id": 1201, "metadata: title": "Impact of surface and pore characteristics on fatigue life of laser powder bed fusion Ti-6Al-4V alloy described by neural network models", "metadata: authors": "Attardo, Ross; Billo, Richard; Glavicic, Michael; Layman, Maxwell; Luo, Tengfei; Ma, Ruimin; Moon, Seunghyun; Nordin, Mark; Tomonto, Charles; Wheelock, Paul", "metadata: source of the publication": "SCIENTIFIC REPORTS", "metadata: year of publication": 2021, "metadata: institution": "Johnson & Johnson; Rolls Royce; Univ Notre Dame", "metadata: country and region": "USA", "metadata: funding agency": "Rolls-Royce; V4 Institute", "metadata: doi": "10.1038/s41598-021-99959-6", "fatigue: types of fatigue data": "sn", "fatigue: method of extraction": "color and shape", "materials: name of the material": "Ti-6Al-4V", "am: types of am": "L-PBF", "am: am machine": "3D Systems ProX DMP 320", "am: scan speed (mm/s)": 1000, "am: layer thickness (μm)": 60, "am: direciton of specimen (°)": 90, "am: layer scan rotation (°)": 245, "am: types of feedstock": "powder", "processing: processing sequence and parameters": "HT 650 C, 2 hour; SURF grit blast", "testing: types of fatigue tests": "uniaxial", "testing: fatigue temperature (°c)": 25, "testing: fatigue environment": "air", "testing: load ratio": 0, "testing: fatigue standard": "ASTM E466", "testing: load control": "force", "testing: specimens description": "rectangular cross-section; with drawing", "testing: critical cross-section size of specimens (mm)": "5.08, 2.54", "testing: stress concentration factor of specimens": 1, "rating score: rating score": 0.6571428571428571}}, {"id": "FatigueData-AM2022:1202", "name": "Ti-6Al-4V", "material_family": "Ti", "points": [[517.3359683794466, 1261.312099051482, 0], [378.91429453203614, 14634.575862689044, 0], [344.70311975847017, 17384.57496087731, 0], [310.3636363636364, 40309.31383166567, 0], [275.3895484736665, 40907.28516177395, 0]], "conditions": {"material": "Ti-6Al-4V", "am_type": "L-PBF", "load_ratio": "0", "test_type": "uniaxial", "temperature": "25", "surface_treatment": "", "heat_treatment": ""}, "metadata": {"dataset id": 1202, "metadata: title": "Impact of surface and pore characteristics on fatigue life of laser powder bed fusion Ti-6Al-4V alloy described by neural network models", "metadata: authors": "Attardo, Ross; Billo, Richard; Glavicic, Michael; Layman, Maxwell; Luo, Tengfei; Ma, Ruimin; Moon, Seunghyun; Nordin, Mark; Tomonto, Charles; Wheelock, Paul", "metadata: source of the publication": "SCIENTIFIC REPORTS", "metadata: year of publication": 2021, "metadata: institution": "Johnson & Johnson; Rolls Royce; Univ Notre Dame", "metadata: country and region": "USA", "metadata: funding agency": "Rolls-Royce; V4 Institute", "metadata: doi": "10.1038/s41598-021-99959-6", "fatigue: types of fatigue data": "sn", "fatigue: method of extraction": "color and shape", "materials: name of the material": "Ti-6Al-4V", "am: types of am": "L-PBF", "am: am machine": "3D Systems ProX DMP 320", "am: scan speed (mm/s)": 1250, "am: layer thickness (μm)": 60, "am: direciton of specimen (°)": 90, "am: layer scan rotation (°)": 245, "am: types of feedstock": "powder", "processing: processing sequence and parameters": "HT 650 C, 2 hour; SURF grit blast", "testing: types of fatigue tests": "uniaxial", "testing: fatigue temperature (°c)": 25, "testing: fatigue environment": "air", "testing: load ratio": 0, "testing: fatigue standard": "ASTM E466", "testing: load control": "force", "testing: specimens description": "rectangular cross-section; with drawing", "testing: critical cross-section size of specimens (mm)": "5.08, 2.54", "testing: stress concentration factor of specimens": 1, "rating score: rating score": 0.6571428571428571}}, {"id": "FatigueData-AM2022:1203", "name": "Ti-6Al-4V", "material_family": "Ti", "points": [[482.7552447552447, 3306.242615134852, 0], [430.58009661187504, 4387.94996584287, 0], [344.70311975847017, 11188.922653179623, 0], [379.456476350218, 13232.996253907822, 0], [310.3360469641059, 28405.396622903994, 0], [275.5826903723582, 50031.619346748215, 0]], "conditions": {"material": "Ti-6Al-4V", "am_type": "L-PBF", "load_ratio": "0", "test_type": "uniaxial", "temperature": "25", "surface_treatment": "", "heat_treatment": ""}, "metadata": {"dataset id": 1203, "metadata: title": "Impact of surface and pore characteristics on fatigue life of laser powder bed fusion Ti-6Al-4V alloy described by neural network models", "metadata: authors": "Attardo, Ross; Billo, Richard; Glavicic, Michael; Layman, Maxwell; Luo, Tengfei; Ma, Ruimin; Moon, Seunghyun; Nordin, Mark; Tomonto, Charles; Wheelock, Paul", "metadata: source of the publication": "SCIENTIFIC REPORTS", "metadata: year of publication": 2021, "metadata: institution": "Johnson & Johnson; Rolls Royce; Univ Notre Dame", "metadata: country and region": "USA", "metadata: funding agency": "Rolls-Royce; V4 Institute", "metadata: doi": "10.1038/s41598-021-99959-6", "fatigue: types of fatigue data": "sn", "fatigue: method of extraction": "color and shape", "materials: name of the material": "Ti-6Al-4V", "am: types of am": "L-PBF", "am: am machine": "3D Systems ProX DMP 320", "am: scan speed (mm/s)": 1500, "am: layer thickness (μm)": 60, "am: direciton of specimen (°)": 90, "am: layer scan rotation (°)": 245, "am: types of feedstock": "powder", "processing: processing sequence and parameters": "HT 650 C, 2 hour; SURF grit blast", "testing: types of fatigue tests": "uniaxial", "testing: fatigue temperature (°c)": 25, "testing: fatigue environment": "air", "testing: load ratio": 0, "testing: fatigue standard": "ASTM E466", "testing: load control": "force", "testing: specimens description": "rectangular cross-section; with drawing", "testing: critical cross-section size of specimens (mm)": "5.08, 2.54", "testing: stress concentration factor of specimens": 1, "rating score: rating score": 0.6571428571428571}}, {"id": "FatigueData-AM2022:1204", "name": "Ti-6Al-4V", "material_family": "Ti", "points": [[447.99748004025497, 4598.092533017756, 0], [379.26333445152625, 8405.050512195441, 0], [344.31683596108684, 12594.075649194729, 0], [241.37151559879229, 24316.65945830814, 0], [310.1429050654142, 24619.367189932564, 0]], "conditions": {"material": "Ti-6Al-4V", "am_type": "L-PBF", "load_ratio": "0", "test_type": "uniaxial", "temperature": "25", "surface_treatment": "", "heat_treatment": ""}, "metadata": {"dataset id": 1204, "metadata: title": "Impact of surface and pore characteristics on fatigue life of laser powder bed fusion Ti-6Al-4V alloy described by neural network models", "metadata: authors": "Attardo, Ross; Billo, Richard; Glavicic, Michael; Layman, Maxwell; Luo, Tengfei; Ma, Ruimin; Moon, Seunghyun; Nordin, Mark; Tomonto, Charles; Wheelock, Paul", "metadata: source of the publication": "SCIENTIFIC REPORTS", "metadata: year of publication": 2021, "metadata: institution": "Johnson & Johnson; Rolls Royce; Univ Notre Dame", "metadata: country and region": "USA", "metadata: funding agency": "Rolls-Royce; V4 Institute", "metadata: doi": "10.1038/s41598-021-99959-6", "fatigue: types of fatigue data": "sn", "fatigue: method of extraction": "color and shape", "materials: name of the material": "Ti-6Al-4V", "am: types of am": "L-PBF", "am: am machine": "3D Systems ProX DMP 320", "am: scan speed (mm/s)": 1750, "am: layer thickness (μm)": 60, "am: direciton of specimen (°)": 90, "am: layer scan rotation (°)": 245, "am: types of feedstock": "powder", "processing: processing sequence and parameters": "HT 650 C, 2 hour; SURF grit blast", "testing: types of fatigue tests": "uniaxial", "testing: fatigue temperature (°c)": 25, "testing: fatigue environment": "air", "testing: load ratio": 0, "testing: fatigue standard": "ASTM E466", "testing: load control": "force", "testing: specimens description": "rectangular cross-section; with drawing", "testing: critical cross-section size of specimens (mm)": "5.08, 2.54", "testing: stress concentration factor of specimens": 1, "rating score: rating score": 0.6571428571428571}}, {"id": "FatigueData-AM2022:1205", "name": "Ti-6Al-4V", "material_family": "Ti", "points": [[430.7359946326735, 5888.01035186821, 0], [344.5099778597786, 10333.973214778673, 0], [275.7758322710499, 25347.600316227297, 0], [206.6181590070446, 69426.52711223418, 0], [171.9020462931901, 78357.2740751268, 0], [136.6065078832606, 181312.9853159067, 0]], "conditions": {"material": "Ti-6Al-4V", "am_type": "L-PBF", "load_ratio": "0", "test_type": "uniaxial", "temperature": "25", "surface_treatment": "", "heat_treatment": ""}, "metadata": {"dataset id": 1205, "metadata: title": "Impact of surface and pore characteristics on fatigue life of laser powder bed fusion Ti-6Al-4V alloy described by neural network models", "metadata: authors": "Attardo, Ross; Billo, Richard; Glavicic, Michael; Layman, Maxwell; Luo, Tengfei; Ma, Ruimin; Moon, Seunghyun; Nordin, Mark; Tomonto, Charles; Wheelock, Paul", "metadata: source of the publication": "SCIENTIFIC REPORTS", "metadata: year of publication": 2021, "metadata: institution": "Johnson & Johnson; Rolls Royce; Univ Notre Dame", "metadata: country and region": "USA", "metadata: funding agency": "Rolls-Royce; V4 Institute", "metadata: doi": "10.1038/s41598-021-99959-6", "fatigue: types of fatigue data": "sn", "fatigue: method of extraction": "color and shape", "materials: name of the material": "Ti-6Al-4V", "am: types of am": "L-PBF", "am: am machine": "3D Systems ProX DMP 320", "am: scan speed (mm/s)": 2000, "am: layer thickness (μm)": 60, "am: direciton of specimen (°)": 90, "am: layer scan rotation (°)": 245, "am: types of feedstock": "powder", "processing: processing sequence and parameters": "HT 650 C, 2 hour; SURF grit blast", "testing: types of fatigue tests": "uniaxial", "testing: fatigue temperature (°c)": 25, "testing: fatigue environment": "air", "testing: load ratio": 0, "testing: fatigue standard": "ASTM E466", "testing: load control": "force", "testing: specimens description": "rectangular cross-section; with drawing", "testing: critical cross-section size of specimens (mm)": "5.08, 2.54", "testing: stress concentration factor of specimens": 1, "rating score: rating score": 0.6571428571428571}}, {"id": "FatigueData-AM2022:1206", "name": "Ti-6Al-4V", "material_family": "Ti", "points": [[862.4909314010874, 5957.550750846186, 0], [759.6969072718969, 10695.671845824794, 0], [689.9134788488925, 14857.8370333154, 0], [551.0228806348467, 30701.878710158053, 0], [481.512389721359, 48761.84550461432, 0], [414.41672476444757, 117614.45611505257, 0]], "conditions": {"material": "Ti-6Al-4V", "am_type": "L-PBF", "load_ratio": "0", "test_type": "uniaxial", "temperature": "25", "surface_treatment": "", "heat_treatment": ""}, "metadata": {"dataset id": 1206, "metadata: title": "Impact of surface and pore characteristics on fatigue life of laser powder bed fusion Ti-6Al-4V alloy described by neural network models", "metadata: authors": "Attardo, Ross; Billo, Richard; Glavicic, Michael; Layman, Maxwell; Luo, Tengfei; Ma, Ruimin; Moon, Seunghyun; Nordin, Mark; Tomonto, Charles; Wheelock, Paul", "metadata: source of the publication": "SCIENTIFIC REPORTS", "metadata: year of publication": 2021, "metadata: institution": "Johnson & Johnson; Rolls Royce; Univ Notre Dame", "metadata: country and region": "USA", "metadata: funding agency": "Rolls-Royce; V4 Institute", "metadata: doi": "10.1038/s41598-021-99959-6", "fatigue: types of fatigue data": "sn", "fatigue: method of extraction": "color and shape", "materials: name of the material": "Ti-6Al-4V", "am: types of am": "L-PBF", "am: am machine": "3D Systems ProX DMP 320", "am: scan speed (mm/s)": 750, "am: layer thickness (μm)": 60, "am: direciton of specimen (°)": 90, "am: layer scan rotation (°)": 245, "am: types of feedstock": "powder", "processing: processing sequence and parameters": "HT 650 C, 2 hour; SURF machine", "testing: types of fatigue tests": "uniaxial", "testing: fatigue temperature (°c)": 25, "testing: fatigue environment": "air", "testing: load ratio": 0, "testing: fatigue standard": "ASTM E466", "testing: load control": "force", "testing: specimens description": "rectangular cross-section; with drawing", "testing: critical cross-section size of specimens (mm)": "5.08, 2.54", "testing: stress concentration factor of specimens": 1, "rating score: rating score": 0.6571428571428571}}, {"id": "FatigueData-AM2022:1207", "name": "Ti-6Al-4V", "material_family": "Ti", "points": [[966.2129280154771, 6203.893778289155, 0], [862.6098146870997, 13488.939489105018, 0], [759.2157278614229, 17572.034538665604, 0], [690.1734614730092, 23192.651391883704, 0], [620.6629705595215, 30375.125328118273, 0], [551.6207041711077, 54460.8013672019, 0], [482.57843778269404, 132251.73371929314, 0]], "conditions": {"material": "Ti-6Al-4V", "am_type": "L-PBF", "load_ratio": "0", "test_type": "uniaxial", "temperature": "25", "surface_treatment": "", "heat_treatment": ""}, "metadata": {"dataset id": 1207, "metadata: title": "Impact of surface and pore characteristics on fatigue life of laser powder bed fusion Ti-6Al-4V alloy described by neural network models", "metadata: authors": "Attardo, Ross; Billo, Richard; Glavicic, Michael; Layman, Maxwell; Luo, Tengfei; Ma, Ruimin; Moon, Seunghyun; Nordin, Mark; Tomonto, Charles; Wheelock, Paul", "metadata: source of the publication": "SCIENTIFIC REPORTS", "metadata: year of publication": 2021, "metadata: institution": "Johnson & Johnson; Rolls Royce; Univ Notre Dame", "metadata: country and region": "USA", "metadata: funding agency": "Rolls-Royce; V4 Institute", "metadata: doi": "10.1038/s41598-021-99959-6", "fatigue: types of fatigue data": "sn", "fatigue: method of extraction": "color and shape", "materials: name of the material": "Ti-6Al-4V", "am: types of am": "L-PBF", "am: am machine": "3D Systems ProX DMP 320", "am: scan speed (mm/s)": 1000, "am: layer thickness (μm)": 60, "am: direciton of specimen (°)": 90, "am: layer scan rotation (°)": 245, "am: types of feedstock": "powder", "processing: processing sequence and parameters": "HT 650 C, 2 hour; SURF machine", "testing: types of fatigue tests": "uniaxial", "testing: fatigue temperature (°c)": 25, "testing: fatigue environment": "air", "testing: load ratio": 0, "testing: fatigue standard": "ASTM E466", "testing: load control": "force", "testing: specimens description": "rectangular cross-section; with drawing", "testing: critical cross-section size of specimens (mm)": "5.08, 2.54", "testing: stress concentration factor of specimens": 1, "rating score: rating score": 0.6571428571428571}}, {"id": "FatigueData-AM2022:1208", "name": "Ti-6Al-4V", "material_family": "Ti", "points": [[1034.4483443649294, 5198.609054485094, 0], [965.4060779765157, 12642.926266530429, 0], [862.4802156759129, 18075.16751219672, 0], [759.2356809774788, 26256.190714812812, 0], [689.4960179588791, 30701.738116271197, 0], [621.0243488133447, 91696.82092375915, 0], [551.9468422326196, 115086.20257083478, 0]], "conditions": {"material": "Ti-6Al-4V", "am_type": "L-PBF", "load_ratio": "0", "test_type": "uniaxial", "temperature": "25", "surface_treatment": "", "heat_treatment": ""}, "metadata": {"dataset id": 1208, "metadata: title": "Impact of surface and pore characteristics on fatigue life of laser powder bed fusion Ti-6Al-4V alloy described by neural network models", "metadata: authors": "Attardo, Ross; Billo, Richard; Glavicic, Michael; Layman, Maxwell; Luo, Tengfei; Ma, Ruimin; Moon, Seunghyun; Nordin, Mark; Tomonto, Charles; Wheelock, Paul", "metadata: source of the publication": "SCIENTIFIC REPORTS", "metadata: year of publication": 2021, "metadata: institution": "Johnson & Johnson; Rolls Royce; Univ Notre Dame", "metadata: country and region": "USA", "metadata: funding agency": "Rolls-Royce; V4 Institute", "metadata: doi": "10.1038/s41598-021-99959-6", "fatigue: types of fatigue data": "sn", "fatigue: method of extraction": "color and shape", "materials: name of the material": "Ti-6Al-4V", "am: types of am": "L-PBF", "am: am machine": "3D Systems ProX DMP 320", "am: scan speed (mm/s)": 1250, "am: layer thickness (μm)": 60, "am: direciton of specimen (°)": 90, "am: layer scan rotation (°)": 245, "am: types of feedstock": "powder", "processing: processing sequence and parameters": "HT 650 C, 2 hour; SURF machine", "testing: types of fatigue tests": "uniaxial", "testing: fatigue temperature (°c)": 25, "testing: fatigue environment": "air", "testing: load ratio": 0, "testing: fatigue standard": "ASTM E466", "testing: load control": "force", "testing: specimens description": "rectangular cross-section; with drawing", "testing: critical cross-section size of specimens (mm)": "5.08, 2.54", "testing: stress concentration factor of specimens": 1, "rating score: rating score": 0.6571428571428571}}, {"id": "FatigueData-AM2022:1209", "name": "Ti-6Al-4V", "material_family": "Ti", "points": [[1034.390351432681, 3935.2292002730524, 0], [863.0092327571151, 9545.27936375664, 0], [967.1866761602121, 15095.633380461093, 0], [759.4376267892092, 30120.812791081793, 0], [723.1311046752085, 69633.53261986196, 0], [689.2940721471487, 673994.3886614519, 0], [551.0089144167372, 1001605.8769566054, 1]], "conditions": {"material": "Ti-6Al-4V", "am_type": "L-PBF", "load_ratio": "0", "test_type": "uniaxial", "temperature": "25", "surface_treatment": "", "heat_treatment": ""}, "metadata": {"dataset id": 1209, "metadata: title": "Impact of surface and pore characteristics on fatigue life of laser powder bed fusion Ti-6Al-4V alloy described by neural network models", "metadata: authors": "Attardo, Ross; Billo, Richard; Glavicic, Michael; Layman, Maxwell; Luo, Tengfei; Ma, Ruimin; Moon, Seunghyun; Nordin, Mark; Tomonto, Charles; Wheelock, Paul", "metadata: source of the publication": "SCIENTIFIC REPORTS", "metadata: year of publication": 2021, "metadata: institution": "Johnson & Johnson; Rolls Royce; Univ Notre Dame", "metadata: country and region": "USA", "metadata: funding agency": "Rolls-Royce; V4 Institute", "metadata: doi": "10.1038/s41598-021-99959-6", "fatigue: types of fatigue data": "sn", "fatigue: method of extraction": "color and shape", "materials: name of the material": "Ti-6Al-4V", "am: types of am": "L-PBF", "am: am machine": "3D Systems ProX DMP 320", "am: scan speed (mm/s)": 1500, "am: layer thickness (μm)": 60, "am: direciton of specimen (°)": 90, "am: layer scan rotation (°)": 245, "am: types of feedstock": "powder", "processing: processing sequence and parameters": "HT 650 C, 2 hour; SURF machine", "testing: types of fatigue tests": "uniaxial", "testing: fatigue temperature (°c)": 25, "testing: fatigue environment": "air", "testing: load ratio": 0, "testing: fatigue standard": "ASTM E466", "testing: load control": "force", "testing: specimens description": "rectangular cross-section; with drawing", "testing: critical cross-section size of specimens (mm)": "5.08, 2.54", "testing: stress concentration factor of specimens": 1, "rating score: rating score": 0.6571428571428571}}, {"id": "FatigueData-AM2022:1210", "name": "Ti-6Al-4V", "material_family": "Ti", "points": [[966.5245197223379, 2597.19220020204, 0], [862.3470763192407, 5057.541920344218, 0], [689.8999095823398, 10215.151479462998, 0], [758.3715787278741, 14320.781345184289, 0], [620.4185113781537, 17079.442957037416, 0], [481.7469685878759, 141944.5095062842, 0]], "conditions": {"material": "Ti-6Al-4V", "am_type": "L-PBF", "load_ratio": "0", "test_type": "uniaxial", "temperature": "25", "surface_treatment": "", "heat_treatment": ""}, "metadata": {"dataset id": 1210, "metadata: title": "Impact of surface and pore characteristics on fatigue life of laser powder bed fusion Ti-6Al-4V alloy described by neural network models", "metadata: authors": "Attardo, Ross; Billo, Richard; Glavicic, Michael; Layman, Maxwell; Luo, Tengfei; Ma, Ruimin; Moon, Seunghyun; Nordin, Mark; Tomonto, Charles; Wheelock, Paul", "metadata: source of the publication": "SCIENTIFIC REPORTS", "metadata: year of publication": 2021, "metadata: institution": "Johnson & Johnson; Rolls Royce; Univ Notre Dame", "metadata: country and region": "USA", "metadata: funding agency": "Rolls-Royce; V4 Institute", "metadata: doi": "10.1038/s41598-021-99959-6", "fatigue: types of fatigue data": "sn", "fatigue: method of extraction": "color and shape", "materials: name of the material": "Ti-6Al-4V", "am: types of am": "L-PBF", "am: am machine": "3D Systems ProX DMP 320", "am: scan speed (mm/s)": 1750, "am: layer thickness (μm)": 60, "am: direciton of specimen (°)": 90, "am: layer scan rotation (°)": 245, "am: types of feedstock": "powder", "processing: processing sequence and parameters": "HT 650 C, 2 hour; SURF machine", "testing: types of fatigue tests": "uniaxial", "testing: fatigue temperature (°c)": 25, "testing: fatigue environment": "air", "testing: load ratio": 0, "testing: fatigue standard": "ASTM E466", "testing: load control": "force", "testing: specimens description": "rectangular cross-section; with drawing", "testing: critical cross-section size of specimens (mm)": "5.08, 2.54", "testing: stress concentration factor of specimens": 1, "rating score: rating score": 0.6571428571428571}}, {"id": "FatigueData-AM2022:1211", "name": "Ti-6Al-4V", "material_family": "Ti", "points": [[861.94318469578, 1769.7171695868715, 0], [758.8317893540179, 4250.446987238586, 0], [689.0921263354185, 4842.42908452654, 0], [619.7563549402795, 8276.943776624486, 0], [551.2846857947451, 24949.95264264144, 0], [414.13940169194643, 60978.130840808815, 0], [343.33369061201176, 107539.27209606627, 0]], "conditions": {"material": "Ti-6Al-4V", "am_type": "L-PBF", "load_ratio": "0", "test_type": "uniaxial", "temperature": "25", "surface_treatment": "", "heat_treatment": ""}, "metadata": {"dataset id": 1211, "metadata: title": "Impact of surface and pore characteristics on fatigue life of laser powder bed fusion Ti-6Al-4V alloy described by neural network models", "metadata: authors": "Attardo, Ross; Billo, Richard; Glavicic, Michael; Layman, Maxwell; Luo, Tengfei; Ma, Ruimin; Moon, Seunghyun; Nordin, Mark; Tomonto, Charles; Wheelock, Paul", "metadata: source of the publication": "SCIENTIFIC REPORTS", "metadata: year of publication": 2021, "metadata: institution": "Johnson & Johnson; Rolls Royce; Univ Notre Dame", "metadata: country and region": "USA", "metadata: funding agency": "Rolls-Royce; V4 Institute", "metadata: doi": "10.1038/s41598-021-99959-6", "fatigue: types of fatigue data": "sn", "fatigue: method of extraction": "color and shape", "materials: name of the material": "Ti-6Al-4V", "am: types of am": "L-PBF", "am: am machine": "3D Systems ProX DMP 320", "am: scan speed (mm/s)": 2000, "am: layer thickness (μm)": 60, "am: direciton of specimen (°)": 90, "am: layer scan rotation (°)": 245, "am: types of feedstock": "powder", "processing: processing sequence and parameters": "HT 650 C, 2 hour; SURF machine", "testing: types of fatigue tests": "uniaxial", "testing: fatigue temperature (°c)": 25, "testing: fatigue environment": "air", "testing: load ratio": 0, "testing: fatigue standard": "ASTM E466", "testing: load control": "force", "testing: specimens description": "rectangular cross-section; with drawing", "testing: critical cross-section size of specimens (mm)": "5.08, 2.54", "testing: stress concentration factor of specimens": 1, "rating score: rating score": 0.6571428571428571}}, {"id": "FatigueData-AM2022:1212", "name": "18Ni300", "material_family": "18Ni300", "points": [[397.5117808592001, 26583.709172197603, 0], [268.6670069451104, 101697.1622715382, 0], [296.9783863264587, 133625.92083731876, 0], [296.9783863264587, 232769.88669012277, 0], [268.90699163684064, 302336.3471939051, 0], [247.54177580096214, 403476.0772030697, 0], [227.4219898803957, 966534.4181034905, 0], [197.9804544796974, 1184525.8482267626, 0], [177.05541933758536, 1779094.343601605, 0]], "conditions": {"material": "18Ni300", "am_type": "L-PBF", "load_ratio": "-1", "test_type": "uniaxial", "temperature": "25", "surface_treatment": "", "heat_treatment": ""}, "metadata": {"dataset id": 1212, "metadata: title": "Influence of defects on axial fatigue strength of maraging steel specimens produced by additive manufacturing", "metadata: authors": "Cozzi, Daniele; Dabala, Manuele; Gortler, Michael; Meneghetti, Giovanni; Rigon, Daniele; Waldhauser, Wolfgang", "metadata: source of the publication": "12TH INTERNATIONAL FATIGUE CONGRESS (FATIGUE 2018)", "metadata: year of publication": 2018, "metadata: institution": "Joanneum Res Forsch Gesell MbH; Univ Padua", "metadata: country and region": "Austria; Italy", "metadata: doi": "10.1051/matecconf/201816502005", "fatigue: types of fatigue data": "sn", "fatigue: method of extraction": "color and shape", "materials: name of the material": "18Ni300", "am: types of am": "L-PBF", "am: am machine": "MYSINT 100", "am: power (w)": 120, "am: scan speed (mm/s)": 500, "am: layer thickness (μm)": 20, "am: direciton of specimen (°)": 90, "am: types of feedstock": "powder", "processing: processing sequence and parameters": "NHT; SURF machine; SURF polish", "testing: types of fatigue tests": "uniaxial", "testing: fatigue temperature (°c)": 25, "testing: fatigue environment": "air", "testing: load ratio": -1, "testing: frequency (hz)": "10, 30", "testing: fatigue machine": "Schenck HYDROPULS PSA 100", "testing: load control": "force", "testing: specimens description": "circular cross-section; with drawing", "testing: critical cross-section size of specimens (mm)": 6, "testing: stress concentration factor of specimens": 1, "rating score: rating score": 0.6857142857142857}}, {"id": "FatigueData-AM2022:1213", "name": "18Ni300", "material_family": "18Ni300", "points": [[399.48716607055644, 36408.05387199153, 0], [288.9028232321255, 201980.40435692677, 0], [269.56730893927534, 259038.34336352156, 0], [239.05992971531742, 480817.73987834883, 0], [219.15253831233386, 664720.0083062244, 0]], "conditions": {"material": "18Ni300", "am_type": "L-PBF", "load_ratio": "-1", "test_type": "uniaxial", "temperature": "25", "surface_treatment": "", "heat_treatment": ""}, "metadata": {"dataset id": 1213, "metadata: title": "Influence of defects on axial fatigue strength of maraging steel specimens produced by additive manufacturing", "metadata: authors": "Cozzi, Daniele; Dabala, Manuele; Gortler, Michael; Meneghetti, Giovanni; Rigon, Daniele; Waldhauser, Wolfgang", "metadata: source of the publication": "12TH INTERNATIONAL FATIGUE CONGRESS (FATIGUE 2018)", "metadata: year of publication": 2018, "metadata: institution": "Joanneum Res Forsch Gesell MbH; Univ Padua", "metadata: country and region": "Austria; Italy", "metadata: doi": "10.1051/matecconf/201816502005", "fatigue: types of fatigue data": "sn", "fatigue: method of extraction": "color and shape", "materials: name of the material": "18Ni300", "am: types of am": "L-PBF", "am: am machine": "MYSINT 100", "am: power (w)": 120, "am: scan speed (mm/s)": 500, "am: layer thickness (μm)": 20, "am: direciton of specimen (°)": 90, "am: types of feedstock": "powder", "processing: processing sequence and parameters": "HT 490 C, 6 hour; SURF machine; SURF polish", "testing: types of fatigue tests": "uniaxial", "testing: fatigue temperature (°c)": 25, "testing: fatigue environment": "air", "testing: load ratio": -1, "testing: frequency (hz)": "10, 30", "testing: fatigue machine": "Schenck HYDROPULS PSA 100", "testing: load control": "force", "testing: specimens description": "circular cross-section; with drawing", "testing: critical cross-section size of specimens (mm)": 6, "testing: stress concentration factor of specimens": 1, "rating score: rating score": 0.6857142857142857}}, {"id": "FatigueData-AM2022:1214", "name": "18Ni300", "material_family": "18Ni300", "points": [[398.8283977387177, 26428.44410529741, 0], [398.4693047712591, 28833.35314584066, 0], [347.47450639890155, 33337.606000898, 0], [266.97083490119206, 73003.95775076533, 0], [296.76959115702874, 83192.03303858063, 0], [227.07996410618085, 104192.62557898315, 0], [248.27081928918952, 110692.70063108283, 0], [248.52851353786352, 144421.19017342993, 0], [197.39490906445846, 238320.49337931784, 0], [197.41210180102547, 311701.56969720504, 0], [124.92948813024967, 1998211.6984024884, 1]], "conditions": {"material": "18Ni300", "am_type": "L-PBF", "load_ratio": "-1", "test_type": "uniaxial", "temperature": "25", "surface_treatment": "", "heat_treatment": ""}, "metadata": {"dataset id": 1214, "metadata: title": "Influence of defects on axial fatigue strength of maraging steel specimens produced by additive manufacturing", "metadata: authors": "Cozzi, Daniele; Dabala, Manuele; Gortler, Michael; Meneghetti, Giovanni; Rigon, Daniele; Waldhauser, Wolfgang", "metadata: source of the publication": "12TH INTERNATIONAL FATIGUE CONGRESS (FATIGUE 2018)", "metadata: year of publication": 2018, "metadata: institution": "Joanneum Res Forsch Gesell MbH; Univ Padua", "metadata: country and region": "Austria; Italy", "metadata: doi": "10.1051/matecconf/201816502005", "fatigue: types of fatigue data": "sn", "fatigue: method of extraction": "color and shape", "materials: name of the material": "18Ni300", "am: types of am": "L-PBF", "am: am machine": "MYSINT 100", "am: power (w)": 120, "am: scan speed (mm/s)": 500, "am: layer thickness (μm)": 20, "am: direciton of specimen (°)": 0, "am: types of feedstock": "powder", "processing: processing sequence and parameters": "NHT; SURF machine; SURF polish", "testing: types of fatigue tests": "uniaxial", "testing: fatigue temperature (°c)": 25, "testing: fatigue environment": "air", "testing: load ratio": -1, "testing: frequency (hz)": "10, 30", "testing: fatigue machine": "Schenck HYDROPULS PSA 100", "testing: load control": "force", "testing: specimens description": "circular cross-section; with drawing", "testing: critical cross-section size of specimens (mm)": 6, "testing: stress concentration factor of specimens": 1, "rating score: rating score": 0.6857142857142857}}, {"id": "FatigueData-AM2022:1215", "name":
