Repository: yunyunfanfan/S-PA-CBB

# S-PA-CBB

Official research code, processed curve records, evaluation outputs, and manuscript source for:

> **From Physics to Selective Generation: Conditional Brownian Bridges for Sparse S–N Curve Reconstruction and Fatigue Decision-Making**

S-PA-CBB reconstructs a complete probabilistic stress–life (S–N) curve from only two to four observed fatigue tests. The method first fits an interpretable Basquin state, diagnoses whether that state is sufficient, and applies a ControlNet-style conditional Brownian-bridge residual only to curves that benefit from correction.

File: am2022_curves.json (part 75 of 98)
"18Ni300", "material_family": "18Ni300", "points": [[397.5979154061332, 28236.735404838037, 0], [288.14348812538776, 65433.98042580543, 0], [208.8206867590248, 92647.39465261159, 0], [239.29553969598945, 95371.59230484482, 0], [229.14512514560943, 141035.23896717583, 0], [288.14348812538776, 147301.2297688723, 0], [269.17099953479755, 158369.2752118754, 0]], "conditions": {"material": "18Ni300", "am_type": "L-PBF", "load_ratio": "-1", "test_type": "uniaxial", "temperature": "25", "surface_treatment": "", "heat_treatment": ""}, "metadata": {"dataset id": 1215, "metadata: title": "Influence of defects on axial fatigue strength of maraging steel specimens produced by additive manufacturing", "metadata: authors": "Cozzi, Daniele; Dabala, Manuele; Gortler, Michael; Meneghetti, Giovanni; Rigon, Daniele; Waldhauser, Wolfgang", "metadata: source of the publication": "12TH INTERNATIONAL FATIGUE CONGRESS (FATIGUE 2018)", "metadata: year of publication": 2018, "metadata: institution": "Joanneum Res Forsch Gesell MbH; Univ Padua", "metadata: country and region": "Austria; Italy", "metadata: doi": "10.1051/matecconf/201816502005", "fatigue: types of fatigue data": "sn", "fatigue: method of extraction": "color and shape", "materials: name of the material": "18Ni300", "am: types of am": "L-PBF", "am: am machine": "MYSINT 100", "am: power (w)": 120, "am: scan speed (mm/s)": 500, "am: layer thickness (μm)": 20, "am: direciton of specimen (°)": 0, "am: types of feedstock": "powder", "processing: processing sequence and parameters": "HT 490 C, 6 hour; SURF machine; SURF polish", "testing: types of fatigue tests": "uniaxial", "testing: fatigue temperature (°c)": 25, "testing: fatigue environment": "air", "testing: load ratio": -1, "testing: frequency (hz)": "10, 30", "testing: fatigue machine": "Schenck HYDROPULS PSA 100", "testing: load control": "force", "testing: specimens description": "circular cross-section; with drawing", "testing: critical cross-section size of specimens (mm)": 6, "testing: stress concentration factor of specimens": 1, "rating score: rating score": 0.6857142857142857}}, {"id": "FatigueData-AM2022:1216", "name": "316L", "material_family": "316L", "points": [[360.8330033969408, 4014.5826531460903, 0], [320.73705707208296, 9514.929254526132, 0], [320.8720248454006, 23725.98271724979, 0], [340.9517501753571, 24381.972086675352, 0], [350.47976529704613, 31689.34733015625, 0], [340.1670115582805, 40848.64879919336, 0], [340.2722640711735, 47297.09521984005, 0], [300.79376202200564, 55783.90124329422, 0], [280.41606989565463, 69171.16029726202, 0], [260.3987101266242, 72359.2576396413, 0], [220.3066868589757, 201720.49888526608, 0], [180.45409768929383, 402957.5158093897, 0], [160.358825734336, 813730.1748039592, 0]], "conditions": {"material": "316L", "am_type": "L-PBF", "load_ratio": "-1", "test_type": "uniaxial", "temperature": "25", "surface_treatment": "", "heat_treatment": ""}, "metadata": {"dataset id": 1216, "metadata: title": "Determination of the anisotropic fatigue behaviour of additively manufactured structures with short-time procedure PhyBaL(LIT)", "metadata: authors": "Beck, Tilmann; Blinn, Bastian; Klein, Marcus", "metadata: source of the publication": "12TH INTERNATIONAL FATIGUE CONGRESS (FATIGUE 2018)", "metadata: year of publication": 2018, "metadata: institution": "TU Kaiserslautern; Tech Univ Darmstadt", "metadata: country and region": "Germany", "metadata: funding agency": "Commercial Vehicle Cluster (CVC) Sudwest; European Regional Development Fund (ERDF)", "metadata: doi": "10.1051/matecconf/201816502006", "fatigue: types of fatigue data": "sn", "fatigue: method of extraction": "color and shape", "materials: name of the material": "316L", "am: types of am": "L-PBF", "am: am machine": "EOS M290", "am: power (w)": 400, "am: layer thickness (μm)": 40, "am: direciton of specimen (°)": 90, "am: types of feedstock": "powder", "am: size of feedstock (μm)": "25, 45", "processing: processing sequence and parameters": "SURF machine; SURF polish", "testing: types of fatigue tests": "uniaxial", "testing: fatigue temperature (°c)": 25, "testing: fatigue environment": "air", "testing: load ratio": -1, "testing: frequency (hz)": 2, "testing: fatigue machine": "servo-hydraulic", "testing: load control": "force", "testing: specimens description": "circular cross-section; with drawing", "testing: critical cross-section size of specimens (mm)": 7.6, "testing: stress concentration factor of specimens": 1, "static mechanical properties: young's modulus (gpa)": 152, "static mechanical properties: yield strength (mpa)": 609, "static mechanical properties: ultimate tensile strength (mpa)": 612, "static mechanical properties: elongation (%)": 21.4, "rating score: rating score": 0.7714285714285715}}, {"id": "FatigueData-AM2022:1217", "name": "316L", "material_family": "316L", "points": [[280.6563892531574, 14163.643197596244, 0], [260.17105750245486, 19521.72505444902, 0], [260.0186352042907, 25128.30952368478, 0], [260.3848754665379, 37084.71983472891, 0], [190.28326449614235, 114557.0171155229, 0], [240.1153005059115, 123586.64269527911, 0], [190.06559203821342, 166934.80039628746, 0], [190.23657554058582, 252136.12931179066, 0], [230.18335804601065, 260427.90053301517, 0], [210.2037275350433, 281662.37779447756, 0], [169.9771491713068, 2004178.630719237, 1]], "conditions": {"material": "316L", "am_type": "P-DED", "load_ratio": "-1", "test_type": "uniaxial", "temperature": "25", "surface_treatment": "", "heat_treatment": ""}, "metadata": {"dataset id": 1217, "metadata: title": "Determination of the anisotropic fatigue behaviour of additively manufactured structures with short-time procedure PhyBaL(LIT)", "metadata: authors": "Beck, Tilmann; Blinn, Bastian; Klein, Marcus", "metadata: source of the publication": "12TH INTERNATIONAL FATIGUE CONGRESS (FATIGUE 2018)", "metadata: year of publication": 2018, "metadata: institution": "TU Kaiserslautern; Tech Univ Darmstadt", "metadata: country and region": "Germany", "metadata: funding agency": "Commercial Vehicle Cluster (CVC) Sudwest; European Regional Development Fund (ERDF)", "metadata: doi": "10.1051/matecconf/201816502006", "fatigue: types of fatigue data": "sn", "fatigue: method of extraction": "color and shape", "materials: name of the material": "316L", "am: types of am": "P-DED", "am: am machine": "DMG MORI LASERTEC 65", "am: power (w)": 2000, "am: layer thickness (μm)": 400, "am: direciton of specimen (°)": 90, "am: types of feedstock": "powder", "am: size of feedstock (μm)": "50, 150", "processing: processing sequence and parameters": "SURF machine; SURF polish", "testing: types of fatigue tests": "uniaxial", "testing: fatigue temperature (°c)": 25, "testing: fatigue environment": "air", "testing: load ratio": -1, "testing: frequency (hz)": 2, "testing: fatigue machine": "servo-hydraulic", "testing: load control": "force", "testing: specimens description": "circular cross-section; with drawing", "testing: critical cross-section size of specimens (mm)": 7.6, "testing: stress concentration factor of specimens": 1, "static mechanical properties: young's modulus (gpa)": 170, "static mechanical properties: yield strength (mpa)": 322, "static mechanical properties: ultimate tensile strength (mpa)": 564, "static mechanical properties: elongation (%)": 26.8, "rating score: rating score": 0.7105263157894737}}, {"id": "FatigueData-AM2022:1218", "name": "316L", "material_family": "316L", "points": [[401.04403929994487, 14726.223118048583, 0], [381.0226494421865, 22023.896661246967, 0], [360.475438710273, 59852.42097519447, 0], [370.0854028650972, 71783.54713100493, 0], [340.90683382722654, 126872.05577927202, 0], [340.87033253063146, 160204.32598325785, 0], [300.9659546355529, 209732.83728106378, 0], [260.31642132552014, 394764.0793846388, 0], [240.3587852753938, 397501.23151526274, 0], [220.43280378353285, 1557472.530661183, 0], [200.39662923243475, 1982342.742060853, 1]], "conditions": {"material": "316L", "am_type": "L-PBF", "load_ratio": "-1", "test_type": "uniaxial", "temperature": "25", "surface_treatment": "", "heat_treatment": ""}, "metadata": {"dataset id": 1218, "metadata: title": "Determination of the anisotropic fatigue behaviour of additively manufactured structures with short-time procedure PhyBaL(LIT)", "metadata: authors": "Beck, Tilmann; Blinn, Bastian; Klein, Marcus", "metadata: source of the publication": "12TH INTERNATIONAL FATIGUE CONGRESS (FATIGUE 2018)", "metadata: year of publication": 2018, "metadata: institution": "TU Kaiserslautern; Tech Univ Darmstadt", "metadata: country and region": "Germany", "metadata: funding agency": "Commercial Vehicle Cluster (CVC) Sudwest; European Regional Development Fund (ERDF)", "metadata: doi": "10.1051/matecconf/201816502006", "fatigue: types of fatigue data": "sn", "fatigue: method of extraction": "color and shape", "materials: name of the material": "316L", "am: types of am": "L-PBF", "am: am machine": "EOS M290", "am: power (w)": 400, "am: layer thickness (μm)": 40, "am: direciton of specimen (°)": 0, "am: types of feedstock": "powder", "am: size of feedstock (μm)": "25, 45", "processing: processing sequence and parameters": "SURF machine; SURF polish", "testing: types of fatigue tests": "uniaxial", "testing: fatigue temperature (°c)": 25, "testing: fatigue environment": "air", "testing: load ratio": -1, "testing: frequency (hz)": 2, "testing: fatigue machine": "servo-hydraulic", "testing: load control": "force", "testing: specimens description": "circular cross-section; with drawing", "testing: critical cross-section size of specimens (mm)": 7.6, "testing: stress concentration factor of specimens": 1, "static mechanical properties: young's modulus (gpa)": 167, "static mechanical properties: yield strength (mpa)": 490, "static mechanical properties: ultimate tensile strength (mpa)": 681, "static mechanical properties: elongation (%)": 28.9, "rating score: rating score": 0.7714285714285715}}, {"id": "FatigueData-AM2022:1219", "name": "316L", "material_family": "316L", "points": [[320.4669454581972, 15311.148713443505, 0], [300.6216679255684, 34375.04874964514, 0], [310.57761754633503, 65248.552484041844, 0], [290.33952103441294, 70735.47162423746, 0], [250.18836881257246, 276180.570607706, 0], [280.44739304752, 294431.7939480084, 0], [270.2951477043643, 388211.9050552164, 0], [230.2131831444291, 698381.0280868638, 0], [260.23590063551734, 986991.8156635559, 0], [210.02823290345398, 1989796.7824825395, 1]], "conditions": {"material": "316L", "am_type": "P-DED", "load_ratio": "-1", "test_type": "uniaxial", "temperature": "25", "surface_treatment": "", "heat_treatment": ""}, "metadata": {"dataset id": 1219, "metadata: title": "Determination of the anisotropic fatigue behaviour of additively manufactured structures with short-time procedure PhyBaL(LIT)", "metadata: authors": "Beck, Tilmann; Blinn, Bastian; Klein, Marcus", "metadata: source of the publication": "12TH INTERNATIONAL FATIGUE CONGRESS (FATIGUE 2018)", "metadata: year of publication": 2018, "metadata: institution": "TU Kaiserslautern; Tech Univ Darmstadt", "metadata: country and region": "Germany", "metadata: funding agency": "Commercial Vehicle Cluster (CVC) Sudwest; European Regional Development Fund (ERDF)", "metadata: doi": "10.1051/matecconf/201816502006", "fatigue: types of fatigue data": "sn", "fatigue: method of extraction": "color and shape", "materials: name of the material": "316L", "am: types of am": "P-DED", "am: am machine": "DMG MORI LASERTEC 65", "am: power (w)": 2000, "am: layer thickness (μm)": 400, "am: direciton of specimen (°)": 0, "am: types of feedstock": "powder", "am: size of feedstock (μm)": "50, 150", "processing: processing sequence and parameters": "SURF machine; SURF polish", "testing: types of fatigue tests": "uniaxial", "testing: fatigue temperature (°c)": 25, "testing: fatigue environment": "air", "testing: load ratio": -1, "testing: frequency (hz)": 2, "testing: fatigue machine": "servo-hydraulic", "testing: load control": "force", "testing: specimens description": "circular cross-section; with drawing", "testing: critical cross-section size of specimens (mm)": 7.6, "testing: stress concentration factor of specimens": 1, "static mechanical properties: young's modulus (gpa)": 172, "static mechanical properties: yield strength (mpa)": 438, "static mechanical properties: ultimate tensile strength (mpa)": 629, "static mechanical properties: elongation (%)": 37.8, "rating score: rating score": 0.7105263157894737}}, {"id": "FatigueData-AM2022:1220", "name": "316L", "material_family": "316L", "points": [[295.68138195777357, 36502.9961955278, 0], [295.8541266794626, 55806.077510370356, 0], [262.24481376291686, 84906.43153125346, 0], [262.3416506717851, 117210.22975334793, 0], [229.62150562004658, 216251.85930252227, 0], [196.6958942142204, 353617.29218949215, 0], [196.6958942142204, 398769.6859193643, 0], [196.36501264244887, 413527.4369620081, 0], [196.6673159054047, 476309.74670370616, 0], [147.3074771054812, 997258.5077761114, 1], [155.5388799569378, 997596.6186077996, 1], [180.50681346544746, 998273.184209641, 1], [163.77028280839428, 1001180.2049824457, 1]], "conditions": {"material": "316L", "am_type": "L-PBF", "load_ratio": "0.1", "test_type": "uniaxial", "temperature": "25", "surface_treatment": "", "heat_treatment": ""}, "metadata": {"dataset id": 1220, "metadata: title": "Effect of heat treatment on fatigue crack initiation of laser powder bed fusion stainless steel 316L", "metadata: authors": "Goh, Phoi Chin; Hardacre, David; Li, Hua; Sun, Chen-Nan; Wei, Jun; Zhang Xiang; Zhang, Meng", "metadata: source of the publication": "12TH INTERNATIONAL FATIGUE CONGRESS (FATIGUE 2018)", "metadata: year of publication": 2018, "metadata: institution": "ASTAR, Singapore Inst Mfg Technol; Coventry Univ; Lloyds Register; Nanyang Technol Univ", "metadata: country and region": "Singapore; UK", "metadata: funding agency": "Singapore Economic Development Board (EDB)", "metadata: doi": "10.1051/matecconf/201816522006", "fatigue: types of fatigue data": "sn", "fatigue: method of extraction": "color and shape", "materials: name of the material": "316L", "am: types of am": "L-PBF", "am: am machine": "EOS M290", "am: layer thickness (μm)": 20, "am: direciton of specimen (°)": 0, "am: types of feedstock": "powder", "processing: processing sequence and parameters": "NHT; SURF EDM", "testing: types of fatigue tests": "uniaxial", "testing: fatigue temperature (°c)": 25, "testing: fatigue environment": "air", "testing: load ratio": 0.1, "testing: frequency (hz)": 5, "testing: fatigue machine": "MTS 810", "testing: load control": "force", "testing: specimens description": "rectangular cross-section; with drawing; ASTM E466", "testing: critical cross-section size of specimens (mm)": "7, 3", "testing: stress concentration factor of specimens": 1, "rating score: rating score": 0.6285714285714286}}, {"id": "FatigueData-AM2022:1221", "name": "316L", "material_family": "316L", "points": [[257.48163834805337, 44332.49089213716, 0], [213.13012160831775, 124619.59107276604, 0], [196.6958942142204, 143685.55699162342, 0], [196.6673159054047, 151750.08989102647, 0], [190.66634912990202, 199171.5839297548, 0], [180.50681346544746, 922103.7352863308, 0], [163.8845960436572, 1000501.6691881842, 1]], "conditions": {"material": "316L", "am_type": "L-PBF", "load_ratio": "0.1", "test_type": "uniaxial", "temperature": "25", "surface_treatment": "", "heat_treatment": ""}, "metadata": {"dataset id": 1221, "metadata: title": "Effect of heat treatment on fatigue crack initiation of laser powder bed fusion stainless steel 316L", "metadata: authors": "Goh, Phoi Chin; Hardacre, David; Li, Hua; Sun, Chen-Nan; Wei, Jun; Zhang Xiang; Zhang, Meng", "metadata: source of the publication": "12TH INTERNATIONAL FATIGUE CONGRESS (FATIGUE 2018)", "metadata: year of publication": 2018, "metadata: institution": "ASTAR, Singapore Inst Mfg Technol; Coventry Univ; Lloyds Register; Nanyang Technol Univ", "metadata: country and region": "Singapore; UK", "metadata: funding agency": "Singapore Economic Development Board (EDB)", "metadata: doi": "10.1051/matecconf/201816522006", "fatigue: types of fatigue data": "sn", "fatigue: method of extraction": "color and shape", "materials: name of the material": "316L", "am: types of am": "L-PBF", "am: am machine": "EOS M290", "am: layer thickness (μm)": 20, "am: direciton of specimen (°)": 0, "am: types of feedstock": "powder", "processing: processing sequence and parameters": "HT 1093 C, 0.417 hour; SURF EDM", "testing: types of fatigue tests": "uniaxial", "testing: fatigue temperature (°c)": 25, "testing: fatigue environment": "air", "testing: load ratio": 0.1, "testing: frequency (hz)": 5, "testing: fatigue machine": "MTS 810", "testing: load control": "force", "testing: specimens description": "rectangular cross-section; with drawing; ASTM E466", "testing: critical cross-section size of specimens (mm)": "7, 3", "testing: stress concentration factor of specimens": 1, "rating score: rating score": 0.6285714285714286}}, {"id": "FatigueData-AM2022:1222", "name": "IN718", "material_family": "IN718", "points": [[359.6882321518093, 78506.59661117406, 0], [360.06536264161906, 119806.2356380407, 0], [315.0501113585746, 145043.72271232968, 0], [314.963533970529, 256939.8873277464, 0], [269.503139407786, 379761.15196386527, 0], [269.48792321320195, 392312.32270784106, 0], [224.75601482326385, 1122111.6386523733, 0], [225.12784110388745, 1194007.2542085308, 0], [225.18091190749155, 1518079.2331042076, 0]], "conditions": {"material": "IN718", "am_type": "L-PBF", "load_ratio": "0.1", "test_type": "uniaxial", "temperature": "25", "surface_treatment": "", "heat_treatment": ""}, "metadata": {"dataset id": 1222, "metadata: title": "Artificial porosity introduced during L-PBF of IN718, and its effect on fatigue performance before and after HIP", "metadata: authors": "Dubiez-Le Goff, Sophie; Gardstam, Johannes; Mellin, Pelle; Strandh, Emil", "metadata: source of the publication": "POWDER METALLURGY", "metadata: year of publication": 2021, "metadata: institution": "Linde AG; Quintus Technol AB; Swerim AB", "metadata: country and region": "Germany; Sweden", "metadata: funding agency": "Linde AG; Quintus Technologies AB; Swedish Government; Swedish Governmental Agency for Innovation Systems (Vinnova)", "metadata: doi": "10.1080/00325899.2021.1971870", "fatigue: types of fatigue data": "sn", "fatigue: method of extraction": "color and shape", "materials: name of the material": "IN718", "am: types of am": "L-PBF", "am: am machine": "SLM 125HL", "am: layer thickness (μm)": 30, "am: preheat temperature (°c)": 200, "am: direciton of specimen (°)": 90, "am: am environment": "Ar", "am: types of feedstock": "powder", "processing: processing sequence and parameters": "HT 1065 C, 1.5 hour; HT 970 C, 1 hour; HT 718 C, 8 hour; HT 621 C, 8 hour; SURF machine; SURF polish", "testing: types of fatigue tests": "uniaxial", "testing: fatigue temperature (°c)": 25, "testing: fatigue environment": "air", "testing: load ratio": 0.1, "testing: fatigue standard": "ISO 1099", "testing: load control": "force", "testing: specimens description": "circular cross-section; with drawing; artificial pore", "testing: critical cross-section size of specimens (mm)": 7, "testing: stress concentration factor of specimens": 1, "rating score: rating score": 0.6571428571428571}}, {"id": "FatigueData-AM2022:1223", "name": "IN718", "material_family": "IN718", "points": [[448.5160571880164, 112380.65098053616, 0], [448.4516671296305, 146234.87290147925, 0], [403.56021567348535, 274761.98977742135, 0], [403.56021567348535, 308532.177796984, 0], [358.37928593683216, 503584.2387719305, 0], [358.32621513322806, 616421.3867111292, 0], [313.4047486657316, 1412825.1222178629, 0], [313.5112209283347, 1743773.5970124812, 0], [313.61736253554284, 1802497.1086888995, 0]], "conditions": {"material": "IN718", "am_type": "L-PBF", "load_ratio": "0.1", "test_type": "uniaxial", "temperature": "25", "surface_treatment": "", "heat_treatment": ""}, "metadata": {"dataset id": 1223, "metadata: title": "Artificial porosity introduced during L-PBF of IN718, and its effect on fatigue performance before and after HIP", "metadata: authors": "Dubiez-Le Goff, Sophie; Gardstam, Johannes; Mellin, Pelle; Strandh, Emil", "metadata: source of the publication": "POWDER METALLURGY", "metadata: year of publication": 2021, "metadata: institution": "Linde AG; Quintus Technol AB; Swerim AB", "metadata: country and region": "Germany; Sweden", "metadata: funding agency": "Linde AG; Quintus Technologies AB; Swedish Government; Swedish Governmental Agency for Innovation Systems (Vinnova)", "metadata: doi": "10.1080/00325899.2021.1971870", "fatigue: types of fatigue data": "sn", "fatigue: method of extraction": "color and shape", "materials: name of the material": "IN718", "am: types of am": "L-PBF", "am: am machine": "SLM 125HL", "am: layer thickness (μm)": 30, "am: preheat temperature (°c)": 200, "am: direciton of specimen (°)": 90, "am: am environment": "Ar", "am: types of feedstock": "powder", "processing: processing sequence and parameters": "HT 1065 C, 1.5 hour; HIP 1150 C, 4 hour, 1500 bar; HT 970 C, 1 hour; HT 718 C, 8 hour; HT 621 C, 8 hour; SURF machine; SURF polish", "testing: types of fatigue tests": "uniaxial", "testing: fatigue temperature (°c)": 25, "testing: fatigue environment": "air", "testing: load ratio": 0.1, "testing: fatigue standard": "ISO 1099", "testing: load control": "force", "testing: specimens description": "circular cross-section; with drawing; artificial pore", "testing: critical cross-section size of specimens (mm)": 7, "testing: stress concentration factor of specimens": 1, "rating score: rating score": 0.6571428571428571}}, {"id": "FatigueData-AM2022:1224", "name": "IN718", "material_family": "IN718", "points": [[449.6950103471769, 74117.3935374452, 0], [449.5354672809697, 79138.84921617182, 0], [404.8035588910318, 160420.269371724, 0], [404.85662969463584, 399146.002368747, 0], [359.88502014318647, 557024.9815654409, 0], [359.83194933958237, 693700.2441907473, 0], [315.0839679161975, 1289975.5114911702, 0], [314.28724455134625, 1359432.0759332054, 0], [315.34965258961296, 1648034.7522351902, 0]], "conditions": {"material": "IN718", "am_type": "L-PBF", "load_ratio": "0.1", "test_type": "uniaxial", "temperature": "25", "surface_treatment": "", "heat_treatment": ""}, "metadata": {"dataset id": 1224, "metadata: title": "Artificial porosity introduced during L-PBF of IN718, and its effect on fatigue performance before and after HIP", "metadata: authors": "Dubiez-Le Goff, Sophie; Gardstam, Johannes; Mellin, Pelle; Strandh, Emil", "metadata: source of the publication": "POWDER METALLURGY", "metadata: year of publication": 2021, "metadata: institution": "Linde AG; Quintus Technol AB; Swerim AB", "metadata: country and region": "Germany; Sweden", "metadata: funding agency": "Linde AG; Quintus Technologies AB; Swedish Government; Swedish Governmental Agency for Innovation Systems (Vinnova)", "metadata: doi": "10.1080/00325899.2021.1971870", "fatigue: types of fatigue data": "sn", "fatigue: method of extraction": "color and shape", "materials: name of the material": "IN718", "am: types of am": "L-PBF", "am: am machine": "SLM 125HL", "am: layer thickness (μm)": 30, "am: preheat temperature (°c)": 200, "am: direciton of specimen (°)": 90, "am: am environment": "Ar", "am: types of feedstock": "powder", "processing: processing sequence and parameters": "HT 1065 C, 1.5 hour; HIP 1150 C, 4 hour, 1500 bar; HIP 970 C, 1 hour, 1500 bar; HIP 718 C, 8 hour, 1500 bar; HIP 621 C, 8 hour, 1500 bar; SURF machine; SURF polish", "testing: types of fatigue tests": "uniaxial", "testing: fatigue temperature (°c)": 25, "testing: fatigue environment": "air", "testing: load ratio": 0.1, "testing: fatigue standard": "ISO 1099", "testing: load control": "force", "testing: specimens description": "circular cross-section; with drawing; artificial pore", "testing: critical cross-section size of specimens (mm)": 7, "testing: stress concentration factor of specimens": 1, "rating score: rating score": 0.6571428571428571}}, {"id": "FatigueData-AM2022:1225", "name": "IN718", "material_family": "IN718", "points": [[449.88273942093565, 134099.03855276236, 0], [449.70734966592454, 142905.30940755646, 0], [404.5620267260581, 181969.5816831981, 0], [404.7584632516706, 283715.3355257928, 0], [359.6341870824055, 549982.4755500028, 0], [315.0781737193766, 1037769.6545400805, 0], [314.6853006681515, 2180074.50938016, 0], [315.2535634743876, 2290448.243255163, 0]], "conditions": {"material": "IN718", "am_type": "L-PBF", "load_ratio": "0.1", "test_type": "uniaxial", "temperature": "25", "surface_treatment": "", "heat_treatment": ""}, "metadata": {"dataset id": 1225, "metadata: title": "Artificial porosity introduced during L-PBF of IN718, and its effect on fatigue performance before and after HIP", "metadata: authors": "Dubiez-Le Goff, Sophie; Gardstam, Johannes; Mellin, Pelle; Strandh, Emil", "metadata: source of the publication": "POWDER METALLURGY", "metadata: year of publication": 2021, "metadata: institution": "Linde AG; Quintus Technol AB; Swerim AB", "metadata: country and region": "Germany; Sweden", "metadata: funding agency": "Linde AG; Quintus Technologies AB; Swedish Government; Swedish Governmental Agency for Innovation Systems (Vinnova)", "metadata: doi": "10.1080/00325899.2021.1971870", "fatigue: types of fatigue data": "sn", "fatigue: method of extraction": "color and shape", "materials: name of the material": "IN718", "am: types of am": "L-PBF", "am: am machine": "SLM 125HL", "am: layer thickness (μm)": 30, "am: preheat temperature (°c)": 200, "am: direciton of specimen (°)": 90, "am: am environment": "Ar", "am: types of feedstock": "powder", "processing: processing sequence and parameters": "HT 1065 C, 1.5 hour; HT 970 C, 1 hour; HT 718 C, 8 hour; HT 621 C, 8 hour; SURF machine; SURF polish", "testing: types of fatigue tests": "uniaxial", "testing: fatigue temperature (°c)": 25, "testing: fatigue environment": "air", "testing: load ratio": 0.1, "testing: fatigue standard": "ISO 1099", "testing: load control": "force", "testing: specimens description": "circular cross-section; with drawing", "testing: critical cross-section size of specimens (mm)": 7, "testing: stress concentration factor of specimens": 1, "rating score: rating score": 0.6571428571428571}}, {"id": "FatigueData-AM2022:1226", "name": "316L", "material_family": "316L", "points": [[247.29526322448015, 109469.23330382977, 0], [247.3374033796695, 121988.30467081013, 0], [247.3374033796695, 125596.5818060579, 0], [236.1424639600759, 166028.3485398493, 0], [236.1424639600759, 187908.74239038696, 0], [236.31672644858222, 221349.88999310974, 0], [213.8221604514305, 515071.06918682065, 0], [213.6057578077349, 543709.3986970106, 0], [213.6057578077349, 677355.1877633829, 0], [213.52021633764656, 813976.2755235347, 0], [202.46242530150388, 908823.0088676647, 0], [202.52432879775765, 2003536.1810711091, 1], [157.49159426613113, 2006319.4390315618, 1]], "conditions": {"material": "316L", "am_type": "L-PBF", "load_ratio": "0.1", "test_type": "uniaxial", "temperature": "25", "surface_treatment": "", "heat_treatment": ""}, "metadata": {"dataset id": 1226, "metadata: title": "Variation of fatigue strength of parts manufactured by laser powder bed fusion", "metadata: authors": "Hatami, Sepehr", "metadata: source of the publication": "POWDER METALLURGY", "metadata: year of publication": 2022, "metadata: institution": "RISE IVF AB", "metadata: country and region": "Sweden", "metadata: funding agency": "Center for Additive Manufacturing-metal (CAM2); Research Institutes of Sweden; Sweden's Innovation Agency", "metadata: doi": "10.1080/00325899.2021.2010932", "fatigue: types of fatigue data": "sn", "fatigue: method of extraction": "color and shape", "materials: name of the material": "316L", "am: types of am": "L-PBF", "am: am machine": "SLM 125HL", "am: layer thickness (μm)": 50, "am: preheat temperature (°c)": 200, "am: direciton of specimen (°)": 90, "am: types of feedstock": "powder", "am: size of feedstock (μm)": "30.9, 65.9", "processing: processing sequence and parameters": "NHT; SURF machine; SURF polish", "testing: types of fatigue tests": "uniaxial", "testing: fatigue temperature (°c)": 25, "testing: fatigue environment": "air", "testing: load ratio": 0.1, "testing: frequency (hz)": 20, "testing: fatigue machine": "MTS", "testing: load control": "force", "testing: specimens description": "circular cross-section; ISO 1099", "testing: stress concentration factor of specimens": 1, "rating score: rating score": 0.6571428571428571}}, {"id": "FatigueData-AM2022:1227", "name": "Ti-6Al-4V", "material_family": "Ti", "points": [[479.87737774675054, 34326.16067122821, 0], [400.03656793324706, 41293.980862462886, 0], [439.7012832020213, 58193.12111465162, 0], [400.45600877630403, 84865.03522769989, 0], [320.3465875469567, 100043.03386493208, 0], [340.25435989495037, 145566.22429344567, 0], [340.464080316479, 171297.39450611614, 0], [320.1957581197435, 341394.3975354661, 0], [300.43881519896286, 1579326.1101149358, 0], [279.96077258069886, 9949468.759608699, 1], [300.07826535022116, 10012316.579173403, 1]], "conditions": {"material": "Ti-6Al-4V", "am_type": "L-PBF", "load_ratio": "-1", "test_type": "uniaxial; resonance", "temperature": "25", "surface_treatment": "", "heat_treatment": ""}, "metadata": {"dataset id": 1227, "metadata: title": "Fatigue strength improvement of selective laser melted Ti6Al4V using ultrasonic surface mechanical attrition", "metadata: authors": "Bolot, Rodolphe; Chen, Chaoyue; Jenkins, Richard; Kuang, Min; Liao, Hanlin; Liu, Min; Lu, Jian; Lupoi, Rocco; Ma, Wenyou; Yan, Xingchen; Yin, Shuo", "metadata: source of the publication": "MATERIALS RESEARCH LETTERS", "metadata: year of publication": 2019, "metadata: institution": "City Univ Hong Kong; Guangdong Inst New Mat; Trinity Coll Dublin; Univ Bourgogne Franche Comte", "metadata: country and region": "France; Ireland; Peoples R China", "metadata: funding agency": "Guangdong Academy of Science; Irish Research Council for Science, Engineering and Technology", "metadata: doi": "10.1080/21663831.2019.1609110", "fatigue: types of fatigue data": "sn", "fatigue: method of extraction": "color and shape", "materials: name of the material": "Ti-6Al-4V", "am: types of am": "L-PBF", "am: am machine": "EOS M290", "am: power (w)": 280, "am: scan speed (mm/s)": 1200, "am: hatch space (μm)": 50, "am: layer thickness (μm)": 30, "am: direciton of specimen (°)": 90, "am: types of feedstock": "powder", "am: size of feedstock (μm)": 35, "processing: processing sequence and parameters": "NHT; SURF machine", "testing: types of fatigue tests": "uniaxial; resonance", "testing: fatigue temperature (°c)": 25, "testing: fatigue environment": "air", "testing: load ratio": -1, "testing: frequency (hz)": 130, "testing: fatigue machine": "QBG-100", "testing: load control": "force", "testing: specimens description": "circular cross-section; with drawing; ASTM E606", "testing: critical cross-section size of specimens (mm)": 5, "testing: stress concentration factor of specimens": 1, "rating score: rating score": 0.7428571428571429}}, {"id": "FatigueData-AM2022:1228", "name": "Ti-6Al-4V", "material_family": "Ti", "points": [[500.05376151058806, 97065.72571382688, 0], [420.15406070276924, 98654.76589413628, 0], [440.2715534722915, 108792.6492193564, 0], [420.3637811242978, 119972.3137234616, 0], [440.1630879891749, 209867.7735526056, 0], [400.2462883547756, 259785.79907562278, 0], [400.2462883547756, 291831.67977636063, 0], [379.97796615804, 2201685.4425930176, 0], [360.011302815731, 9980843.201643726, 1], [399.8857385060338, 10012316.579173403, 1], [379.7682457365114, 10012316.579173403, 1]], "conditions": {"material": "Ti-6Al-4V", "am_type": "L-PBF", "load_ratio": "-1", "test_type": "uniaxial; resonance", "temperature": "25", "surface_treatment": "", "heat_treatment": ""}, "metadata": {"dataset id": 1228, "metadata: title": "Fatigue strength improvement of selective laser melted Ti6Al4V using ultrasonic surface mechanical attrition", "metadata: authors": "Bolot, Rodolphe; Chen, Chaoyue; Jenkins, Richard; Kuang, Min; Liao, Hanlin; Liu, Min; Lu, Jian; Lupoi, Rocco; Ma, Wenyou; Yan, Xingchen; Yin, Shuo", "metadata: source of the publication": "MATERIALS RESEARCH LETTERS", "metadata: year of publication": 2019, "metadata: institution": "City Univ Hong Kong; Guangdong Inst New Mat; Trinity Coll Dublin; Univ Bourgogne Franche Comte", "metadata: country and region": "France; Ireland; Peoples R China", "metadata: funding agency": "Guangdong Academy of Science; Irish Research Council for Science, Engineering and Technology", "metadata: doi": "10.1080/21663831.2019.1609110", "fatigue: types of fatigue data": "sn", "fatigue: method of extraction": "color and shape", "materials: name of the material": "Ti-6Al-4V", "am: types of am": "L-PBF", "am: am machine": "EOS M290", "am: power (w)": 280, "am: scan speed (mm/s)": 1200, "am: hatch space (μm)": 50, "am: layer thickness (μm)": 30, "am: direciton of specimen (°)": 90, "am: types of feedstock": "powder", "am: size of feedstock (μm)": 35, "processing: processing sequence and parameters": "HIP 900 C, 2 hour, 1200 bar; SURF machine", "testing: types of fatigue tests": "uniaxial; resonance", "testing: fatigue temperature (°c)": 25, "testing: fatigue environment": "air", "testing: load ratio": -1, "testing: frequency (hz)": 130, "testing: fatigue machine": "QBG-100", "testing: load control": "force", "testing: specimens description": "circular cross-section; with drawing; ASTM E606", "testing: critical cross-section size of specimens (mm)": 5, "testing: stress concentration factor of specimens": 1, "rating score: rating score": 0.7428571428571429}}, {"id": "FatigueData-AM2022:1229", "name": "Ti-6Al-4V", "material_family": "Ti", "points": [[679.2826036368473, 93880.98079325637, 0], [619.5003955985508, 484145.5770794469, 0], [580.9762208703169, 873438.2390918168, 0], [580.6156710215752, 986506.4990172634, 0], [619.5003955985508, 1163970.4830905243, 0], [600.0120640936141, 1423166.3053358067, 0], [600.1628935208272, 3283970.603772765, 0], [640.3086254571404, 3314847.092943522, 0], [580.464841594362, 10012316.579173403, 1], [559.9279079817825, 10043889.204178778, 1]], "conditions": {"material": "Ti-6Al-4V", "am_type": "L-PBF", "load_ratio": "-1", "test_type": "uniaxial; resonance", "temperature": "25", "surface_treatment": "", "heat_treatment": ""}, "metadata": {"dataset id": 1229, "metadata: title": "Fatigue strength improvement of selective laser melted Ti6Al4V using ultrasonic surface mechanical attrition", "metadata: authors": "Bolot, Rodolphe; Chen, Chaoyue; Jenkins, Richard; Kuang, Min; Liao, Hanlin; Liu, Min; Lu, Jian; Lupoi, Rocco; Ma, Wenyou; Yan, Xingchen; Yin, Shuo", "metadata: source of the publication": "MATERIALS RESEARCH LETTERS", "metadata: year of publication": 2019, "metadata: institution": "City Univ Hong Kong; Guangdong Inst New Mat; Trinity Coll Dublin; Univ Bourgogne Franche Comte", "metadata: country and region": "France; Ireland; Peoples R China", "metadata: funding agency": "Guangdong Academy of Science; Irish Research Council for Science, Engineering and Technology", "metadata: doi": "10.1080/21663831.2019.1609110", "fatigue: types of fatigue data": "sn", "fatigue: method of extraction": "color and shape", "materials: name of the material": "Ti-6Al-4V", "am: types of am": "L-PBF", "am: am machine": "EOS M290", "am: power (w)": 280, "am: scan speed (mm/s)": 1200, "am: hatch space (μm)": 50, "am: layer thickness (μm)": 30, "am: direciton of specimen (°)": 90, "am: types of feedstock": "powder", "am: size of feedstock (μm)": 35, "processing: processing sequence and parameters": "HIP 900 C, 2 hour, 1200 bar; SURF surface mechanical attrition treatment", "testing: types of fatigue tests": "uniaxial; resonance", "testing: fatigue temperature (°c)": 25, "testing: fatigue environment": "air", "testing: load ratio": -1, "testing: frequency (hz)": 130, "testing: fatigue machine": "QBG-100", "testing: load control": "force", "testing: specimens description": "circular cross-section; with drawing; ASTM E606", "testing: critical cross-section size of specimens (mm)": 5, "testing: stress concentration factor of specimens": 1, "rating score: rating score": 0.7428571428571429}}, {"id": "FatigueData-AM2022:1230", "name": "304L", "material_family": "304L", "points": [[449.2568732568568, 3614.79858322652, 0], [400.0382223933227, 27948.004747477666, 0], [399.64798931896087, 36531.699352270894, 0], [374.7429088630509, 416389.7646688232, 0], [374.6956698379414, 1040088.2037742198, 0], [330.06533781653025, 1600511.9732849519, 0], [349.35311728256016, 7372560.92445006, 0]], "conditions": {"material": "304L", "am_type": "L-PBF", "load_ratio": "-1", "test_type": "uniaxial", "temperature": "25", "surface_treatment": "", "heat_treatment": ""}, "metadata": {"dataset id": 1230, "metadata: title": "Additive manufacturing of fatigue resistant austenitic stainless steels by understanding process-structure?property relationships", "metadata: authors": "Pegues, Jonathan W.; Roach, Michael D.; Shamsaei, Nima", "metadata: source of the publication": "MATERIALS RESEARCH LETTERS", "metadata: year of publication": 2020, "metadata: institution": "Auburn Univ; Univ Mississippi", "metadata: country and region": "USA", "metadata: funding agency": "National Science Foundation (NSF)", "metadata: doi": "10.1080/21663831.2019.1678202", "fatigue: types of fatigue data": "sn", "fatigue: method of extraction": "color and shape", "materials: name of the material": "304L", "am: types of am": "L-PBF", "am: am machine": "EOS M290", "am: power (w)": 195, "am: scan speed (mm/s)": 1083, "am: hatch space (μm)": 90, "am: direciton of specimen (°)": 0, "am: types of feedstock": "powder", "am: size of feedstock (μm)": "15, 45", "processing: processing sequence and parameters": "HT 400 C, 1 hour; SURF machine; SURF polish", "testing: types of fatigue tests": "uniaxial", "testing: fatigue temperature (°c)": 25, "testing: fatigue environment": "air", "testing: load ratio": -1, "testing: fatigue machine": "servo-hydraulic", "testing: load control": "strain", "testing: specimens description": "circular cross-section; ASTM E606", "testing: stress concentration factor of specimens": 1, "rating score: rating score": 0.6571428571428571}}, {"id": "FatigueData-AM2022:1231", "name": "Al-4.74Mg-0.70Sc-0.32Zr", "material_family": "Al", "points": [[134.91674758529993, 34780.53360065501, 0], [144.20032378732134, 35494.4703753808, 0], [126.2308454025536, 39491.349326604315, 0], [126.2308454025536, 51527.5418018943, 0], [117.19325995288214, 71286.78970807894, 0], [117.26678822996564, 76657.00445575555, 0], [108.28487771368778, 80053.1711417572, 0], [108.21698124775173, 327377.8410646416, 0], [99.46898555501411, 448876.92676760996, 0], [99.34428715902223, 899644.6905788468, 0], [103.8159176956662, 1903871.8188104243, 0], [99.22790871945011, 3429573.9510727925, 0], [103.87250643772104, 5873437.476096641, 0], [94.6721575714765, 9948286.380595924, 1], [90.00850180621387, 9972165.4696706, 1], [99.40661680388263, 9996101.876244312, 1], [103.62075706062241, 10040988.951205764, 1]], "conditions": {"material": "Al-4.74Mg-0.70Sc-0.32Zr", "am_type": "L-PBF", "load_ratio": "0.1", "test_type": "uniaxial", "temperature": "25", "surface_treatment": "", "heat_treatment": ""}, "metadata": {"dataset id": 1231, "metadata: title": "Improved fatigue properties of laser powder bed fusion of Al-4.74Mg-0.70Sc-0.32Zr alloy via hot isostatic pressing", "metadata: authors": "Chen, Jing; El Mansori, Mohamed; Fang, Yanbo; Huang Weidong; Kang, Nan; Lin, Xin; Qin, Zehao; Wang, Zihong; Zhan, Chunhui; Zong, Huajing", "metadata: source of the
