Repository: yunyunfanfan/S-PA-CBB

# S-PA-CBB

Official research code, processed curve records, evaluation outputs, and manuscript source for:

> **From Physics to Selective Generation: Conditional Brownian Bridges for Sparse S–N Curve Reconstruction and Fatigue Decision-Making**

S-PA-CBB reconstructs a complete probabilistic stress–life (S–N) curve from only two to four observed fatigue tests. The method first fits an interpretable Basquin state, diagnoses whether that state is sufficient, and applies a ControlNet-style conditional Brownian-bridge residual only to curves that benefit from correction.

File: am2022_curves.json (part 76 of 98)
publication": "MATERIALS RESEARCH LETTERS", "metadata: year of publication": 2022, "metadata: institution": "HESAM Univ; Northwestern Polytech Univ; Sichuan Aerosp Chuannan Initiating Explos Technol", "metadata: country and region": "France; Peoples R China", "metadata: funding agency": "National Key Research and Development Program, China; National Natural Science Foundation of China (NSFC); Northwestern Polytech Univ", "metadata: doi": "10.1080/21663831.2022.2088252", "fatigue: types of fatigue data": "sn", "fatigue: method of extraction": "color and shape", "materials: name of the material": "Al-4.74Mg-0.70Sc-0.32Zr", "am: types of am": "L-PBF", "am: am machine": "EOS M280", "am: power (w)": 370, "am: scan speed (mm/s)": 1000, "am: hatch space (μm)": 120, "am: layer thickness (μm)": 30, "am: preheat temperature (°c)": 80, "am: direciton of specimen (°)": 90, "am: scan pattern": "stripe", "am: layer scan rotation (°)": 67, "am: types of feedstock": "powder", "am: size of feedstock (μm)": "15, 53", "processing: processing sequence and parameters": "HIP 325 C, 4 hour, 1000 bar; SURF machine; SURF polish", "testing: types of fatigue tests": "uniaxial", "testing: fatigue temperature (°c)": 25, "testing: fatigue environment": "air", "testing: load ratio": 0.1, "testing: frequency (hz)": 100, "testing: fatigue machine": "MTS Landmark", "testing: load control": "force", "testing: specimens description": "circular cross-section", "testing: stress concentration factor of specimens": 1, "static mechanical properties: young's modulus (gpa)": 67.5, "static mechanical properties: yield strength (mpa)": 510.9, "static mechanical properties: ultimate tensile strength (mpa)": 533.7, "static mechanical properties: elongation (%)": 15.6, "rating score: rating score": 0.9142857142857143}}, {"id": "FatigueData-AM2022:1232", "name": "Al-4.74Mg-0.70Sc-0.32Zr", "material_family": "Al", "points": [[90.22717984820147, 23737.190011151906, 0], [90.17060586693637, 27970.99271047132, 0], [90.17060586693637, 38883.012771706555, 0], [81.07349045022303, 54164.72643667048, 0], [81.02265598839514, 62203.541963038224, 0], [81.06682041213762, 74600.26523267431, 0], [72.07213068350671, 77743.20657960857, 0], [72.11141628925117, 80362.08522975967, 0], [58.63772181968667, 97570.6100688313, 0], [58.711324742055346, 107297.8167282109, 0], [72.15665974608419, 133781.7961292317, 0], [62.977463055997156, 140921.9909595799, 0], [67.6696869182663, 156464.35879113965, 0], [63.2389623761059, 338020.58409629634, 0], [54.053540486253915, 348064.1056448921, 0], [58.53712188733597, 836356.9209351009, 0], [54.08745424293087, 2389429.803927234, 0], [63.09088459163562, 9996101.876244312, 1], [54.053540486253915, 10040988.951205764, 1], [49.65691731761772, 10040988.951205764, 1], [58.6745117396807, 10065090.556285344, 1]], "conditions": {"material": "Al-4.74Mg-0.70Sc-0.32Zr", "am_type": "L-PBF", "load_ratio": "0.1", "test_type": "uniaxial", "temperature": "25", "surface_treatment": "", "heat_treatment": ""}, "metadata": {"dataset id": 1232, "metadata: title": "Improved fatigue properties of laser powder bed fusion of Al-4.74Mg-0.70Sc-0.32Zr alloy via hot isostatic pressing", "metadata: authors": "Chen, Jing; El Mansori, Mohamed; Fang, Yanbo; Huang Weidong; Kang, Nan; Lin, Xin; Qin, Zehao; Wang, Zihong; Zhan, Chunhui; Zong, Huajing", "metadata: source of the publication": "MATERIALS RESEARCH LETTERS", "metadata: year of publication": 2022, "metadata: institution": "HESAM Univ; Northwestern Polytech Univ; Sichuan Aerosp Chuannan Initiating Explos Technol", "metadata: country and region": "France; Peoples R China", "metadata: funding agency": "National Key Research and Development Program, China; National Natural Science Foundation of China (NSFC); Northwestern Polytech Univ", "metadata: doi": "10.1080/21663831.2022.2088252", "fatigue: types of fatigue data": "sn", "fatigue: method of extraction": "color and shape", "materials: name of the material": "Al-4.74Mg-0.70Sc-0.32Zr", "am: types of am": "L-PBF", "am: am machine": "EOS M280", "am: power (w)": 370, "am: scan speed (mm/s)": 1000, "am: hatch space (μm)": 120, "am: layer thickness (μm)": 30, "am: preheat temperature (°c)": 80, "am: direciton of specimen (°)": 90, "am: scan pattern": "stripe", "am: layer scan rotation (°)": 67, "am: types of feedstock": "powder", "am: size of feedstock (μm)": "15, 53", "processing: processing sequence and parameters": "HT 325 C, 4 hour; SURF machine; SURF polish", "testing: types of fatigue tests": "uniaxial", "testing: fatigue temperature (°c)": 25, "testing: fatigue environment": "air", "testing: load ratio": 0.1, "testing: frequency (hz)": 100, "testing: fatigue machine": "MTS Landmark", "testing: load control": "force", "testing: specimens description": "circular cross-section", "testing: stress concentration factor of specimens": 1, "static mechanical properties: young's modulus (gpa)": 66.7, "static mechanical properties: yield strength (mpa)": 509.6, "static mechanical properties: ultimate tensile strength (mpa)": 534.9, "static mechanical properties: elongation (%)": 14.5, "rating score: rating score": 0.9142857142857143}}, {"id": "FatigueData-AM2022:1233", "name": "Ti-6Al-4V", "material_family": "Ti", "points": [[620.4835924006909, 64143.24727560157, 0], [598.2383419689119, 86238.37725552414, 0], [581.6580310880829, 1703279.7707355078, 0], [575.7939489652216, 9974646.56039976, 1], [581.4507772020726, 10000000.0, 1]], "conditions": {"material": "Ti-6Al-4V", "am_type": "L-PBF", "load_ratio": "", "test_type": "uniaxial", "temperature": "25", "surface_treatment": "", "heat_treatment": ""}, "metadata": {"dataset id": 1233, "metadata: title": "Microstructure and tensile properties of Ti-6Al-4V alloys manufactured by selective laser melting with optimized processing parameters", "metadata: authors": "Chu, M. Q.; Ding, H. Y.; Huang, Jia; Ma, C.; Wang, L.", "metadata: source of the publication": "2017 INTERNATIONAL CONFERENCE ON MATERIAL ENGINEERING AND MANUFACTURING (ICMEM 2017)", "metadata: year of publication": 2017, "metadata: institution": "Shanghai Aircraft Mfg Co Ltd", "metadata: country and region": "Peoples R China", "metadata: funding agency": "Commercial Aircraft Corporation of China, Ltd.; Foundation of Shanghai Science and Technology Commission, China ", "metadata: doi": "10.1088/1757-899X/265/1/012015", "fatigue: types of fatigue data": "sn", "fatigue: method of extraction": "color and shape", "materials: name of the material": "Ti-6Al-4V", "am: types of am": "L-PBF", "am: am machine": "EOS M280", "am: direciton of specimen (°)": 0, "am: am environment": "Ar", "am: types of feedstock": "powder", "processing: processing sequence and parameters": "HT 800 C, 2 hour", "testing: types of fatigue tests": "uniaxial", "testing: fatigue temperature (°c)": 25, "testing: fatigue environment": "air", "testing: load control": "force", "testing: stress concentration factor of specimens": 1, "static mechanical properties: yield strength (mpa)": 993, "static mechanical properties: ultimate tensile strength (mpa)": 1050.8, "static mechanical properties: elongation (%)": 15.7, "rating score: rating score": 0.5428571428571428}}, {"id": "FatigueData-AM2022:1234", "name": "Ti-6Al-4V", "material_family": "Ti", "points": [[616.4766839378239, 99779.26651929575, 0], [601.440621761658, 163941.55855204107, 0], [598.2383419689119, 9933926.018048685, 0], [588.7046632124352, 9933926.018048685, 0], [576.0621761658031, 9933926.018048685, 0]], "conditions": {"material": "Ti-6Al-4V", "am_type": "L-PBF", "load_ratio": "", "test_type": "uniaxial", "temperature": "25", "surface_treatment": "", "heat_treatment": ""}, "metadata": {"dataset id": 1234, "metadata: title": "Microstructure and tensile properties of Ti-6Al-4V alloys manufactured by selective laser melting with optimized processing parameters", "metadata: authors": "Chu, M. Q.; Ding, H. Y.; Huang, Jia; Ma, C.; Wang, L.", "metadata: source of the publication": "2017 INTERNATIONAL CONFERENCE ON MATERIAL ENGINEERING AND MANUFACTURING (ICMEM 2017)", "metadata: year of publication": 2017, "metadata: institution": "Shanghai Aircraft Mfg Co Ltd", "metadata: country and region": "Peoples R China", "metadata: funding agency": "Commercial Aircraft Corporation of China, Ltd.; Foundation of Shanghai Science and Technology Commission, China ", "metadata: doi": "10.1088/1757-899X/265/1/012015", "fatigue: types of fatigue data": "sn", "fatigue: method of extraction": "color and shape", "materials: name of the material": "Ti-6Al-4V", "am: types of am": "L-PBF", "am: am machine": "EOS M280", "am: direciton of specimen (°)": 90, "am: am environment": "Ar", "am: types of feedstock": "powder", "processing: processing sequence and parameters": "HT 800 C, 2 hour", "testing: types of fatigue tests": "uniaxial", "testing: fatigue temperature (°c)": 25, "testing: fatigue environment": "air", "testing: load control": "force", "testing: stress concentration factor of specimens": 1, "static mechanical properties: yield strength (mpa)": 984.4, "static mechanical properties: ultimate tensile strength (mpa)": 1044.2, "static mechanical properties: elongation (%)": 15.498, "rating score: rating score": 0.5428571428571428}}, {"id": "FatigueData-AM2022:1235", "name": "Ti-6Al-4V", "material_family": "Ti", "points": [[720.2703507453475, 1364021.2451349096, 0], [630.3284281120712, 2687722.830013725, 0], [664.5272295484122, 3524972.214415833, 0], [576.8940287097437, 4671651.786053961, 0], [609.1768428916816, 7576836.547787989, 0], [597.5378630254005, 8386299.877884451, 0], [546.067136324097, 14913824.005460218, 0], [545.9521199595692, 21876923.551822364, 0]], "conditions": {"material": "Ti-6Al-4V", "am_type": "L-PBF", "load_ratio": "0.1", "test_type": "uniaxial", "temperature": "25", "surface_treatment": "", "heat_treatment": ""}, "metadata": {"dataset id": 1235, "metadata: title": "Influence of small particles inclusion on selective laser melting of Ti-6Al-4V powder", "metadata: authors": "Dilip, J. J. S.; Gong, Haijun; Stucker, Brent E.; Teng, Chong; Yang, Li", "metadata: source of the publication": "4TH INTERNATIONAL CONFERENCE ON MECHANICAL, MATERIALS AND MANUFACTURING (ICMMM 2017)", "metadata: year of publication": 2017, "metadata: institution": "DSIM LLC; Georgia Southern Univ; Univ Louisville", "metadata: country and region": "USA", "metadata: doi": "10.1088/1757-899X/272/1/012024", "fatigue: types of fatigue data": "sn", "fatigue: method of extraction": "color and shape", "materials: name of the material": "Ti-6Al-4V", "am: types of am": "L-PBF", "am: am machine": "EOS M270", "am: power (w)": 120, "am: scan speed (mm/s)": 960, "am: hatch space (μm)": 100, "am: layer thickness (μm)": 30, "am: direciton of specimen (°)": 90, "am: types of feedstock": "powder", "am: size of feedstock (μm)": "17.36, 44.31", "processing: processing sequence and parameters": "SURF machine", "testing: types of fatigue tests": "uniaxial", "testing: fatigue temperature (°c)": 25, "testing: fatigue environment": "air", "testing: load ratio": 0.1, "testing: frequency (hz)": 50, "testing: fatigue machine": "Instron ElectroPuls E10000", "testing: load control": "force", "testing: specimens description": "circular cross-section; ASTM E466", "testing: stress concentration factor of specimens": 1, "static mechanical properties: young's modulus (gpa)": 110, "static mechanical properties: yield strength (mpa)": 1150, "static mechanical properties: ultimate tensile strength (mpa)": 1290, "static mechanical properties: elongation (%)": 8, "rating score: rating score": 0.8}}, {"id": "FatigueData-AM2022:1236", "name": "Ti-6Al-4V", "material_family": "Ti", "points": [[650.0717769827903, 19946.847138213594, 0], [400.26707612935775, 38153.97697538469, 0], [549.5540617393194, 39548.69450274858, 0], [449.9368319407859, 90909.31829436027, 0], [549.5540617393194, 113655.33693457562, 0], [349.81185123752005, 118795.83656016257, 0], [499.9993222924191, 131487.26428954364, 0], [599.5015357264247, 185877.29163206008, 0], [399.4816070489479, 1424197.6693710755, 0], [449.1513628603763, 2299042.9050921598, 0], [499.9993222924191, 2396858.049426376, 0], [349.92686760204776, 5359759.123291628, 0]], "conditions": {"material": "Ti-6Al-4V", "am_type": "L-PBF", "load_ratio": "0.1", "test_type": "uniaxial", "temperature": "25", "surface_treatment": "", "heat_treatment": ""}, "metadata": {"dataset id": 1236, "metadata: title": "Influence of small particles inclusion on selective laser melting of Ti-6Al-4V powder", "metadata: authors": "Dilip, J. J. S.; Gong, Haijun; Stucker, Brent E.; Teng, Chong; Yang, Li", "metadata: source of the publication": "4TH INTERNATIONAL CONFERENCE ON MECHANICAL, MATERIALS AND MANUFACTURING (ICMMM 2017)", "metadata: year of publication": 2017, "metadata: institution": "DSIM LLC; Georgia Southern Univ; Univ Louisville", "metadata: country and region": "USA", "metadata: doi": "10.1088/1757-899X/272/1/012024", "fatigue: types of fatigue data": "sn", "fatigue: method of extraction": "color and shape", "materials: name of the material": "Ti-6Al-4V", "am: types of am": "L-PBF", "am: am machine": "EOS M270", "am: power (w)": 120, "am: scan speed (mm/s)": 960, "am: hatch space (μm)": 100, "am: layer thickness (μm)": 30, "am: direciton of specimen (°)": 90, "am: types of feedstock": "powder", "am: size of feedstock (μm)": "17.36, 44.31", "processing: processing sequence and parameters": "SURF machine", "testing: types of fatigue tests": "uniaxial", "testing: fatigue temperature (°c)": 25, "testing: fatigue environment": "air", "testing: load ratio": 0.1, "testing: frequency (hz)": 50, "testing: fatigue machine": "Instron ElectroPuls E10000", "testing: load control": "force", "testing: specimens description": "circular cross-section; ASTM E466", "testing: stress concentration factor of specimens": 1, "static mechanical properties: young's modulus (gpa)": 109, "static mechanical properties: yield strength (mpa)": 1098, "static mechanical properties: ultimate tensile strength (mpa)": 1237, "static mechanical properties: elongation (%)": 8.8, "rating score: rating score": 0.8}}, {"id": "FatigueData-AM2022:1237", "name": "AlSi10Mg", "material_family": "AlSi10Mg", "points": [[42.38873901961786, 241969.02822179862, 0], [53.530415927198185, 689387.2601210107, 0], [44.78326201908366, 689387.2601210107, 0], [22.711691152906866, 2023116.7442904995, 1], [35.85982987127035, 2027248.106477753, 1], [33.576298875376274, 2033954.1763455053, 1]], "conditions": {"material": "AlSi10Mg", "am_type": "L-PBF", "load_ratio": "0.1", "test_type": "uniaxial", "temperature": "25", "surface_treatment": "", "heat_treatment": ""}, "metadata": {"dataset id": 1237, "metadata: title": "Influence of stress relieving thermal cycles on AISI10Mg specimens produced by selective laser melting", "metadata: authors": "Mathe, Ntombizodwa R.; Mfusi, Busisiwe J.; Popoola, P. A., I; Tshabalala, Lerato", "metadata: source of the publication": "CONFERENCE OF THE SOUTH AFRICAN ADVANCED MATERIALS INITIATIVE (COSAAMI 2019)", "metadata: year of publication": 2019, "metadata: institution": "CSIR; Tshwane Univ Technol", "metadata: country and region": "South Africa", "metadata: funding agency": "National Research Foundation, South Africa", "metadata: doi": "10.1088/1757-899X/655/1/012027", "fatigue: types of fatigue data": "sn", "fatigue: method of extraction": "color and shape", "materials: name of the material": "AlSi10Mg", "am: types of am": "L-PBF", "am: am machine": "SLM 280", "am: power (w)": 150, "am: scan speed (mm/s)": 1000, "am: hatch space (μm)": 50, "am: layer thickness (μm)": 50, "am: types of feedstock": "powder", "processing: processing sequence and parameters": "HT 300 C, 2 hour", "testing: types of fatigue tests": "uniaxial", "testing: fatigue temperature (°c)": 25, "testing: fatigue environment": "air", "testing: load ratio": 0.1, "testing: frequency (hz)": 10, "testing: fatigue machine": "Zwick/Roell", "testing: fatigue standard": "ASTM E466", "testing: load control": "force", "testing: specimens description": "circular cross-section", "testing: stress concentration factor of specimens": 1, "rating score: rating score": 0.6571428571428571}}, {"id": "FatigueData-AM2022:1238", "name": "Ti-6Al-4V", "material_family": "Ti", "points": [[278.94985891035384, 65085.753458823114, 0], [274.43068873453444, 85129.26655123649, 0], [269.0727647058824, 87069.64896370095, 0], [277.22723637942266, 100405.64788077498, 0], [279.05575819405254, 103471.38505818436, 0], [284.2947688300413, 129781.35743160178, 0], [270.47577121771224, 165798.44202789944, 0], [264.1280792272629, 744690.360307036, 0], [269.06642986425345, 1501905.512947693, 0], [261.9343235294118, 1716689.3867436836, 0], [259.1986843933146, 9954585.945331886, 1], [261.396223138702, 9993925.991284711, 1], [284.44093079584775, 10000000.0, 1], [274.1675710874756, 10009948.663374573, 1], [264.9024998914695, 10009948.663374573, 1], [264.1628354677665, 10022306.04494431, 1], [269.2783235294118, 10032916.832174402, 1]], "conditions": {"material": "Ti-6Al-4V", "am_type": "L-PBF", "load_ratio": "0.1", "test_type": "uniaxial", "temperature": "25", "surface_treatment": "", "heat_treatment": ""}, "metadata": {"dataset id": 1238, "metadata: title": "Research on Post-processing Microstructure and Property of Titanium Components with Selective Laser Melting (SLM)", "metadata: authors": "Chu, Ming Qiang; Ding, Ren Gen; Padde, Sanjooram; Su, Guan Qiao; Wang Lei; Zhang, Shu Yan", "metadata: source of the publication": "2019 5TH INTERNATIONAL CONFERENCE ON MECHANICAL AND AERONAUTICAL ENGINEERING (ICMAE 2019)", "metadata: year of publication": 2020, "metadata: institution": "Ctr Excellence Adv Mat; Mat Lab Song Shan Lake; Shanghai Aircraft Mfg Co Ltd", "metadata: country and region": "Peoples R China", "metadata: funding agency": "Guangdong Natural Science Foundation ; Program for Guangdong Introducing Innovative and Entrepreneurial Teams ", "metadata: doi": "10.1088/1757-899X/751/1/012079", "fatigue: types of fatigue data": "sn", "fatigue: method of extraction": "color and shape", "materials: name of the material": "Ti-6Al-4V", "am: types of am": "L-PBF", "am: am machine": "EOS M280", "am: direciton of specimen (°)": 90, "am: am environment": "Ar", "am: types of feedstock": "powder", "processing: processing sequence and parameters": "HT 800 C, 2 hour; SURF machine", "testing: types of fatigue tests": "uniaxial", "testing: fatigue temperature (°c)": 25, "testing: fatigue environment": "air", "testing: load ratio": 0.1, "testing: frequency (hz)": 20, "testing: fatigue machine": "MTS", "testing: fatigue standard": "ASTM E466", "testing: load control": "force", "testing: specimens description": "circular cross-section", "testing: stress concentration factor of specimens": 1, "rating score: rating score": 0.6285714285714286}}, {"id": "FatigueData-AM2022:1239", "name": "Ti-6Al-4V", "material_family": "Ti", "points": [[259.0927851096158, 60148.624911502055, 0], [259.1804909919688, 62815.658423997746, 0], [259.0050792272629, 69659.7032502052, 0], [259.132539091586, 1714537.9614142803, 0], [259.15588235294115, 8048827.7920785835, 0]], "conditions": {"material": "Ti-6Al-4V", "am_type": "L-PBF", "load_ratio": "0.1", "test_type": "uniaxial", "temperature": "25", "surface_treatment": "", "heat_treatment": ""}, "metadata": {"dataset id": 1239, "metadata: title": "Research on Post-processing Microstructure and Property of Titanium Components with Selective Laser Melting (SLM)", "metadata: authors": "Chu, Ming Qiang; Ding, Ren Gen; Padde, Sanjooram; Su, Guan Qiao; Wang Lei; Zhang, Shu Yan", "metadata: source of the publication": "2019 5TH INTERNATIONAL CONFERENCE ON MECHANICAL AND AERONAUTICAL ENGINEERING (ICMAE 2019)", "metadata: year of publication": 2020, "metadata: institution": "Ctr Excellence Adv Mat; Mat Lab Song Shan Lake; Shanghai Aircraft Mfg Co Ltd", "metadata: country and region": "Peoples R China", "metadata: funding agency": "Guangdong Natural Science Foundation ; Program for Guangdong Introducing Innovative and Entrepreneurial Teams ", "metadata: doi": "10.1088/1757-899X/751/1/012079", "fatigue: types of fatigue data": "sn", "fatigue: method of extraction": "color and shape", "materials: name of the material": "Ti-6Al-4V", "am: types of am": "L-PBF", "am: am machine": "EOS M280", "am: direciton of specimen (°)": 90, "am: am environment": "Ar", "am: types of feedstock": "powder", "processing: processing sequence and parameters": "HT 800 C, 2 hour; SURF machine", "testing: types of fatigue tests": "uniaxial", "testing: fatigue temperature (°c)": 25, "testing: fatigue environment": "air", "testing: load ratio": 0.1, "testing: frequency (hz)": 20, "testing: fatigue machine": "MTS", "testing: fatigue standard": "ASTM E466", "testing: load control": "force", "testing: specimens description": "circular cross-section", "testing: stress concentration factor of specimens": 1, "rating score: rating score": 0.6285714285714286}}, {"id": "FatigueData-AM2022:1240", "name": "Ti-6Al-4V", "material_family": "Ti", "points": [[249.26470588235293, 166607.14607141452, 0], [290.7145969498911, 1631290.380915469, 0], [290.7066176470588, 1988171.543409954, 0], [265.4921816827997, 2154594.0223980686, 0], [283.5032679738562, 2504193.7961605205, 0], [247.461262553802, 3832944.4413955365, 0], [269.5398361876396, 4263043.227868003, 0], [265.4901960784314, 4602957.516641891, 0], [274.5, 4634814.426994535, 0], [265.4934267419145, 7561238.689085234, 0], [249.2998480573041, 9916605.143929914, 1], [269.4663780881202, 9958278.416226473, 1], [256.4037673106143, 9968085.620022906, 1]], "conditions": {"material": "Ti-6Al-4V", "am_type": "L-PBF", "load_ratio": "0.1", "test_type": "uniaxial", "temperature": "25", "surface_treatment": "", "heat_treatment": ""}, "metadata": {"dataset id": 1240, "metadata: title": "Research on Post-processing Microstructure and Property of Titanium Components with Selective Laser Melting (SLM)", "metadata: authors": "Chu, Ming Qiang; Ding, Ren Gen; Padde, Sanjooram; Su, Guan Qiao; Wang Lei; Zhang, Shu Yan", "metadata: source of the publication": "2019 5TH INTERNATIONAL CONFERENCE ON MECHANICAL AND AERONAUTICAL ENGINEERING (ICMAE 2019)", "metadata: year of publication": 2020, "metadata: institution": "Ctr Excellence Adv Mat; Mat Lab Song Shan Lake; Shanghai Aircraft Mfg Co Ltd", "metadata: country and region": "Peoples R China", "metadata: funding agency": "Guangdong Natural Science Foundation ; Program for Guangdong Introducing Innovative and Entrepreneurial Teams ", "metadata: doi": "10.1088/1757-899X/751/1/012079", "fatigue: types of fatigue data": "sn", "fatigue: method of extraction": "color and shape", "materials: name of the material": "Ti-6Al-4V", "am: types of am": "L-PBF", "am: am machine": "EOS M280", "am: direciton of specimen (°)": 90, "am: am environment": "Ar", "am: types of feedstock": "powder", "processing: processing sequence and parameters": "HT 800 C, 2 hour; HIP 900 C, 2 hour, 1000 bar; SURF machine", "testing: types of fatigue tests": "uniaxial", "testing: fatigue temperature (°c)": 25, "testing: fatigue environment": "air", "testing: load ratio": 0.1, "testing: frequency (hz)": 20, "testing: fatigue machine": "MTS", "testing: fatigue standard": "ASTM E466", "testing: load control": "force", "testing: specimens description": "circular cross-section", "testing: stress concentration factor of specimens": 1, "rating score: rating score": 0.6285714285714286}}, {"id": "FatigueData-AM2022:1241", "name": "Ti-6Al-4V", "material_family": "Ti", "points": [[274.8529411764706, 3780464.768329923, 0], [284.8856956804862, 4531274.990865324, 0], [284.8365336538009, 4793843.691151695, 0], [284.8509394399827, 5104883.515757058, 0], [254.8235294117647, 5182717.8257873785, 0], [244.8529411764706, 5833607.464223021, 0], [269.8235294117647, 6068253.971680207, 0], [264.770903948884, 6603563.800437255, 0], [274.8037188013425, 6662240.411660997, 0], [274.75713672663886, 7068139.975766395, 0], [234.7941176470588, 7841268.022986242, 0], [265.5027582812483, 9948087.4124536, 1]], "conditions": {"material": "Ti-6Al-4V", "am_type": "L-PBF", "load_ratio": "0.1", "test_type": "uniaxial", "temperature": "25", "surface_treatment": "", "heat_treatment": ""}, "metadata": {"dataset id": 1241, "metadata: title": "Research on Post-processing Microstructure and Property of Titanium Components with Selective Laser Melting (SLM)", "metadata: authors": "Chu, Ming Qiang; Ding, Ren Gen; Padde, Sanjooram; Su, Guan Qiao; Wang Lei; Zhang, Shu Yan", "metadata: source of the publication": "2019 5TH INTERNATIONAL CONFERENCE ON MECHANICAL AND AERONAUTICAL ENGINEERING (ICMAE 2019)", "metadata: year of publication": 2020, "metadata: institution": "Ctr Excellence Adv Mat; Mat Lab Song Shan Lake; Shanghai Aircraft Mfg Co Ltd", "metadata: country and region": "Peoples R China", "metadata: funding agency": "Guangdong Natural Science Foundation ; Program for Guangdong Introducing Innovative and Entrepreneurial Teams ", "metadata: doi": "10.1088/1757-899X/751/1/012079", "fatigue: types of fatigue data": "sn", "fatigue: method of extraction": "color and shape", "materials: name of the material": "Ti-6Al-4V", "am: types of am": "L-PBF", "am: am machine": "EOS M280", "am: direciton of specimen (°)": 90, "am: am environment": "Ar", "am: types of feedstock": "powder", "processing: processing sequence and parameters": "HIP 900 C, 2 hour, 1000 bar; SURF machine", "testing: types of fatigue tests": "uniaxial", "testing: fatigue temperature (°c)": 25, "testing: fatigue environment": "air", "testing: load ratio": 0.1, "testing: frequency (hz)": 20, "testing: fatigue machine": "MTS", "testing: fatigue standard": "ASTM E466", "testing: load control": "force", "testing: specimens description": "circular cross-section", "testing: stress concentration factor of specimens": 1, "rating score: rating score": 0.6285714285714286}}, {"id": "FatigueData-AM2022:1242", "name": "IN718", "material_family": "IN718", "points": [[624.9216102622349, 6419.821247061434, 0], [600.1314775307518, 14108.07922798907, 0], [624.9216102622349, 14342.46679874458, 0], [624.8041458766099, 25373.405114471974, 0], [568.4942384856729, 27480.683033944148, 0], [597.7725855734031, 36055.05086620641, 0], [568.8147404705715, 69970.50264266561, 0], [430.4902423309853, 72180.85437999737, 0], [599.5883267688417, 73240.01109929706, 0], [429.8229462222156, 86421.90857536758, 0], [479.03498214477986, 94787.76727339166, 0], [524.5758076168445, 96003.50258552053, 0], [354.02386969920735, 103717.77965481812, 0], [479.298439096156, 120297.57720593293, 0], [524.4261561547978, 133817.76172505665, 0], [569.0579178787399, 135479.08012469046, 0], [524.5758076168445, 216299.788773723, 0], [410.59492224715444, 267340.1701861281, 0], [354.63847864446524, 305008.48886036157, 0], [478.5330629371034, 396547.9206144137, 0], [430.4113517244883, 1149804.1007419638, 0], [410.59492224715444, 1310260.9509862189, 0], [411.1855773409669, 2496446.04514568, 0], [320.3379378465644, 10042138.246996189, 1], [275.24832198930983, 10043573.98921475, 1], [354.2687125691108, 10045009.936703932, 1]], "conditions": {"material": "IN718", "am_type": "L-PBF", "load_ratio": "-1", "test_type": "bending fatigue", "temperature": "25", "surface_treatment": "", "heat_treatment": ""}, "metadata": {"dataset id": 1242, "metadata: title": "Detecting void-induced scatter of fatigue life of selective laser melting-fabricated inconel 718 using miniature specimens", "metadata: authors": "Chen, Guofeng; Li, Chang-Peng; Luo, Y. W.; Zhang, B.; Zhang, Guang-Ping", "metadata: source of the publication": "MATERIALS RESEARCH EXPRESS", "metadata: year of publication": 2019, "metadata: institution": "Chinese Acad Sci; Northeastern Univ; Siemens", "metadata: country and region": "Peoples R China", "metadata: funding agency": "National Natural Science Foundation of China (NSFC)", "metadata: doi": "10.1088/2053-1591/aafdcd", "fatigue: types of fatigue data": "sn", "fatigue: method of extraction": "color and shape", "materials: name of the material": "IN718", "am: types of am": "L-PBF", "am: am machine": "EOS M280", "am: power (w)": 285, "am: scan speed (mm/s)": 960, "am: hatch space (μm)": 100, "am: am environment": "Ar", "am: layer scan rotation (°)": 90, "am: types of feedstock": "powder", "processing: processing sequence and parameters": "NHT; SURF spark cut", "testing: types of fatigue tests": "bending fatigue", "testing: fatigue temperature (°c)": 25, "testing: fatigue environment": "air", "testing: load ratio": -1, "testing: frequency (hz)": 50, "testing: fatigue machine": "a lab-based cantilever bending testing system", "testing: load control": "strain", "testing: specimens description": "rectangular cross-section", "testing: critical cross-section size of specimens (mm)": "2, 0.1", "testing: stress concentration factor of specimens": 1, "rating score: rating score": 0.7142857142857143}}, {"id": "FatigueData-AM2022:1243", "name": "IN718", "material_family": "IN718", "points": [[669.9332952849646, 26209.940035241812, 0], [669.8129419669206, 36594.424253068726, 0], [670.3112168892793, 45509.06760163607, 0], [599.8269888679702, 84806.77032240102, 0], [599.2884037761972, 99387.93324046297, 0], [599.9195109563427, 142204.84236909306, 0], [503.19209421985744, 558929.1234350799, 0], [450.9858468989883, 567370.7804771808, 0], [502.9609050929957, 748851.7302551444, 0], [467.21724214961085, 748851.7302551444, 0], [451.3273949976011, 764766.1687059521, 0], [502.7950297209726, 840966.483089684, 0], [503.41088437934593, 937859.7374338206, 0], [468.14807461010696, 1421259.9715690152, 0], [451.41272528482494, 1470625.8231093895, 0], [468.2927149597908, 1654834.5822453485, 0], [415.387701911088, 9981668.622272829, 1], [433.81907966320654, 10005954.367034638, 1]], "conditions": {"material": "IN718", "am_type": "L-PBF", "load_ratio": "-1", "test_type": "bending fatigue", "temperature": "25", "surface_treatment": "", "heat_treatment": ""}, "metadata": {"dataset id": 1243, "metadata: title": "Detecting void-induced scatter of fatigue life of selective laser melting-fabricated inconel 718 using miniature specimens", "metadata: authors": "Chen, Guofeng; Li, Chang-Peng; Luo, Y. W.; Zhang, B.; Zhang, Guang-Ping", "metadata: source of the publication": "MATERIALS RESEARCH EXPRESS", "metadata: year of publication": 2019, "metadata: institution": "Chinese Acad Sci; Northeastern Univ; Siemens", "metadata: country and region": "Peoples R China", "metadata: funding agency": "National Natural Science Foundation of China (NSFC)", "metadata: doi": "10.1088/2053-1591/aafdcd", "fatigue: types of fatigue data": "sn", "fatigue: method of extraction": "color and shape", "materials: name of the material": "IN718", "am: types of am": "L-PBF", "am: am machine": "EOS M280", "am: power (w)": 285, "am: scan speed (mm/s)": 960, "am: hatch space (μm)": 100, "am: am environment": "Ar", "am: layer scan rotation (°)": 90, "am: types of feedstock": "powder", "processing: processing sequence and parameters": "HT 1065 C, 1 hour; HT 980 C, 1 hour; HT 760 C, 10 hour; HT 650 C, 8 hour; SURF spark cut", "testing: types of fatigue tests": "bending fatigue", "testing: fatigue temperature (°c)": 25, "testing: fatigue environment": "air", "testing: load ratio": -1, "testing: frequency (hz)": 50, "testing: fatigue machine": "a lab-based cantilever bending testing system", "testing: load control": "force", "testing: specimens description": "rectangular cross-section", "testing: critical cross-section size of specimens (mm)": "2, 0.1", "testing: stress concentration factor of specimens": 1, "rating score: rating score": 0.7142857142857143}}, {"id": "FatigueData-AM2022:1244", "name": "316L", "material_family": "316L", "points": [[170.11213169509722, 121035.80759362779, 0], [191.5031503150315, 141590.89363866235, 0], [203.5049504950495, 239866.8467528231, 0], [182.09329874684883, 286193.8160183727, 0], [151.51552655265527, 317520.43095080444, 0], [132.62196046910967, 652098.3304851318, 0], [160.3549377077929, 673241.7483231017, 0], [120.66913886960651, 727564.6104514052, 0], [142.23842314858788, 1079709.1739092104, 0], [127.19283182930835, 1489258.2162343953, 0], [142.33594289661525, 2708919.376518677, 0], [133.64288152953227, 3704541.908114172, 0], [121.22006210953194, 3918887.5116041, 0], [124.27787343951785, 4431058.059393711, 0], [121.3964210295568, 10006970.833043648, 1]], "conditions": {"material": "316L", "am_type": "L-PBF", "load_ratio": "0.1", "test_type": "uniaxial", "temperature": "25", "surface_treatment": "", "heat_treatment": ""}, "metadata": {"dataset id": 1244, "metadata: title": "Fatigue performance of additive manufactured metallic parts", "metadata: authors": "Spierings, Adriaan; Starr, Thomas L.; Wegener, K.", "metadata: source of the publication": "RAPID PROTOTYPING JOURNAL", "metadata: year of publication": 2013, "metadata: institution": "INSPIRE AG; Univ Louisville", "metadata: country and region": "Switzerland; USA", "metadata: funding agency": "Office of Naval Research (ONR), US Navy", "metadata: doi": "10.1108/13552541311302932", "fatigue: types of fatigue data": "sn", "fatigue: method of extraction": "color and shape", "materials: name of the material": "316L", "am: types of am": "L-PBF", "am: am machine": "Concept Laser M1", "am: power (w)": 103, "am: scan speed (mm/s)": 425, "am: hatch space (μm)": 130, "am: layer thickness (μm)": 30, "am: direciton of specimen (°)": 90, "am: scan pattern": "chessboard", "am: types of feedstock": "powder", "am: size of feedstock (μm)": 15.1, "processing: processing sequence and parameters": "SURF polish", "testing: types of fatigue tests": "uniaxial", "testing: fatigue temperature (°c)": 25, "testing: fatigue environment": "air", "testing: load ratio": 0.1, "testing: frequency (hz)": 50, "testing: fatigue machine": "Instron Electropuls E10000", "testing: load control": "force", "testing: specimens description": "circular cross-section; ASTM E466", "testing: critical cross-section size of specimens (mm)": 3, "testing: stress concentration factor of specimens": 1, "static mechanical properties: yield strength (mpa)": 640, "static mechanical properties: ultimate tensile strength (mpa)": 760, "static mechanical properties: elongation (%)": 30, "rating score: rating score": 0.8285714285714286}}, {"id": "FatigueData-AM2022:1245", "name": "316L", "material_family": "316L", "points": [[182.276939826824, 175247.2323334963, 0], [182.82786306674942, 270344.008330108, 0], [170.21584158415843, 275021.4871008087, 0], [170.1980198019802, 561644.1728646726, 0], [170.16439379787036, 641854.8954778888, 0], [141.68749990866243, 851758.566566302, 0], [151.29668042819037, 853573.5560685523, 0], [132.4124143183549, 866723.6224578626, 0], [161.2172393709959, 1134517.5171255025, 0], [151.5920792079208, 1808811.9671674354, 0], [121.22734426948232, 1900957.9349445298, 0], [127.52856054836253, 3345808.479478429, 0], [113.77816374995432, 9961719.35927655, 1], [95.12529027072446, 9984777.148324117, 1]], "conditions": {"material": "316L", "am_type": "L-PBF", "load_ratio": "0.1", "test_type": "uniaxial", "temperature": "25", "surface_treatment": "", "heat_treatment": ""}, "metadata": {"dataset id": 1245, "metadata: title": "Fatigue performance of additive manufactured metallic parts", "metadata: authors": "Spierings, Adriaan; Starr, Thomas L.; Wegener, K.", "metadata: source of the publication": "RAPID PROTOTYPING JOURNAL", "metadata: year of publication": 2013, "metadata: institution": "INSPIRE AG; Univ Louisville", "metadata: country and region": "Switzerland; USA", "metadata: funding agency": "Office of Naval Research (ONR), US Navy", "metadata: doi": "10.1108/13552541311302932", "fatigue: types of fatigue data": "sn", "fatigue: method of extraction": "color and shape", "materials: name of the material": "316L", "am: types of am": "L-PBF", "am: am machine": "Concept Laser M1", "am: power (w)": 103, "am: scan speed (mm/s)": 425, "am: hatch space (μm)": 130, "am: layer thickness (μm)": 30, "am: direciton of specimen (°)": 90, "am: scan pattern": "chessboard", "am: types of feedstock": "powder", "am: size of feedstock (μm)": 15.1, "processing: processing sequence and parameters": "SURF machine", "testing: types of fatigue tests": "uniaxial", "testing: fatigue temperature (°c)": 25, "testing: fatigue environment": "air", "testing: load ratio": 0.1, "testing: frequency (hz)": 50, "testing: fatigue machine": "Instron Electropuls E10000", "testing: load control": "force", "testing: specimens description": "circular cross-section; ASTM E466", "testing: critical cross-section size of specimens (mm)": 3, "testing: stress concentration factor of specimens": 1, "static mechanical properties: yield strength (mpa)": 640, "static mechanical properties: ultimate tensile strength (mpa)": 760, "static mechanical properties: elongation (%)": 30, "rating score: rating score": 0.8285714285714286}}, {"id": "FatigueData-AM2022:1246", "name": "316L", "material_family": "316L", "points": [[169.23683606737055, 437471.0794565829, 0], [150.87545596664933, 484078.3947047363, 0], [131.54196046910965, 704650.5572125082, 0], [112.87452266997911, 2789118.6884268736, 0], [94.39800811077416, 2946091.524436528, 0], [80.98334003142007, 10006053.442356091, 1], [75.00328815169337, 10029213.848823221, 1]], "conditions": {"material": "316L", "am_type": "L-PBF", "load_ratio": "0.1", "test_type": "uniaxial", "temperature": "25", "surface_treatment": "", "heat_treatment": ""}, "metadata": {"dataset id": 1246, "metadata: title": "Fatigue performance of additive manufactured metallic parts", "metadata: authors": "Spierings, Adriaan; Starr, Thomas L.; Wegener, K.", "metadata: source of the publication": "RAPID PROTOTYPING JOURNAL", "metadata: year of publication": 2013, "metadata: institution": "INSPIRE AG; Univ Louisville", "metadata: country and region": "Switzerland; USA", "metadata: funding agency": "Office of Naval Research (ONR), US Navy", "metadata: doi": "10.1108/13552541311302932", "fatigue: types of fatigue data": "sn", "fatigue: method of extraction": "color and shape", "materials: name of the material": "316L", "am: types of am": "L-PBF", "am: am machine": "Concept Laser M1", "am: power (w)": 103, "am: scan speed (mm/s)": 425, "am: hatch space (μm)": 130, "am: layer thickness (μm)": 30, "am: direciton of specimen (°)": 90, "am: scan pattern": "chessboard", "am: types of feedstock": "powder", "am: size of feedstock (μm)": 15.1, "processing: processing sequence and parameters": "SURF as-built", "testing: types of fatigue tests": "uniaxial", "testing: fatigue temperature (°c)": 25, "testing: fatigue environment": "air", "testing: load ratio": 0.1, "testing: frequency (hz)": 50, "testing: fatigue machine": "Instron Electropuls E10000", "testing: load control": "force", "testing: specimens description": "circular cross-section; ASTM E466", "testing: critical cross-section size of specimens (mm)": 3, "testing: stress concentration factor of specimens": 1, "static mechanical properties: yield strength (mpa)": 640, "static mechanical properties: ultimate tensile strength (mpa)": 760, "static mechanical properties: elongation (%)": 30, "rating score: rating score": 0.8285714285714286}}, {"id": "FatigueData-AM2022:1247", "name": "15-5 PH", "material_family": "15", "points": [[445.73202642415924, 79856.3635627557, 0], [446.08687566978097, 82285.27900386027, 0], [430.3297379032258, 86978.89019018316, 0], [414.0839213709677, 112491.00164671964, 0], [398.205468416939, 121043.18591749713, 0], [414.0744651574615, 127694.62128374587, 0], [430.5762096774194, 150841.44703078992, 0], [398.1988130104777, 263375.0643060775, 0], [388.5095521409584, 686485.3486045022, 0], [319.22643463563867, 10048062.257793885, 1], [382.05012069179065, 10055964.482279988, 0], [287.06024923174164, 10075944.315594241, 1]], "conditions": {"material": "15-5 PH", "am_type": "L-PBF", "load_ratio": "0.1",
