Repository: yunyunfanfan/S-PA-CBB

# S-PA-CBB

Official research code, processed curve records, evaluation outputs, and manuscript source for:

> **From Physics to Selective Generation: Conditional Brownian Bridges for Sparse S–N Curve Reconstruction and Fatigue Decision-Making**

S-PA-CBB reconstructs a complete probabilistic stress–life (S–N) curve from only two to four observed fatigue tests. The method first fits an interpretable Basquin state, diagnoses whether that state is sufficient, and applies a ControlNet-style conditional Brownian-bridge residual only to curves that benefit from correction.

File: am2022_curves.json (part 77 of 98)
"test_type": "uniaxial", "temperature": "25", "surface_treatment": "", "heat_treatment": ""}, "metadata": {"dataset id": 1247, "metadata: title": "Fatigue performance of additive manufactured metallic parts", "metadata: authors": "Spierings, Adriaan; Starr, Thomas L.; Wegener, K.", "metadata: source of the publication": "RAPID PROTOTYPING JOURNAL", "metadata: year of publication": 2013, "metadata: institution": "INSPIRE AG; Univ Louisville", "metadata: country and region": "Switzerland; USA", "metadata: funding agency": "Office of Naval Research (ONR), US Navy", "metadata: doi": "10.1108/13552541311302932", "fatigue: types of fatigue data": "sn", "fatigue: method of extraction": "color and shape", "materials: name of the material": "15-5 PH", "am: types of am": "L-PBF", "am: am machine": "EOS M270", "am: power (w)": 195, "am: scan speed (mm/s)": 800, "am: hatch space (μm)": 100, "am: layer thickness (μm)": 20, "am: scan pattern": "stripe", "am: types of feedstock": "powder", "am: size of feedstock (μm)": "30.1, 53.6", "processing: processing sequence and parameters": "HT 482 C, 1 hour; SURF machine", "testing: types of fatigue tests": "uniaxial", "testing: fatigue temperature (°c)": 25, "testing: fatigue environment": "air", "testing: load ratio": 0.1, "testing: frequency (hz)": 50, "testing: fatigue machine": "Instron ElectroPuls E10000", "testing: load control": "force", "testing: specimens description": "circular cross-section; ASTM E466", "testing: critical cross-section size of specimens (mm)": 3, "testing: stress concentration factor of specimens": 1, "static mechanical properties: yield strength (mpa)": 1100, "static mechanical properties: ultimate tensile strength (mpa)": 1470, "static mechanical properties: elongation (%)": 15, "rating score: rating score": 0.8285714285714286}}, {"id": "FatigueData-AM2022:1248", "name": "X3NiCoMoTi18-9-5 steel", "material_family": "X3NiCoMoTi18", "points": [[876.8712456691032, 16752.976915765783, 0], [813.701978940971, 18886.956172416165, 0], [595.5569387490654, 34712.00935082325, 0], [457.258400580592, 78827.39903720008, 0], [322.3994360339417, 129632.74161358734, 0]], "conditions": {"material": "X3NiCoMoTi18-9-5 steel", "am_type": "L-PBF", "load_ratio": "-1", "test_type": "rotating bending fatigue", "temperature": "25", "surface_treatment": "", "heat_treatment": ""}, "metadata": {"dataset id": 1248, "metadata: title": "Heat treatment effect on fatigue behavior of 3D-printed maraging steels", "metadata: authors": "Kovan, Volkan; Tezel, Tugce", "metadata: source of the publication": "RAPID PROTOTYPING JOURNAL", "metadata: year of publication": 2022, "metadata: institution": "Akdeniz Univ", "metadata: country and region": "Turkey", "metadata: doi": "10.1108/RPJ-03-2021-0069", "fatigue: types of fatigue data": "sn", "fatigue: method of extraction": "color and shape", "materials: name of the material": "X3NiCoMoTi18-9-5 steel", "am: types of am": "L-PBF", "am: am machine": "EOS M290", "am: power (w)": 285, "am: scan speed (mm/s)": 960, "am: hatch space (μm)": 110, "am: layer thickness (μm)": 40, "am: direciton of specimen (°)": 90, "am: types of feedstock": "powder", "processing: processing sequence and parameters": "NHT; SURF sandblast", "testing: types of fatigue tests": "rotating bending fatigue", "testing: fatigue temperature (°c)": 25, "testing: fatigue environment": "air", "testing: load ratio": -1, "testing: frequency (hz)": 15, "testing: fatigue machine": "Raagen rotating bending fatigue device", "testing: load control": "force", "testing: specimens description": "circular cross-section; with drawing; ISO 1143", "testing: critical cross-section size of specimens (mm)": 6, "testing: stress concentration factor of specimens": 1, "rating score: rating score": 0.7142857142857143}}, {"id": "FatigueData-AM2022:1249", "name": "X3NiCoMoTi18-9-5 steel", "material_family": "X3NiCoMoTi18", "points": [[924.4754052210538, 24868.671916017985, 0], [885.7064665141984, 32774.91032055284, 0], [714.9385580968518, 52314.84202026083, 0], [571.7575243951773, 113742.46225988845, 0], [295.3899658968931, 300743.2715268071, 0]], "conditions": {"material": "X3NiCoMoTi18-9-5 steel", "am_type": "L-PBF", "load_ratio": "-1", "test_type": "rotating bending fatigue", "temperature": "25", "surface_treatment": "", "heat_treatment": ""}, "metadata": {"dataset id": 1249, "metadata: title": "Heat treatment effect on fatigue behavior of 3D-printed maraging steels", "metadata: authors": "Kovan, Volkan; Tezel, Tugce", "metadata: source of the publication": "RAPID PROTOTYPING JOURNAL", "metadata: year of publication": 2022, "metadata: institution": "Akdeniz Univ", "metadata: country and region": "Turkey", "metadata: doi": "10.1108/RPJ-03-2021-0069", "fatigue: types of fatigue data": "sn", "fatigue: method of extraction": "color and shape", "materials: name of the material": "X3NiCoMoTi18-9-5 steel", "am: types of am": "L-PBF", "am: am machine": "EOS M290", "am: power (w)": 285, "am: scan speed (mm/s)": 960, "am: hatch space (μm)": 110, "am: layer thickness (μm)": 40, "am: direciton of specimen (°)": 90, "am: types of feedstock": "powder", "processing: processing sequence and parameters": "HT 490 C, 6 hour; SURF sandblast", "testing: types of fatigue tests": "rotating bending fatigue", "testing: fatigue temperature (°c)": 25, "testing: fatigue environment": "air", "testing: load ratio": -1, "testing: frequency (hz)": 15, "testing: fatigue machine": "Raagen rotating bending fatigue device", "testing: load control": "force", "testing: specimens description": "circular cross-section; with drawing; ISO 1143", "testing: critical cross-section size of specimens (mm)": 6, "testing: stress concentration factor of specimens": 1, "rating score: rating score": 0.7142857142857143}}, {"id": "FatigueData-AM2022:1250", "name": "X3NiCoMoTi18-9-5 steel", "material_family": "X3NiCoMoTi18", "points": [[969.0037549560742, 6755.137126793938, 0], [888.8389435675119, 13746.476830287045, 0], [727.2919099967037, 30722.364255138327, 0], [489.3585709559147, 113563.79815766712, 0], [403.12752863009507, 212707.6298204862, 0]], "conditions": {"material": "X3NiCoMoTi18-9-5 steel", "am_type": "L-PBF", "load_ratio": "-1", "test_type": "rotating bending fatigue", "temperature": "25", "surface_treatment": "", "heat_treatment": ""}, "metadata": {"dataset id": 1250, "metadata: title": "Heat treatment effect on fatigue behavior of 3D-printed maraging steels", "metadata: authors": "Kovan, Volkan; Tezel, Tugce", "metadata: source of the publication": "RAPID PROTOTYPING JOURNAL", "metadata: year of publication": 2022, "metadata: institution": "Akdeniz Univ", "metadata: country and region": "Turkey", "metadata: doi": "10.1108/RPJ-03-2021-0069", "fatigue: types of fatigue data": "sn", "fatigue: method of extraction": "color and shape", "materials: name of the material": "X3NiCoMoTi18-9-5 steel", "am: types of am": "L-PBF", "am: am machine": "EOS M290", "am: power (w)": 285, "am: scan speed (mm/s)": 960, "am: hatch space (μm)": 110, "am: layer thickness (μm)": 40, "am: direciton of specimen (°)": 90, "am: types of feedstock": "powder", "processing: processing sequence and parameters": "HT 840 C, 1 hour; SURF sandblast", "testing: types of fatigue tests": "rotating bending fatigue", "testing: fatigue temperature (°c)": 25, "testing: fatigue environment": "air", "testing: load ratio": -1, "testing: frequency (hz)": 15, "testing: fatigue machine": "Raagen rotating bending fatigue device", "testing: load control": "force", "testing: specimens description": "circular cross-section; with drawing; ISO 1143", "testing: critical cross-section size of specimens (mm)": 6, "testing: stress concentration factor of specimens": 1, "rating score: rating score": 0.7142857142857143}}, {"id": "FatigueData-AM2022:1251", "name": "X3NiCoMoTi18-9-5 steel", "material_family": "X3NiCoMoTi18", "points": [[836.2759636421036, 24219.084494948438, 0], [660.6624761843684, 53225.63127488931, 0], [541.4554004286106, 92891.87601177103, 0], [300.01339724969876, 6837450.115051677, 0], [343.06153655414016, 9534294.51538406, 0]], "conditions": {"material": "X3NiCoMoTi18-9-5 steel", "am_type": "L-PBF", "load_ratio": "-1", "test_type": "rotating bending fatigue", "temperature": "25", "surface_treatment": "", "heat_treatment": ""}, "metadata": {"dataset id": 1251, "metadata: title": "Heat treatment effect on fatigue behavior of 3D-printed maraging steels", "metadata: authors": "Kovan, Volkan; Tezel, Tugce", "metadata: source of the publication": "RAPID PROTOTYPING JOURNAL", "metadata: year of publication": 2022, "metadata: institution": "Akdeniz Univ", "metadata: country and region": "Turkey", "metadata: doi": "10.1108/RPJ-03-2021-0069", "fatigue: types of fatigue data": "sn", "fatigue: method of extraction": "color and shape", "materials: name of the material": "X3NiCoMoTi18-9-5 steel", "am: types of am": "L-PBF", "am: am machine": "EOS M290", "am: power (w)": 285, "am: scan speed (mm/s)": 960, "am: hatch space (μm)": 110, "am: layer thickness (μm)": 40, "am: direciton of specimen (°)": 90, "am: types of feedstock": "powder", "processing: processing sequence and parameters": "HT 840 C, 1 hour; HT 490 C, 6 hour; SURF sandblast", "testing: types of fatigue tests": "rotating bending fatigue", "testing: fatigue temperature (°c)": 25, "testing: fatigue environment": "air", "testing: load ratio": -1, "testing: frequency (hz)": 15, "testing: fatigue machine": "Raagen rotating bending fatigue device", "testing: load control": "force", "testing: specimens description": "circular cross-section; with drawing; ISO 1143", "testing: critical cross-section size of specimens (mm)": 6, "testing: stress concentration factor of specimens": 1, "rating score: rating score": 0.7142857142857143}}, {"id": "FatigueData-AM2022:1252", "name": "18Ni300", "material_family": "18Ni300", "points": [[696.3671939844179, 3574315.4000278013, 0], [664.5737524567954, 4304081.554831971, 0], [577.7312548600971, 8981183.74422729, 0], [577.566754318245, 9969009.149888588, 1], [546.2283027375363, 9973770.71418119, 1], [548.3244831203792, 9979606.499569949, 1]], "conditions": {"material": "18Ni300", "am_type": "L-PBF", "load_ratio": "-1", "test_type": "rotating bending fatigue", "temperature": "25", "surface_treatment": "", "heat_treatment": ""}, "metadata": {"dataset id": 1252, "metadata: title": "Influence of the build orientation on the fatigue strength of EOS maraging steel produced by additive metal machine", "metadata: authors": "Ciric-Kostic, Snezana; Croccolo, Dario; De Agostinis, Massimiliano; Fini, Stefano; Olmi, Giorgio; Vranic, Aleksandar", "metadata: source of the publication": "FATIGUE & FRACTURE OF ENGINEERING MATERIALS & STRUCTURES", "metadata: year of publication": 2016, "metadata: institution": "Univ Bologna; Univ Kragujevac", "metadata: country and region": "Italy; Serbia", "metadata: doi": "10.1111/ffe.12395", "fatigue: types of fatigue data": "sn", "fatigue: method of extraction": "color and shape", "materials: name of the material": "18Ni300", "am: types of am": "L-PBF", "am: am machine": "EOS M280", "am: power (w)": 200, "am: layer thickness (μm)": 40, "am: direciton of specimen (°)": 45, "am: am environment": "N2", "am: types of feedstock": "powder", "processing: processing sequence and parameters": "HT 490 C, 6 hour; SURF micro shot peen; SURF grind", "testing: types of fatigue tests": "rotating bending fatigue", "testing: fatigue temperature (°c)": 25, "testing: fatigue environment": "air", "testing: load ratio": -1, "testing: frequency (hz)": 60, "testing: load control": "force", "testing: specimens description": "circular cross-section; with drawing; ISO 1143", "testing: critical cross-section size of specimens (mm)": 6, "testing: stress concentration factor of specimens": 1, "rating score: rating score": 0.6571428571428571}}, {"id": "FatigueData-AM2022:1253", "name": "18Ni300", "material_family": "18Ni300", "points": [[700.5508071719856, 2274991.9200406848, 0], [662.1361507958679, 3378296.018969631, 0], [593.8263568977834, 6093231.618885774, 0], [523.6364558992908, 9978814.705948766, 1], [593.8263568977834, 9990265.465165202, 1], [558.2424238484144, 9992220.009158283, 1], [557.8840293312614, 10005354.584408952, 1]], "conditions": {"material": "18Ni300", "am_type": "L-PBF", "load_ratio": "-1", "test_type": "rotating bending fatigue", "temperature": "25", "surface_treatment": "", "heat_treatment": ""}, "metadata": {"dataset id": 1253, "metadata: title": "Influence of the build orientation on the fatigue strength of EOS maraging steel produced by additive metal machine", "metadata: authors": "Ciric-Kostic, Snezana; Croccolo, Dario; De Agostinis, Massimiliano; Fini, Stefano; Olmi, Giorgio; Vranic, Aleksandar", "metadata: source of the publication": "FATIGUE & FRACTURE OF ENGINEERING MATERIALS & STRUCTURES", "metadata: year of publication": 2016, "metadata: institution": "Univ Bologna; Univ Kragujevac", "metadata: country and region": "Italy; Serbia", "metadata: doi": "10.1111/ffe.12395", "fatigue: types of fatigue data": "sn", "fatigue: method of extraction": "color and shape", "materials: name of the material": "18Ni300", "am: types of am": "L-PBF", "am: am machine": "EOS M280", "am: power (w)": 200, "am: layer thickness (μm)": 40, "am: direciton of specimen (°)": 90, "am: am environment": "N2", "am: types of feedstock": "powder", "processing: processing sequence and parameters": "HT 490 C, 6 hour; SURF micro shot peen; SURF grind", "testing: types of fatigue tests": "rotating bending fatigue", "testing: fatigue temperature (°c)": 25, "testing: fatigue environment": "air", "testing: load ratio": -1, "testing: frequency (hz)": 60, "testing: load control": "force", "testing: specimens description": "circular cross-section; with drawing; ISO 1143", "testing: critical cross-section size of specimens (mm)": 6, "testing: stress concentration factor of specimens": 1, "rating score: rating score": 0.6571428571428571}}, {"id": "FatigueData-AM2022:1254", "name": "18Ni300", "material_family": "18Ni300", "points": [[697.4012802386814, 3779121.2878995864, 0], [664.7839483605298, 4912637.635205491, 0], [610.0419854363881, 8205756.544343785, 0], [609.6512192239879, 9249576.502291873, 0], [577.5778781437245, 9991848.467196302, 1], [576.9835580061876, 10010420.796012038, 1]], "conditions": {"material": "18Ni300", "am_type": "L-PBF", "load_ratio": "-1", "test_type": "rotating bending fatigue", "temperature": "25", "surface_treatment": "", "heat_treatment": ""}, "metadata": {"dataset id": 1254, "metadata: title": "Influence of the build orientation on the fatigue strength of EOS maraging steel produced by additive metal machine", "metadata: authors": "Ciric-Kostic, Snezana; Croccolo, Dario; De Agostinis, Massimiliano; Fini, Stefano; Olmi, Giorgio; Vranic, Aleksandar", "metadata: source of the publication": "FATIGUE & FRACTURE OF ENGINEERING MATERIALS & STRUCTURES", "metadata: year of publication": 2016, "metadata: institution": "Univ Bologna; Univ Kragujevac", "metadata: country and region": "Italy; Serbia", "metadata: doi": "10.1111/ffe.12395", "fatigue: types of fatigue data": "sn", "fatigue: method of extraction": "color and shape", "materials: name of the material": "18Ni300", "am: types of am": "L-PBF", "am: am machine": "EOS M280", "am: power (w)": 200, "am: layer thickness (μm)": 40, "am: direciton of specimen (°)": 0, "am: am environment": "N2", "am: types of feedstock": "powder", "processing: processing sequence and parameters": "HT 490 C, 6 hour; SURF micro shot peen; SURF grind", "testing: types of fatigue tests": "rotating bending fatigue", "testing: fatigue temperature (°c)": 25, "testing: fatigue environment": "air", "testing: load ratio": -1, "testing: frequency (hz)": 60, "testing: load control": "force", "testing: specimens description": "circular cross-section; with drawing; ISO 1143", "testing: critical cross-section size of specimens (mm)": 6, "testing: stress concentration factor of specimens": 1, "rating score: rating score": 0.6571428571428571}}, {"id": "FatigueData-AM2022:1255", "name": "15-5 PH", "material_family": "15", "points": [[645.8298952392875, 47314.751279271506, 0], [545.7261574987709, 144846.6652864661, 0], [520.6452725844581, 168177.5727854099, 0], [496.30876515723924, 731014.1872052026, 0], [471.9903342755153, 8524376.118005227, 0], [497.12571767829735, 10053277.70315218, 1], [417.74186581883845, 10080022.904660193, 1]], "conditions": {"material": "15-5 PH", "am_type": "L-PBF", "load_ratio": "-1", "test_type": "rotating bending fatigue", "temperature": "25", "surface_treatment": "", "heat_treatment": ""}, "metadata": {"dataset id": 1255, "metadata: title": "Effects of build orientation and thickness of allowance on the fatigue behaviour of 15-5 PH stainless steel manufactured by DMLS", "metadata: authors": "Bogojevic, Nebojsa; Ciric-Kostic, Snezana; Croccolo, Dario; De Agostinis, Massimiliano; Fini, Stefano; Olmi, Giorgio", "metadata: source of the publication": "FATIGUE & FRACTURE OF ENGINEERING MATERIALS & STRUCTURES", "metadata: year of publication": 2018, "metadata: institution": "Univ Bologna; Univ Kragujevac", "metadata: country and region": "Italy; Serbia", "metadata: funding agency": "European Commission", "metadata: doi": "10.1111/ffe.12737", "fatigue: types of fatigue data": "sn", "fatigue: method of extraction": "color and shape", "materials: name of the material": "15-5 PH", "am: types of am": "L-PBF", "am: am machine": "EOS M280", "am: layer thickness (μm)": 20, "am: direciton of specimen (°)": 0, "am: layer scan rotation (°)": 70, "am: types of feedstock": "powder", "processing: processing sequence and parameters": "HT 482 C, 2 hour; SURF micro shot peen; SURF grind", "testing: types of fatigue tests": "rotating bending fatigue", "testing: fatigue temperature (°c)": 25, "testing: fatigue environment": "air", "testing: load ratio": -1, "testing: frequency (hz)": 60, "testing: load control": "force", "testing: specimens description": "circular cross-section; with drawing; ISO 1143", "testing: critical cross-section size of specimens (mm)": 6, "testing: stress concentration factor of specimens": 1, "rating score: rating score": 0.6285714285714286}}, {"id": "FatigueData-AM2022:1256", "name": "15-5 PH", "material_family": "15", "points": [[555.8737860930574, 43670.71695637172, 0], [586.3825438865398, 68762.5258541954, 0], [584.5141570167877, 108237.00816319842, 0], [525.2733363297108, 2585396.678348602, 0], [558.1093982812627, 2813380.5534013663, 0], [495.54172925093053, 5090632.4596315455, 0], [525.6539427106308, 10053277.70315218, 1], [466.7704937729802, 10056462.087649219, 1]], "conditions": {"material": "15-5 PH", "am_type": "L-PBF", "load_ratio": "-1", "test_type": "rotating bending fatigue", "temperature": "25", "surface_treatment": "", "heat_treatment": ""}, "metadata": {"dataset id": 1256, "metadata: title": "Effects of build orientation and thickness of allowance on the fatigue behaviour of 15-5 PH stainless steel manufactured by DMLS", "metadata: authors": "Bogojevic, Nebojsa; Ciric-Kostic, Snezana; Croccolo, Dario; De Agostinis, Massimiliano; Fini, Stefano; Olmi, Giorgio", "metadata: source of the publication": "FATIGUE & FRACTURE OF ENGINEERING MATERIALS & STRUCTURES", "metadata: year of publication": 2018, "metadata: institution": "Univ Bologna; Univ Kragujevac", "metadata: country and region": "Italy; Serbia", "metadata: funding agency": "European Commission", "metadata: doi": "10.1111/ffe.12737", "fatigue: types of fatigue data": "sn", "fatigue: method of extraction": "color and shape", "materials: name of the material": "15-5 PH", "am: types of am": "L-PBF", "am: am machine": "EOS M280", "am: layer thickness (μm)": 20, "am: direciton of specimen (°)": 90, "am: layer scan rotation (°)": 70, "am: types of feedstock": "powder", "processing: processing sequence and parameters": "HT 482 C, 2 hour; SURF micro shot peen; SURF grind", "testing: types of fatigue tests": "rotating bending fatigue", "testing: fatigue temperature (°c)": 25, "testing: fatigue environment": "air", "testing: load ratio": -1, "testing: frequency (hz)": 60, "testing: load control": "force", "testing: specimens description": "circular cross-section; with drawing; ISO 1143", "testing: critical cross-section size of specimens (mm)": 6, "testing: stress concentration factor of specimens": 1, "rating score: rating score": 0.6285714285714286}}, {"id": "FatigueData-AM2022:1257", "name": "15-5 PH", "material_family": "15", "points": [[843.6939075663894, 497843.3709364548, 0], [874.5568470435279, 572103.3495647331, 0], [815.2598740753126, 1783716.2398473406, 0], [784.628502218433, 4973501.672081716, 0], [667.2563327422826, 8436936.617071772, 0], [726.775210300247, 9068375.75278018, 0], [667.2563327422826, 10003167.508738011, 1], [635.0837593115897, 10003167.508738011, 1], [696.0939087206757, 10029779.399768863, 1]], "conditions": {"material": "15-5 PH", "am_type": "L-PBF", "load_ratio": "-1", "test_type": "rotating bending fatigue", "temperature": "25", "surface_treatment": "", "heat_treatment": ""}, "metadata": {"dataset id": 1257, "metadata: title": "Effects of build orientation and thickness of allowance on the fatigue behaviour of 15-5 PH stainless steel manufactured by DMLS", "metadata: authors": "Bogojevic, Nebojsa; Ciric-Kostic, Snezana; Croccolo, Dario; De Agostinis, Massimiliano; Fini, Stefano; Olmi, Giorgio", "metadata: source of the publication": "FATIGUE & FRACTURE OF ENGINEERING MATERIALS & STRUCTURES", "metadata: year of publication": 2018, "metadata: institution": "Univ Bologna; Univ Kragujevac", "metadata: country and region": "Italy; Serbia", "metadata: funding agency": "European Commission", "metadata: doi": "10.1111/ffe.12737", "fatigue: types of fatigue data": "sn", "fatigue: method of extraction": "color and shape", "materials: name of the material": "15-5 PH", "am: types of am": "L-PBF", "am: am machine": "EOS M280", "am: layer thickness (μm)": 20, "am: direciton of specimen (°)": 45, "am: layer scan rotation (°)": 70, "am: types of feedstock": "powder", "processing: processing sequence and parameters": "HT 482 C, 2 hour; SURF micro shot peen; SURF grind", "testing: types of fatigue tests": "rotating bending fatigue", "testing: fatigue temperature (°c)": 25, "testing: fatigue environment": "air", "testing: load ratio": -1, "testing: frequency (hz)": 60, "testing: load control": "force", "testing: specimens description": "circular cross-section; with drawing; ISO 1143", "testing: critical cross-section size of specimens (mm)": 6, "testing: stress concentration factor of specimens": 1, "rating score: rating score": 0.6285714285714286}}, {"id": "FatigueData-AM2022:1258", "name": "15-5 PH", "material_family": "15", "points": [[794.1747280053198, 182709.1914561195, 0], [737.6119135595926, 297400.56668853265, 0], [765.9557266142483, 369631.6819136264, 0], [736.9907364349804, 2848480.057215427, 0], [704.0972720861821, 3268350.336508861, 0], [705.1735449895501, 8366819.26900627, 0], [676.330909888011, 9945965.24675309, 1], [675.5483959160924, 10027127.362787493, 1], [676.2243395429426, 10059424.24155654, 1]], "conditions": {"material": "15-5 PH", "am_type": "L-PBF", "load_ratio": "-1", "test_type": "rotating bending fatigue", "temperature": "25", "surface_treatment": "", "heat_treatment": ""}, "metadata": {"dataset id": 1258, "metadata: title": "Effects of build orientation and thickness of allowance on the fatigue behaviour of 15-5 PH stainless steel manufactured by DMLS", "metadata: authors": "Bogojevic, Nebojsa; Ciric-Kostic, Snezana; Croccolo, Dario; De Agostinis, Massimiliano; Fini, Stefano; Olmi, Giorgio", "metadata: source of the publication": "FATIGUE & FRACTURE OF ENGINEERING MATERIALS & STRUCTURES", "metadata: year of publication": 2018, "metadata: institution": "Univ Bologna; Univ Kragujevac", "metadata: country and region": "Italy; Serbia", "metadata: funding agency": "European Commission", "metadata: doi": "10.1111/ffe.12737", "fatigue: types of fatigue data": "sn", "fatigue: method of extraction": "color and shape", "materials: name of the material": "15-5 PH", "am: types of am": "L-PBF", "am: am machine": "EOS M280", "am: layer thickness (μm)": 20, "am: direciton of specimen (°)": 0, "am: layer scan rotation (°)": 70, "am: types of feedstock": "powder", "processing: processing sequence and parameters": "HT 482 C, 2 hour; SURF micro shot peen; SURF grind", "testing: types of fatigue tests": "rotating bending fatigue", "testing: fatigue temperature (°c)": 25, "testing: fatigue environment": "air", "testing: load ratio": -1, "testing: frequency (hz)": 60, "testing: load control": "force", "testing: specimens description": "circular cross-section; with drawing; ISO 1143", "testing: critical cross-section size of specimens (mm)": 6, "testing: stress concentration factor of specimens": 1, "rating score: rating score": 0.6285714285714286}}, {"id": "FatigueData-AM2022:1259", "name": "15-5 PH", "material_family": "15", "points": [[793.5059167172789, 260867.24893886122, 0], [764.1426224958033, 506388.8058081755, 0], [644.5137516455641, 6104153.104651825, 0], [617.1114805759152, 6462622.652779179, 0], [705.1735449895501, 7351476.315983997, 0], [617.1114805759152, 9014036.29863011, 0], [586.6881751331616, 9972946.027505158, 1], [586.5032992553994, 10032209.502882037, 1]], "conditions": {"material": "15-5 PH", "am_type": "L-PBF", "load_ratio": "-1", "test_type": "rotating bending fatigue", "temperature": "25", "surface_treatment": "", "heat_treatment": ""}, "metadata": {"dataset id": 1259, "metadata: title": "Effects of build orientation and thickness of allowance on the fatigue behaviour of 15-5 PH stainless steel manufactured by DMLS", "metadata: authors": "Bogojevic, Nebojsa; Ciric-Kostic, Snezana; Croccolo, Dario; De Agostinis, Massimiliano; Fini, Stefano; Olmi, Giorgio", "metadata: source of the publication": "FATIGUE & FRACTURE OF ENGINEERING MATERIALS & STRUCTURES", "metadata: year of publication": 2018, "metadata: institution": "Univ Bologna; Univ Kragujevac", "metadata: country and region": "Italy; Serbia", "metadata: funding agency": "European Commission", "metadata: doi": "10.1111/ffe.12737", "fatigue: types of fatigue data": "sn", "fatigue: method of extraction": "color and shape", "materials: name of the material": "15-5 PH", "am: types of am": "L-PBF", "am: am machine": "EOS M280", "am: layer thickness (μm)": 20, "am: direciton of specimen (°)": 90, "am: layer scan rotation (°)": 70, "am: types of feedstock": "powder", "processing: processing sequence and parameters": "HT 482 C, 2 hour; SURF micro shot peen; SURF grind", "testing: types of fatigue tests": "rotating bending fatigue", "testing: fatigue temperature (°c)": 25, "testing: fatigue environment": "air", "testing: load ratio": -1, "testing: frequency (hz)": 60, "testing: load control": "force", "testing: specimens description": "circular cross-section; with drawing; ISO 1143", "testing: critical cross-section size of specimens (mm)": 6, "testing: stress concentration factor of specimens": 1, "rating score: rating score": 0.6285714285714286}}, {"id": "FatigueData-AM2022:1260", "name": "15-5 PH", "material_family": "15", "points": [[725.7445818017759, 968120.8434934431, 0], [786.5578202772607, 983487.1653980981, 0], [725.247676930343, 1627081.4003153706, 0], [696.1702574974104, 6680722.904351039, 0], [696.0605610404207, 9983057.947165865, 1], [694.9981968518123, 10022047.797215354, 1], [694.1940848534639, 10049234.969862241, 1]], "conditions": {"material": "15-5 PH", "am_type": "L-PBF", "load_ratio": "-1", "test_type": "rotating bending fatigue", "temperature": "25", "surface_treatment": "", "heat_treatment": ""}, "metadata": {"dataset id": 1260, "metadata: title": "Effects of build orientation and thickness of allowance on the fatigue behaviour of 15-5 PH stainless steel manufactured by DMLS", "metadata: authors": "Bogojevic, Nebojsa; Ciric-Kostic, Snezana; Croccolo, Dario; De Agostinis, Massimiliano; Fini, Stefano; Olmi, Giorgio", "metadata: source of the publication": "FATIGUE & FRACTURE OF ENGINEERING MATERIALS & STRUCTURES", "metadata: year of publication": 2018, "metadata: institution": "Univ Bologna; Univ Kragujevac", "metadata: country and region": "Italy; Serbia", "metadata: funding agency": "European Commission", "metadata: doi": "10.1111/ffe.12737", "fatigue: types of fatigue data": "sn", "fatigue: method of extraction": "color and shape", "materials: name of the material": "15-5 PH", "am: types of am": "L-PBF", "am: am machine": "EOS M280", "am: layer thickness (μm)": 20, "am: direciton of specimen (°)": 45, "am: layer scan rotation (°)": 70, "am: types of feedstock": "powder", "processing: processing sequence and parameters": "HT 482 C, 2 hour; SURF micro shot peen; SURF grind", "testing: types of fatigue tests": "rotating bending fatigue", "testing: fatigue temperature (°c)": 25, "testing: fatigue environment": "air", "testing: load ratio": -1, "testing: frequency (hz)": 60, "testing: load control": "force", "testing: specimens description": "circular cross-section; with drawing; ISO 1143", "testing: critical cross-section size of specimens (mm)": 6, "testing: stress concentration factor of specimens": 1, "rating score: rating score": 0.6285714285714286}}, {"id": "FatigueData-AM2022:1261", "name": "IN718", "material_family": "IN718", "points": [[983.5259083685726, 4615.4730925566955, 0], [713.8686131386861, 16161.814957351095, 0], [715.373358113143, 26285.478740128776, 0], [619.0135768218996, 43755.55194047497, 0], [552.2432012641293, 51453.5010415155, 0], [481.62810837560306, 113434.42040149301, 0], [239.54998995513296, 354313.3869724863, 0], [412.97648012976487, 456236.40722257935, 0], [274.45255474452557, 556029.7632845825, 0], [239.31084369040576, 966714.276560642, 0], [275.4280388935275, 1041765.3983773572, 0], [205.32541097673743, 11082166.501849059, 1], [134.8219175622413, 11462274.548202252, 1]], "conditions": {"material": "IN718", "am_type": "L-PBF", "load_ratio": "-1", "test_type": "uniaxial", "temperature": "25", "surface_treatment": "", "heat_treatment": ""}, "metadata": {"dataset id": 1261, "metadata: title": "Fatigue life prediction of additively manufactured material: Effects of surface roughness, defect size, and shape", "metadata: authors": "Doude, H. R.; Khalili, A.; Mahtabi, M. J.; Newman, James C., Jr.; Yadollahi, Aref", "metadata: source of the publication": "FATIGUE & FRACTURE OF ENGINEERING MATERIALS & STRUCTURES", "metadata: year of publication": 2018, "metadata: institution": "Mississippi State Univ; Pure Technol; Univ Toledo", "metadata: country and region": "USA", "metadata: doi": "10.1111/ffe.12799", "fatigue: types of fatigue data": "sn", "fatigue: method of extraction": "color and shape", "materials: name of the material": "IN718", "am: types of am": "L-PBF", "am: am machine": "Concept Laser M1", "am: direciton of specimen (°)": "0, 90", "am: types of feedstock": "powder", "processing: processing sequence and parameters": "HT 1065 C, 1.5 hour; HIP 1165 C, 3.5 hour, 1000 bar; HT 1066 C, 1 hour; HT 760 C, 10 hour; HT 650 C, 10 hour; SURF low-stress grind", "testing: types of fatigue tests": "uniaxial", "testing: fatigue temperature (°c)": 25, "testing: fatigue environment": "air", "testing: load ratio": -1, "testing: fatigue standard": "ASTM E466", "testing: load control": "force", "testing: specimens description": "circular cross-section; with drawing", "testing: critical cross-section size of specimens (mm)": 5, "testing: stress concentration factor of specimens": 1, "static mechanical properties: young's modulus (gpa)": 178, "static mechanical properties: yield strength (mpa)": 1170, "static mechanical properties: ultimate tensile strength (mpa)": 1380, "rating score: rating score": 0.6571428571428571}}, {"id": "FatigueData-AM2022:1262", "name": "IN718", "material_family": "IN718", "points": [[518.1983764240399, 43586.20386376072, 0], [483.224666684623, 46177.70505327133, 0], [414.2062896514086, 63533.77495917673, 0], [413.9656826568264, 111494.07373084014, 0], [414.6291863064614, 129623.11630182315, 0], [415.2137851159533, 144372.59258115472, 0], [345.04382794192895, 170675.8241424503, 0], [345.29129743852184, 195863.40246917703, 0], [317.06596630056623, 229087.1170936136, 0], [345.29129743852184, 229196.85983998678, 0], [345.3571184937581, 1068758.1062158234, 0], [311.82562555552556, 1444344.6871690638, 0], [324.78007918765314, 1741133.9506124572, 0], [324.5326096910604, 2040310.6869634574, 0], [331.7153284671533, 4062546.652397407, 0], [316.970802919708, 4567503.177601479, 0], [290.40343415842915, 9994250.073448025, 1], [310.33005359980604, 10032991.035560898, 1], [276.36944272362433, 10098459.274548607, 1]], "conditions": {"material": "IN718", "am_type": "L-PBF", "load_ratio": "0.1", "test_type": "uniaxial", "temperature": "25", "surface_treatment": "", "heat_treatment": ""}, "metadata": {"dataset id": 1262, "metadata: title": "Fatigue life prediction of additively manufactured material: Effects of surface roughness, defect size, and shape", "metadata: authors": "Doude, H. R.; Khalili, A.; Mahtabi, M. J.; Newman, James C., Jr.; Yadollahi, Aref", "metadata: source of the publication": "FATIGUE & FRACTURE OF ENGINEERING MATERIALS & STRUCTURES", "metadata: year of publication": 2018, "metadata: institution": "Mississippi State Univ; Pure Technol; Univ Toledo", "metadata: country and region": "USA", "metadata: doi": "10.1111/ffe.12799", "fatigue: types of fatigue data": "sn", "fatigue: method of extraction": "color and shape", "materials: name of the material": "IN718", "am: types of am": "L-PBF", "am: am machine": "Concept Laser M1", "am: direciton of specimen (°)": "0, 90", "am: types of feedstock": "powder", "processing: processing sequence and parameters": "HT 1065 C, 1.5 hour; HIP 1165 C, 3.5 hour, 1000 bar; HT 1066 C, 1 hour; HT 760 C, 10 hour; HT 650 C, 10 hour; SURF low-stress grind", "testing: types of fatigue tests": "uniaxial", "testing: fatigue temperature (°c)": 25, "testing: fatigue environment": "air", "testing: load ratio": 0.1, "testing: fatigue standard": "ASTM E466", "testing: load control": "force", "testing: specimens description": "circular cross-section; with drawing", "testing: critical cross-section size of specimens (mm)": 5, "testing: stress concentration factor of specimens": 1, "static mechanical properties: young's modulus (gpa)": 178, "static mechanical properties: yield strength (mpa)": 1170, "static mechanical properties: ultimate tensile strength (mpa)": 1380, "rating score: rating score": 0.6571428571428571}}, {"id": "FatigueData-AM2022:1263", "name": "IN718", "material_family": "IN718", "points": [[413.2046643554996, 58484.77544465141, 0], [311.55268798196954, 84304.108644325, 0], [310.49791192522696, 92211.5336138669, 0], [280.3187691627814, 96891.00015710105, 0], [279.90940627969144, 131009.42608210207, 0], [341.58426005132594, 171840.00560388836, 0], [310.08854904213706, 186453.73188824166, 0], [241.9374682369578, 237290.78377651342, 0], [311.3166376914068, 239698.74301311633, 0], [233.08989689992703, 319039.0175359949, 0], [201.03725231455905, 451160.5905858586, 0], [241.97354128951397, 540585.8514285086, 0], [186.6797504032525, 762900.242089554, 0], [186.0343372295998, 894019.9705690596, 0], [138.33336438561975, 1525606.2780035115, 0], [158.20079687120233, 2087361.6261900766, 0], [137.75068891000288, 2605937.2219764697, 0], [158.3741094637292, 2940907.3687834702, 0], [124.1676646706587, 3790065.7893999857, 0]], "conditions": {"material": "IN718", "am_type": "L-PBF", "load_ratio": "0.1", "test_type": "uniaxial", "temperature": "25", "surface_treatment": "", "heat_treatment": ""}, "metadata": {"dataset id": 1263, "metadata: title": "Fatigue life prediction of additively manufactured material: Effects of surface roughness, defect size, and shape", "metadata: authors": "Doude, H. R.; Khalili, A.; Mahtabi, M. J.; Newman, James C., Jr.; Yadollahi, Aref", "metadata: source of the publication": "FATIGUE & FRACTURE OF ENGINEERING MATERIALS & STRUCTURES", "metadata: year of publication": 2018, "metadata: institution": "Mississippi State Univ; Pure Technol; Univ Toledo", "metadata: country and region": "USA", "metadata: doi": "10.1111/ffe.12799", "fatigue: types of fatigue data": "sn", "fatigue: method of extraction": "color and shape", "materials: name of the material": "IN718", "am: types of am": "L-PBF", "am: am machine": "Concept Laser M1", "am: direciton of specimen (°)": "0, 90", "am: types of feedstock": "powder", "processing: processing sequence and parameters": "HT 1065 C, 1.5 hour; HIP 1165 C, 3.5 hour, 1000 bar; HT 1066 C, 1 hour; HT 760 C, 10 hour; HT 650 C, 10 hour; SURF as-built", "testing: types of fatigue tests": "uniaxial", "testing: fatigue temperature (°c)": 25, "testing: fatigue environment": "air", "testing: load ratio": 0.1, "testing: fatigue standard": "ASTM E466", "testing: load control": "force", "testing: specimens description": "circular cross-section; with drawing", "testing: critical cross-section size of specimens (mm)": 5, "testing: stress concentration factor of specimens": 1, "static mechanical properties: young's modulus (gpa)": 178, "static mechanical properties: yield strength (mpa)": 1170, "static mechanical properties: ultimate tensile strength (mpa)": 1380, "rating score: rating score": 0.6571428571428571}}, {"id": "FatigueData-AM2022:1264", "name": "IN718", "material_family": "IN718", "points": [[186.26264911149798, 61543.83018896038, 0], [155.58477400427375, 160278.66216778618, 0], [124.25590390676946, 314592.77885489346, 0], [108.95764497479911, 538716.3676071725, 0], [93.11518759189869, 763633.1568219126, 0], [83.65044427638223, 1122017.0923929492, 0], [77.7101595293807, 1383690.8428345567, 0], [61.76090560713034, 2465061.748306629, 0]], "conditions": {"material": "IN718", "am_type": "L-PBF", "load_ratio": "0.1", "test_type": "uniaxial", "temperature": "25", "surface_treatment": "", "heat_treatment": ""}, "metadata": {"dataset id": 1264, "metadata: title": "Notched fatigue testing of Inconel 718 prepared by selective laser melting", "metadata: authors": "Bean, Glenn E.; Patel, Dhruv N.; Witkin, David B.", "metadata: source of the publication": "FATIGUE & FRACTURE OF ENGINEERING MATERIALS & STRUCTURES", "metadata: year of publication": 2019, "metadata: institution": "Aerosp Corp", "metadata: country and region": "USA", "metadata: doi": "10.1111/ffe.12880", "fatigue: types of fatigue data": "sn", "fatigue: method of extraction": "color and shape", "materials: name of the material": "IN718", "am: types of am": "L-PBF", "am: am machine": "Concept Laser M2", "am: power (w)": 180, "am: scan speed (mm/s)": 600, "am: hatch space (μm)": 105, "am: layer thickness (μm)": 30, "am: direciton of specimen (°)": 90, "am: types of feedstock": "powder", "processing: processing sequence and parameters": "HIP 1163 C, 3 hour, 1000 bar; HT 954 C, NaN hour; HT 718 C, 8 hour; HT 621 C, 10 hour; SURF as-built", "testing: types of fatigue tests": "uniaxial", "testing: fatigue temperature (°c)": 25, "testing: fatigue environment": "air", "testing: load ratio": 0.1, "testing: frequency (hz)": 40, "testing: fatigue machine": "Instron", "testing: load control": "force", "testing: specimens description": "rectangular cross-section", "testing: critical cross-section size of specimens (mm)": "9.52, 2.36", "testing: stress concentration factor of specimens": 3.1, "static mechanical properties: yield strength (mpa)": 1100, "static mechanical properties: ultimate tensile strength (mpa)": 1380, "static mechanical properties: elongation (%)": 24, "rating score: rating score": 0.8}}, {"id": "FatigueData-AM2022:1265", "name": "IN718", "material_family": "IN718", "points": [[186.66951755432268, 78336.84609544254, 0], [155.99164244709843, 148088.3145257683, 0], [124.8255142449636, 348666.0886260156, 0], [108.95764497479911, 650058.4608597822, 0],
