Repository: yunyunfanfan/S-PA-CBB

# S-PA-CBB

Official research code, processed curve records, evaluation outputs, and manuscript source for:

> **From Physics to Selective Generation: Conditional Brownian Bridges for Sparse S–N Curve Reconstruction and Fatigue Decision-Making**

S-PA-CBB reconstructs a complete probabilistic stress–life (S–N) curve from only two to four observed fatigue tests. The method first fits an interpretable Basquin state, diagnoses whether that state is sufficient, and applies a ControlNet-style conditional Brownian-bridge residual only to curves that benefit from correction.

File: am2022_curves.json (part 78 of 98)
[93.5780287995452, 890250.5284093143, 0], [77.62880228609711, 1959744.9377234157, 0], [62.37816859893888, 3444487.443671597, 0], [71.28162168746857, 9997808.14087085, 1]], "conditions": {"material": "IN718", "am_type": "L-PBF", "load_ratio": "0.1", "test_type": "uniaxial", "temperature": "25", "surface_treatment": "", "heat_treatment": ""}, "metadata": {"dataset id": 1265, "metadata: title": "Notched fatigue testing of Inconel 718 prepared by selective laser melting", "metadata: authors": "Bean, Glenn E.; Patel, Dhruv N.; Witkin, David B.", "metadata: source of the publication": "FATIGUE & FRACTURE OF ENGINEERING MATERIALS & STRUCTURES", "metadata: year of publication": 2019, "metadata: institution": "Aerosp Corp", "metadata: country and region": "USA", "metadata: doi": "10.1111/ffe.12880", "fatigue: types of fatigue data": "sn", "fatigue: method of extraction": "color and shape", "materials: name of the material": "IN718", "am: types of am": "L-PBF", "am: am machine": "Concept Laser M2", "am: power (w)": 180, "am: scan speed (mm/s)": 600, "am: hatch space (μm)": 105, "am: layer thickness (μm)": 30, "am: direciton of specimen (°)": 0, "am: types of feedstock": "powder", "processing: processing sequence and parameters": "HIP 1163 C, 3 hour, 1000 bar; HT 954 C, NaN hour; HT 718 C, 8 hour; HT 621 C, 10 hour; SURF as-built", "testing: types of fatigue tests": "uniaxial", "testing: fatigue temperature (°c)": 25, "testing: fatigue environment": "air", "testing: load ratio": 0.1, "testing: frequency (hz)": 40, "testing: fatigue machine": "Instron", "testing: load control": "force", "testing: specimens description": "rectangular cross-section", "testing: critical cross-section size of specimens (mm)": "9.52, 2.36", "testing: stress concentration factor of specimens": 2.24, "static mechanical properties: yield strength (mpa)": 1100, "static mechanical properties: ultimate tensile strength (mpa)": 1380, "static mechanical properties: elongation (%)": 24, "rating score: rating score": 0.8}}, {"id": "FatigueData-AM2022:1266", "name": "IN718", "material_family": "IN718", "points": [[186.50677565895327, 93782.69106210822, 0], [155.4220321089043, 209325.57517834904, 0], [124.58141510631059, 422395.83567045606, 0], [108.63216118406024, 693897.0517259948, 0], [93.3316294286033, 1284110.8187045464, 0], [77.38467573864182, 1910003.8335368563, 0], [83.56905962429636, 1983137.657594792, 0], [62.086416806671515, 10017602.153006881, 1]], "conditions": {"material": "IN718", "am_type": "L-PBF", "load_ratio": "0.1", "test_type": "uniaxial", "temperature": "25", "surface_treatment": "", "heat_treatment": ""}, "metadata": {"dataset id": 1266, "metadata: title": "Notched fatigue testing of Inconel 718 prepared by selective laser melting", "metadata: authors": "Bean, Glenn E.; Patel, Dhruv N.; Witkin, David B.", "metadata: source of the publication": "FATIGUE & FRACTURE OF ENGINEERING MATERIALS & STRUCTURES", "metadata: year of publication": 2019, "metadata: institution": "Aerosp Corp", "metadata: country and region": "USA", "metadata: doi": "10.1111/ffe.12880", "fatigue: types of fatigue data": "sn", "fatigue: method of extraction": "color and shape", "materials: name of the material": "IN718", "am: types of am": "L-PBF", "am: am machine": "Concept Laser M2", "am: power (w)": 180, "am: scan speed (mm/s)": 600, "am: hatch space (μm)": 105, "am: layer thickness (μm)": 30, "am: direciton of specimen (°)": 90, "am: types of feedstock": "powder", "processing: processing sequence and parameters": "HIP 1163 C, 3 hour, 1000 bar; HT 954 C, NaN hour; HT 718 C, 8 hour; HT 621 C, 10 hour; SURF as-built", "testing: types of fatigue tests": "uniaxial", "testing: fatigue temperature (°c)": 25, "testing: fatigue environment": "air", "testing: load ratio": 0.1, "testing: frequency (hz)": 40, "testing: fatigue machine": "Instron", "testing: load control": "force", "testing: specimens description": "rectangular cross-section", "testing: critical cross-section size of specimens (mm)": "9.52, 2.36", "testing: stress concentration factor of specimens": 2.24, "static mechanical properties: yield strength (mpa)": 1100, "static mechanical properties: ultimate tensile strength (mpa)": 1380, "static mechanical properties: elongation (%)": 24, "rating score: rating score": 0.8}}, {"id": "FatigueData-AM2022:1267", "name": "IN718", "material_family": "IN718", "points": [[186.913644101778, 60219.46354700606, 0], [155.82890055172902, 133352.40377700143, 0], [124.8255142449636, 301199.1635007042, 0], [109.28312876553801, 526082.1307723626, 0], [93.49664414745934, 911629.9212802848, 0], [78.03567072892184, 1576610.159621823, 0], [71.60713288700977, 1730178.6648040419, 0], [62.3305433541268, 3094548.9847367452, 0]], "conditions": {"material": "IN718", "am_type": "L-PBF", "load_ratio": "0.1", "test_type": "uniaxial", "temperature": "25", "surface_treatment": "", "heat_treatment": ""}, "metadata": {"dataset id": 1267, "metadata: title": "Notched fatigue testing of Inconel 718 prepared by selective laser melting", "metadata: authors": "Bean, Glenn E.; Patel, Dhruv N.; Witkin, David B.", "metadata: source of the publication": "FATIGUE & FRACTURE OF ENGINEERING MATERIALS & STRUCTURES", "metadata: year of publication": 2019, "metadata: institution": "Aerosp Corp", "metadata: country and region": "USA", "metadata: doi": "10.1111/ffe.12880", "fatigue: types of fatigue data": "sn", "fatigue: method of extraction": "color and shape", "materials: name of the material": "IN718", "am: types of am": "L-PBF", "am: am machine": "Concept Laser M2", "am: power (w)": 180, "am: scan speed (mm/s)": 600, "am: hatch space (μm)": 105, "am: layer thickness (μm)": 30, "am: direciton of specimen (°)": 0, "am: types of feedstock": "powder", "processing: processing sequence and parameters": "HIP 1163 C, 3 hour, 1000 bar; HT 954 C, NaN hour; HT 718 C, 8 hour; HT 621 C, 10 hour; SURF as-built", "testing: types of fatigue tests": "uniaxial", "testing: fatigue temperature (°c)": 25, "testing: fatigue environment": "air", "testing: load ratio": 0.1, "testing: frequency (hz)": 40, "testing: fatigue machine": "Instron", "testing: load control": "force", "testing: specimens description": "rectangular cross-section", "testing: critical cross-section size of specimens (mm)": "9.52, 2.36", "testing: stress concentration factor of specimens": 3.1, "static mechanical properties: yield strength (mpa)": 1100, "static mechanical properties: ultimate tensile strength (mpa)": 1380, "static mechanical properties: elongation (%)": 24, "rating score: rating score": 0.8}}, {"id": "FatigueData-AM2022:1268", "name": "IN718", "material_family": "IN718", "points": [[185.9607261829524, 77583.86509068303, 0], [155.5434782608696, 147441.9381042906, 0], [124.19425699781857, 348034.2004570262, 0], [109.00298505636988, 652468.5460294881, 0], [93.62182788650622, 895032.6518045912, 0], [77.86071721269695, 1970263.8943051756, 0], [62.335651464801934, 3457989.728733968, 0], [71.56550488267311, 10021081.914389929, 1]], "conditions": {"material": "IN718", "am_type": "L-PBF", "load_ratio": "0.1", "test_type": "uniaxial", "temperature": "25", "surface_treatment": "", "heat_treatment": ""}, "metadata": {"dataset id": 1268, "metadata: title": "Notched fatigue testing of Inconel 718 prepared by selective laser melting", "metadata: authors": "Bean, Glenn E.; Patel, Dhruv N.; Witkin, David B.", "metadata: source of the publication": "FATIGUE & FRACTURE OF ENGINEERING MATERIALS & STRUCTURES", "metadata: year of publication": 2019, "metadata: institution": "Aerosp Corp", "metadata: country and region": "USA", "metadata: doi": "10.1111/ffe.12880", "fatigue: types of fatigue data": "sn", "fatigue: method of extraction": "color and shape", "materials: name of the material": "IN718", "am: types of am": "L-PBF", "am: am machine": "Concept Laser M2", "am: power (w)": 180, "am: scan speed (mm/s)": 600, "am: hatch space (μm)": 105, "am: layer thickness (μm)": 30, "am: direciton of specimen (°)": 0, "am: types of feedstock": "powder", "processing: processing sequence and parameters": "HIP 1163 C, 3 hour, 1000 bar; HT 954 C, NaN hour; HT 718 C, 8 hour; HT 621 C, 10 hour; SURF as-built", "testing: types of fatigue tests": "uniaxial", "testing: fatigue temperature (°c)": 25, "testing: fatigue environment": "air", "testing: load ratio": 0.1, "testing: frequency (hz)": 40, "testing: fatigue machine": "Instron", "testing: load control": "force", "testing: specimens description": "rectangular cross-section", "testing: critical cross-section size of specimens (mm)": "11.3, 2.36", "testing: stress concentration factor of specimens": 2, "static mechanical properties: yield strength (mpa)": 1100, "static mechanical properties: ultimate tensile strength (mpa)": 1380, "static mechanical properties: elongation (%)": 24, "rating score: rating score": 0.8}}, {"id": "FatigueData-AM2022:1269", "name": "IN718", "material_family": "IN718", "points": [[186.04728631784207, 93186.28836475316, 0], [155.41128539683186, 207937.84585622704, 0], [124.19425699781857, 422091.22554935556, 0], [108.91084870848708, 686963.9918839408, 0], [93.31102240525166, 1279777.9361297716, 0], [77.45216285091028, 1915859.5393248687, 0], [83.50571772237059, 1970263.8943051756, 0]], "conditions": {"material": "IN718", "am_type": "L-PBF", "load_ratio": "0.1", "test_type": "uniaxial", "temperature": "25", "surface_treatment": "", "heat_treatment": ""}, "metadata": {"dataset id": 1269, "metadata: title": "Notched fatigue testing of Inconel 718 prepared by selective laser melting", "metadata: authors": "Bean, Glenn E.; Patel, Dhruv N.; Witkin, David B.", "metadata: source of the publication": "FATIGUE & FRACTURE OF ENGINEERING MATERIALS & STRUCTURES", "metadata: year of publication": 2019, "metadata: institution": "Aerosp Corp", "metadata: country and region": "USA", "metadata: doi": "10.1111/ffe.12880", "fatigue: types of fatigue data": "sn", "fatigue: method of extraction": "color and shape", "materials: name of the material": "IN718", "am: types of am": "L-PBF", "am: am machine": "Concept Laser M2", "am: power (w)": 180, "am: scan speed (mm/s)": 600, "am: hatch space (μm)": 105, "am: layer thickness (μm)": 30, "am: direciton of specimen (°)": 90, "am: types of feedstock": "powder", "processing: processing sequence and parameters": "HIP 1163 C, 3 hour, 1000 bar; HT 954 C, NaN hour; HT 718 C, 8 hour; HT 621 C, 10 hour; SURF as-built", "testing: types of fatigue tests": "uniaxial", "testing: fatigue temperature (°c)": 25, "testing: fatigue environment": "air", "testing: load ratio": 0.1, "testing: frequency (hz)": 40, "testing: fatigue machine": "Instron", "testing: load control": "force", "testing: specimens description": "rectangular cross-section", "testing: critical cross-section size of specimens (mm)": "11.3, 2.36", "testing: stress concentration factor of specimens": 2, "static mechanical properties: yield strength (mpa)": 1100, "static mechanical properties: ultimate tensile strength (mpa)": 1380, "static mechanical properties: elongation (%)": 24, "rating score: rating score": 0.8}}, {"id": "FatigueData-AM2022:1270", "name": "IN718", "material_family": "IN718", "points": [[186.82408780281153, 136294.89975670513, 0], [155.5468445167835, 324434.100024412, 0], [140.12686592122716, 640649.9044335403, 0], [132.42879120634103, 776819.4209865436, 0], [108.97085874182001, 1860003.0415312846, 0], [124.87160120845921, 5762503.543197221, 0], [116.8875765041638, 9963857.448002368, 1]], "conditions": {"material": "IN718", "am_type": "L-PBF", "load_ratio": "0.1", "test_type": "uniaxial", "temperature": "25", "surface_treatment": "", "heat_treatment": ""}, "metadata": {"dataset id": 1270, "metadata: title": "Notched fatigue testing of Inconel 718 prepared by selective laser melting", "metadata: authors": "Bean, Glenn E.; Patel, Dhruv N.; Witkin, David B.", "metadata: source of the publication": "FATIGUE & FRACTURE OF ENGINEERING MATERIALS & STRUCTURES", "metadata: year of publication": 2019, "metadata: institution": "Aerosp Corp", "metadata: country and region": "USA", "metadata: doi": "10.1111/ffe.12880", "fatigue: types of fatigue data": "sn", "fatigue: method of extraction": "color and shape", "materials: name of the material": "IN718", "am: types of am": "L-PBF", "am: am machine": "Concept Laser M2", "am: power (w)": 180, "am: scan speed (mm/s)": 600, "am: hatch space (μm)": 105, "am: layer thickness (μm)": 30, "am: direciton of specimen (°)": 0, "am: types of feedstock": "powder", "processing: processing sequence and parameters": "HIP 1163 C, 3 hour, 1000 bar; HT 954 C, NaN hour; HT 718 C, 8 hour; HT 621 C, 10 hour; SURF machine", "testing: types of fatigue tests": "uniaxial", "testing: fatigue temperature (°c)": 25, "testing: fatigue environment": "air", "testing: load ratio": 0.1, "testing: frequency (hz)": 40, "testing: fatigue machine": "Instron", "testing: load control": "force", "testing: specimens description": "rectangular cross-section", "testing: critical cross-section size of specimens (mm)": "9.52, 2.36", "testing: stress concentration factor of specimens": 3.1, "static mechanical properties: yield strength (mpa)": 1100, "static mechanical properties: ultimate tensile strength (mpa)": 1380, "static mechanical properties: elongation (%)": 24, "rating score: rating score": 0.8}}, {"id": "FatigueData-AM2022:1271", "name": "IN718", "material_family": "IN718", "points": [[186.60544475535386, 124450.913619317, 0], [155.5468445167835, 285636.3869353891, 0], [140.02945898039036, 721902.6353435576, 0], [124.48824427821317, 1015291.3686056507, 0], [108.84962263519913, 1405953.9822799051, 0], [116.66893345670614, 3506008.4692937653, 0], [101.15154792031302, 9943037.843109583, 1]], "conditions": {"material": "IN718", "am_type": "L-PBF", "load_ratio": "0.1", "test_type": "uniaxial", "temperature": "25", "surface_treatment": "", "heat_treatment": ""}, "metadata": {"dataset id": 1271, "metadata: title": "Notched fatigue testing of Inconel 718 prepared by selective laser melting", "metadata: authors": "Bean, Glenn E.; Patel, Dhruv N.; Witkin, David B.", "metadata: source of the publication": "FATIGUE & FRACTURE OF ENGINEERING MATERIALS & STRUCTURES", "metadata: year of publication": 2019, "metadata: institution": "Aerosp Corp", "metadata: country and region": "USA", "metadata: doi": "10.1111/ffe.12880", "fatigue: types of fatigue data": "sn", "fatigue: method of extraction": "color and shape", "materials: name of the material": "IN718", "am: types of am": "L-PBF", "am: am machine": "Concept Laser M2", "am: power (w)": 180, "am: scan speed (mm/s)": 600, "am: hatch space (μm)": 105, "am: layer thickness (μm)": 30, "am: direciton of specimen (°)": 90, "am: types of feedstock": "powder", "processing: processing sequence and parameters": "HIP 1163 C, 3 hour, 1000 bar; HT 954 C, NaN hour; HT 718 C, 8 hour; HT 621 C, 10 hour; SURF machine", "testing: types of fatigue tests": "uniaxial", "testing: fatigue temperature (°c)": 25, "testing: fatigue environment": "air", "testing: load ratio": 0.1, "testing: frequency (hz)": 40, "testing: fatigue machine": "Instron", "testing: load control": "force", "testing: specimens description": "rectangular cross-section", "testing: critical cross-section size of specimens (mm)": "9.52, 2.36", "testing: stress concentration factor of specimens": 3.1, "static mechanical properties: yield strength (mpa)": 1100, "static mechanical properties: ultimate tensile strength (mpa)": 1380, "static mechanical properties: elongation (%)": 24, "rating score: rating score": 0.8}}, {"id": "FatigueData-AM2022:1272", "name": "18Ni300", "material_family": "18Ni300", "points": [[695.512835001895, 3783749.543159916, 0], [662.269443805698, 4910711.93727643, 0], [609.0713758488403, 9243927.30057368, 0]], "conditions": {"material": "18Ni300", "am_type": "L-PBF", "load_ratio": "-1", "test_type": "rotating bending fatigue", "temperature": "25", "surface_treatment": "", "heat_treatment": ""}, "metadata": {"dataset id": 1272, "metadata: title": "Sensitivity of direct metal laser sintering Maraging steel fatigue strength to build orientation and allowance for machining", "metadata: authors": "Bogojevic, Nebojsa; Ciric-Kostic, Snezana; Croccolo, Dario; De Agostinis, Massimiliano; Fini, Stefano; Moraca, Slobodan; Olmi, Giorgio; Robusto, Francesco", "metadata: source of the publication": "FATIGUE & FRACTURE OF ENGINEERING MATERIALS & STRUCTURES", "metadata: year of publication": 2019, "metadata: institution": "Univ Bologna; Univ Kragujevac; Univ Novi Sad", "metadata: country and region": "Italy; Serbia", "metadata: funding agency": "European Commission", "metadata: doi": "10.1111/ffe.12917", "fatigue: types of fatigue data": "sn", "fatigue: method of extraction": "color and shape", "materials: name of the material": "18Ni300", "am: types of am": "L-PBF", "am: am machine": "EOS M280", "am: layer thickness (μm)": 40, "am: direciton of specimen (°)": 0, "am: layer scan rotation (°)": 70, "am: types of feedstock": "powder", "processing: processing sequence and parameters": "SURF machine", "testing: types of fatigue tests": "rotating bending fatigue", "testing: fatigue temperature (°c)": 25, "testing: fatigue environment": "air", "testing: load ratio": -1, "testing: frequency (hz)": 60, "testing: load control": "force", "testing: specimens description": "circular cross-section; with drawing; ISO 1143", "testing: critical cross-section size of specimens (mm)": 6, "testing: stress concentration factor of specimens": 1, "rating score: rating score": 0.6}}, {"id": "FatigueData-AM2022:1273", "name": "18Ni300", "material_family": "18Ni300", "points": [[694.7292607056542, 2274437.7086433284, 0], [662.269443805698, 3353381.0720260413, 0], [592.5284391235585, 6110412.684533915, 0], [521.9992147106159, 10000000.0, 1], [592.1605222832391, 10014104.692054484, 1], [557.7805411838566, 10014104.692054484, 1]], "conditions": {"material": "18Ni300", "am_type": "L-PBF", "load_ratio": "-1", "test_type": "rotating bending fatigue", "temperature": "25", "surface_treatment": "", "heat_treatment": ""}, "metadata": {"dataset id": 1273, "metadata: title": "Sensitivity of direct metal laser sintering Maraging steel fatigue strength to build orientation and allowance for machining", "metadata: authors": "Bogojevic, Nebojsa; Ciric-Kostic, Snezana; Croccolo, Dario; De Agostinis, Massimiliano; Fini, Stefano; Moraca, Slobodan; Olmi, Giorgio; Robusto, Francesco", "metadata: source of the publication": "FATIGUE & FRACTURE OF ENGINEERING MATERIALS & STRUCTURES", "metadata: year of publication": 2019, "metadata: institution": "Univ Bologna; Univ Kragujevac; Univ Novi Sad", "metadata: country and region": "Italy; Serbia", "metadata: funding agency": "European Commission", "metadata: doi": "10.1111/ffe.12917", "fatigue: types of fatigue data": "sn", "fatigue: method of extraction": "color and shape", "materials: name of the material": "18Ni300", "am: types of am": "L-PBF", "am: am machine": "EOS M280", "am: layer thickness (μm)": 40, "am: direciton of specimen (°)": 90, "am: layer scan rotation (°)": 70, "am: types of feedstock": "powder", "processing: processing sequence and parameters": "SURF machine", "testing: types of fatigue tests": "rotating bending fatigue", "testing: fatigue temperature (°c)": 25, "testing: fatigue environment": "air", "testing: load ratio": -1, "testing: frequency (hz)": 60, "testing: load control": "force", "testing: specimens description": "circular cross-section; with drawing; ISO 1143", "testing: critical cross-section size of specimens (mm)": 6, "testing: stress concentration factor of specimens": 1, "rating score: rating score": 0.6}}, {"id": "FatigueData-AM2022:1274", "name": "18Ni300", "material_family": "18Ni300", "points": [[697.6761762678237, 3597109.206298078, 0], [662.269443805698, 4305609.303198043, 0], [576.5011121577489, 8996369.339526318, 0]], "conditions": {"material": "18Ni300", "am_type": "L-PBF", "load_ratio": "-1", "test_type": "rotating bending fatigue", "temperature": "25", "surface_treatment": "", "heat_treatment": ""}, "metadata": {"dataset id": 1274, "metadata: title": "Sensitivity of direct metal laser sintering Maraging steel fatigue strength to build orientation and allowance for machining", "metadata: authors": "Bogojevic, Nebojsa; Ciric-Kostic, Snezana; Croccolo, Dario; De Agostinis, Massimiliano; Fini, Stefano; Moraca, Slobodan; Olmi, Giorgio; Robusto, Francesco", "metadata: source of the publication": "FATIGUE & FRACTURE OF ENGINEERING MATERIALS & STRUCTURES", "metadata: year of publication": 2019, "metadata: institution": "Univ Bologna; Univ Kragujevac; Univ Novi Sad", "metadata: country and region": "Italy; Serbia", "metadata: funding agency": "European Commission", "metadata: doi": "10.1111/ffe.12917", "fatigue: types of fatigue data": "sn", "fatigue: method of extraction": "color and shape", "materials: name of the material": "18Ni300", "am: types of am": "L-PBF", "am: am machine": "EOS M280", "am: layer thickness (μm)": 40, "am: direciton of specimen (°)": 45, "am: layer scan rotation (°)": 70, "am: types of feedstock": "powder", "processing: processing sequence and parameters": "SURF machine", "testing: types of fatigue tests": "rotating bending fatigue", "testing: fatigue temperature (°c)": 25, "testing: fatigue environment": "air", "testing: load ratio": -1, "testing: frequency (hz)": 60, "testing: load control": "force", "testing: specimens description": "circular cross-section; with drawing; ISO 1143", "testing: critical cross-section size of specimens (mm)": 6, "testing: stress concentration factor of specimens": 1, "rating score: rating score": 0.6}}, {"id": "FatigueData-AM2022:1275", "name": "18Ni300", "material_family": "18Ni300", "points": [[874.0852550916401, 241629.77329522686, 0], [873.6429670680766, 442547.5473668077, 0], [814.5579415471385, 1262360.6034416307, 0], [816.4903155282748, 1591808.473322323, 0], [699.3312718988583, 5511232.696364691, 0], [574.4227026522614, 6574743.85082308, 0], [637.0158791618394, 7498746.59755832, 0], [609.0713758488403, 7982273.524103588, 0], [607.5882269201669, 8223392.901324866, 0], [637.4116652040951, 8473059.929621581, 0], [577.0027505914647, 9990289.243008416, 1]], "conditions": {"material": "18Ni300", "am_type": "L-PBF", "load_ratio": "-1", "test_type": "rotating bending fatigue", "temperature": "25", "surface_treatment": "", "heat_treatment": ""}, "metadata": {"dataset id": 1275, "metadata: title": "Sensitivity of direct metal laser sintering Maraging steel fatigue strength to build orientation and allowance for machining", "metadata: authors": "Bogojevic, Nebojsa; Ciric-Kostic, Snezana; Croccolo, Dario; De Agostinis, Massimiliano; Fini, Stefano; Moraca, Slobodan; Olmi, Giorgio; Robusto, Francesco", "metadata: source of the publication": "FATIGUE & FRACTURE OF ENGINEERING MATERIALS & STRUCTURES", "metadata: year of publication": 2019, "metadata: institution": "Univ Bologna; Univ Kragujevac; Univ Novi Sad", "metadata: country and region": "Italy; Serbia", "metadata: funding agency": "European Commission", "metadata: doi": "10.1111/ffe.12917", "fatigue: types of fatigue data": "sn", "fatigue: method of extraction": "color and shape", "materials: name of the material": "18Ni300", "am: types of am": "L-PBF", "am: am machine": "EOS M280", "am: layer thickness (μm)": 40, "am: direciton of specimen (°)": 90, "am: layer scan rotation (°)": 70, "am: types of feedstock": "powder", "processing: processing sequence and parameters": "SURF machine", "testing: types of fatigue tests": "rotating bending fatigue", "testing: fatigue temperature (°c)": 25, "testing: fatigue environment": "air", "testing: load ratio": -1, "testing: frequency (hz)": 60, "testing: load control": "force", "testing: specimens description": "circular cross-section; with drawing; ISO 1143", "testing: critical cross-section size of specimens (mm)": 6, "testing: stress concentration factor of specimens": 1, "rating score: rating score": 0.6}}, {"id": "FatigueData-AM2022:1276", "name": "18Ni300", "material_family": "18Ni300", "points": [[816.5813806508601, 501624.9762188018, 0], [755.3490379762467, 1799936.9499493977, 0], [696.31475036866, 3476248.7096839547, 0], [634.7491687015804, 4562855.503601024, 0], [665.7756158857934, 6110251.194734939, 0], [634.8054587587204, 8182413.322818284, 0], [608.3499635265346, 9373552.499939732, 0], [576.6959555706544, 9593332.163765125, 0], [608.3499635265346, 10002002.53635563, 1], [546.8677082684331, 10002002.53635563, 1]], "conditions": {"material": "18Ni300", "am_type": "L-PBF", "load_ratio": "-1", "test_type": "rotating bending fatigue", "temperature": "25", "surface_treatment": "", "heat_treatment": ""}, "metadata": {"dataset id": 1276, "metadata: title": "Sensitivity of direct metal laser sintering Maraging steel fatigue strength to build orientation and allowance for machining", "metadata: authors": "Bogojevic, Nebojsa; Ciric-Kostic, Snezana; Croccolo, Dario; De Agostinis, Massimiliano; Fini, Stefano; Moraca, Slobodan; Olmi, Giorgio; Robusto, Francesco", "metadata: source of the publication": "FATIGUE & FRACTURE OF ENGINEERING MATERIALS & STRUCTURES", "metadata: year of publication": 2019, "metadata: institution": "Univ Bologna; Univ Kragujevac; Univ Novi Sad", "metadata: country and region": "Italy; Serbia", "metadata: funding agency": "European Commission", "metadata: doi": "10.1111/ffe.12917", "fatigue: types of fatigue data": "sn", "fatigue: method of extraction": "color and shape", "materials: name of the material": "18Ni300", "am: types of am": "L-PBF", "am: am machine": "EOS M280", "am: layer thickness (μm)": 40, "am: direciton of specimen (°)": 45, "am: layer scan rotation (°)": 70, "am: types of feedstock": "powder", "processing: processing sequence and parameters": "SURF machine", "testing: types of fatigue tests": "rotating bending fatigue", "testing: fatigue temperature (°c)": 25, "testing: fatigue environment": "air", "testing: load ratio": -1, "testing: frequency (hz)": 60, "testing: load control": "force", "testing: specimens description": "circular cross-section; with drawing; ISO 1143", "testing: critical cross-section size of specimens (mm)": 6, "testing: stress concentration factor of specimens": 1, "rating score: rating score": 0.6}}, {"id": "FatigueData-AM2022:1277", "name": "18Ni300", "material_family": "18Ni300", "points": [[754.4711216191004, 555194.8899221439, 0], [637.0158791618394, 5624587.5557705285, 0], [577.2177096046883, 9330711.496231366, 0], [546.9041577912575, 9420768.400560698, 0]], "conditions": {"material": "18Ni300", "am_type": "L-PBF", "load_ratio": "-1", "test_type": "rotating bending fatigue", "temperature": "25", "surface_treatment": "", "heat_treatment": ""}, "metadata": {"dataset id": 1277, "metadata: title": "Sensitivity of direct metal laser sintering Maraging steel fatigue strength to build orientation and allowance for machining", "metadata: authors": "Bogojevic, Nebojsa; Ciric-Kostic, Snezana; Croccolo, Dario; De Agostinis, Massimiliano; Fini, Stefano; Moraca, Slobodan; Olmi, Giorgio; Robusto, Francesco", "metadata: source of the publication": "FATIGUE & FRACTURE OF ENGINEERING MATERIALS & STRUCTURES", "metadata: year of publication": 2019, "metadata: institution": "Univ Bologna; Univ Kragujevac; Univ Novi Sad", "metadata: country and region": "Italy; Serbia", "metadata: funding agency": "European Commission", "metadata: doi": "10.1111/ffe.12917", "fatigue: types of fatigue data": "sn", "fatigue: method of extraction": "color and shape", "materials: name of the material": "18Ni300", "am: types of am": "L-PBF", "am: am machine": "EOS M280", "am: layer thickness (μm)": 40, "am: direciton of specimen (°)": 0, "am: layer scan rotation (°)": 70, "am: types of feedstock": "powder", "processing: processing sequence and parameters": "SURF machine", "testing: types of fatigue tests": "rotating bending fatigue", "testing: fatigue temperature (°c)": 25, "testing: fatigue environment": "air", "testing: load ratio": -1, "testing: frequency (hz)": 60, "testing: load control": "force", "testing: specimens description": "circular cross-section; with drawing; ISO 1143", "testing: critical cross-section size of specimens (mm)": 6, "testing: stress concentration factor of specimens": 1, "rating score: rating score": 0.6}}, {"id": "FatigueData-AM2022:1278", "name": "18Ni300", "material_family": "18Ni300", "points": [[752.1252099117442, 1667460.3407873833, 0], [693.3221526665275, 2707224.86771609, 0], [606.3704377005125, 2721816.793717613, 0], [574.5793168432494, 4258999.675103631, 0], [636.1029084412255, 4833057.542443178, 0], [545.7431213307859, 8297679.316898826, 0], [546.7733464952692, 8671255.140757991, 0], [517.4558020055001, 10025186.744219748, 1]], "conditions": {"material": "18Ni300", "am_type": "L-PBF", "load_ratio": "-1", "test_type": "rotating bending fatigue", "temperature": "25", "surface_treatment": "", "heat_treatment": ""}, "metadata": {"dataset id": 1278, "metadata: title": "Sensitivity of direct metal laser sintering Maraging steel fatigue strength to build orientation and allowance for machining", "metadata: authors": "Bogojevic, Nebojsa; Ciric-Kostic, Snezana; Croccolo, Dario; De Agostinis, Massimiliano; Fini, Stefano; Moraca, Slobodan; Olmi, Giorgio; Robusto, Francesco", "metadata: source of the publication": "FATIGUE & FRACTURE OF ENGINEERING MATERIALS & STRUCTURES", "metadata: year of publication": 2019, "metadata: institution": "Univ Bologna; Univ Kragujevac; Univ Novi Sad", "metadata: country and region": "Italy; Serbia", "metadata: funding agency": "European Commission", "metadata: doi": "10.1111/ffe.12917", "fatigue: types of fatigue data": "sn", "fatigue: method of extraction": "color and shape", "materials: name of the material": "18Ni300", "am: types of am": "L-PBF", "am: am machine": "EOS M280", "am: layer thickness (μm)": 40, "am: direciton of specimen (°)": 90, "am: layer scan rotation (°)": 70, "am: types of feedstock": "powder", "processing: processing sequence and parameters": "SURF machine", "testing: types of fatigue tests": "rotating bending fatigue", "testing: fatigue temperature (°c)": 25, "testing: fatigue environment": "air", "testing: load ratio": -1, "testing: frequency (hz)": 60, "testing: load control": "force", "testing: specimens description": "circular cross-section; with drawing; ISO 1143", "testing: critical cross-section size of specimens (mm)": 6, "testing: stress concentration factor of specimens": 1, "rating score: rating score": 0.6}}, {"id": "FatigueData-AM2022:1279", "name": "18Ni300", "material_family": "18Ni300", "points": [[754.8532037058433, 2168113.0385397747, 0], [692.886428543396, 3666775.7724509686, 0], [608.1873112471367, 5173423.009461389, 0], [635.7994288759934, 7007095.117199102, 0], [575.9387531933583, 9088075.984301616, 0], [579.7596603174457, 9419343.216463778, 0], [546.086313855854, 9971440.737706447, 1]], "conditions": {"material": "18Ni300", "am_type": "L-PBF", "load_ratio": "-1", "test_type": "rotating bending fatigue", "temperature": "25", "surface_treatment": "", "heat_treatment": ""}, "metadata": {"dataset id": 1279, "metadata: title": "Sensitivity of direct metal laser sintering Maraging steel fatigue strength to build orientation and allowance for machining", "metadata: authors": "Bogojevic, Nebojsa; Ciric-Kostic, Snezana; Croccolo, Dario; De Agostinis, Massimiliano; Fini, Stefano; Moraca, Slobodan; Olmi, Giorgio; Robusto, Francesco", "metadata: source of the publication": "FATIGUE & FRACTURE OF ENGINEERING MATERIALS & STRUCTURES", "metadata: year of publication": 2019, "metadata: institution": "Univ Bologna; Univ Kragujevac; Univ Novi Sad", "metadata: country and region": "Italy; Serbia", "metadata: funding agency": "European Commission", "metadata: doi": "10.1111/ffe.12917", "fatigue: types of fatigue data": "sn", "fatigue: method of extraction": "color and shape", "materials: name of the material": "18Ni300", "am: types of am": "L-PBF", "am: am machine": "EOS M280", "am: layer thickness (μm)": 40, "am: direciton of specimen (°)": 90, "am: layer scan rotation (°)": 70, "am: types of feedstock": "powder", "processing: processing sequence and parameters": "SURF machine", "testing: types of fatigue tests": "rotating bending fatigue", "testing: fatigue temperature (°c)": 25, "testing: fatigue environment": "air", "testing: load ratio": -1, "testing: frequency (hz)": 60, "testing: load control": "force", "testing: specimens description": "circular cross-section; with drawing; ISO 1143", "testing: critical cross-section size of specimens (mm)": 6, "testing: stress concentration factor of specimens": 1, "rating score: rating score": 0.6}}, {"id": "FatigueData-AM2022:1280", "name": "18Ni300", "material_family": "18Ni300", "points": [[814.5015651503104, 1173428.5685663994, 0], [752.9574164638125, 2644937.632405336, 0], [693.7581507963417, 3491194.882478703, 0], [607.0413704715256, 5605626.736723883, 0], [636.1029084412255, 5690578.576736402, 0], [608.4776110058567, 7391139.597586297, 0], [574.5793168432494, 9996555.550442727, 1]], "conditions": {"material": "18Ni300", "am_type": "L-PBF", "load_ratio": "-1", "test_type": "rotating bending fatigue", "temperature": "25", "surface_treatment": "", "heat_treatment": ""}, "metadata": {"dataset id": 1280, "metadata: title": "Sensitivity of direct metal laser sintering Maraging steel fatigue strength to build orientation and allowance for machining", "metadata: authors": "Bogojevic, Nebojsa; Ciric-Kostic, Snezana; Croccolo, Dario; De Agostinis, Massimiliano; Fini, Stefano; Moraca, Slobodan; Olmi, Giorgio; Robusto, Francesco", "metadata: source of the publication": "FATIGUE & FRACTURE OF ENGINEERING MATERIALS & STRUCTURES", "metadata: year of publication": 2019, "metadata: institution": "Univ Bologna; Univ Kragujevac; Univ Novi Sad", "metadata: country and region": "Italy; Serbia", "metadata: funding agency": "European Commission", "metadata: doi": "10.1111/ffe.12917", "fatigue: types of fatigue data": "sn", "fatigue: method of extraction": "color and shape", "materials: name of the material": "18Ni300", "am: types of am": "L-PBF", "am: am machine": "EOS M280", "am: layer thickness (μm)": 40, "am: direciton of specimen (°)": 90, "am: layer scan rotation (°)": 70, "am: types of feedstock": "powder", "processing: processing sequence and parameters": "SURF machine", "testing: types of fatigue tests": "rotating bending fatigue", "testing: fatigue temperature (°c)": 25, "testing: fatigue environment": "air", "testing: load ratio": -1, "testing: frequency (hz)": 60, "testing: load control": "force", "testing: specimens description": "circular cross-section; with drawing; ISO 1143", "testing: critical cross-section size of specimens (mm)": 6, "testing: stress concentration factor of specimens": 1, "rating score: rating score": 0.6}}, {"id": "FatigueData-AM2022:1281", "name": "Ti-6Al-4V", "material_family": "Ti", "points": [[750.2381014641397, 45583.12233090414, 0], [550.5558351842626, 107747.96534348295, 0], [749.8688269233689, 135857.7087361514, 0], [650.2065934065934, 186830.32463144217, 0], [650.3969683242011, 270146.79999740113, 0], [551.5017029329027, 651145.6395164272, 0], [552.6270214297175, 1103141.3980251527, 0], [451.096133060103, 20214403.532707095, 1]], "conditions": {"material": "Ti-6Al-4V", "am_type": "L-PBF", "load_ratio": "-1", "test_type": "uniaxial", "temperature": "25", "surface_treatment": "", "heat_treatment": ""}, "metadata": {"dataset id": 1281, "metadata: title": "Fatigue behaviour of additive manufactured materials: An overview of some recent experimental studies on Ti-6Al-4V considering various processing and loading direction effects", "metadata: authors": "Fatemi, Ali; Molaei, Reza; Nam Phan; Pegues, Jonathan W.; Sanaei, Niloofar; Shamsaei, Nima; Simsiriwong, Jutima; Torries, Brian", "metadata: source of the publication": "FATIGUE & FRACTURE OF ENGINEERING MATERIALS & STRUCTURES", "metadata: year of publication": 2019, "metadata: institution": "Auburn Univ; US Navy; Univ Memphis; Univ Toledo", "metadata: country and region": "USA", "metadata: funding agency": "National Science Foundation (NSF); Naval Air Systems Command (NAVAIR), US Navy", "metadata: doi": "10.1111/ffe.13000", "fatigue: types of fatigue data": "sn", "fatigue: method of extraction": "color and shape", "materials: name of the material": "Ti-6Al-4V", "am: types of am": "L-PBF", "am: am machine": "EOS M290", "am: direciton of specimen (°)": 45, "am: types of feedstock": "powder", "processing: processing sequence and parameters": "SURF machine; SURF polish", "testing: types of fatigue tests": "uniaxial", "testing: fatigue temperature (°c)": 25, "testing: fatigue environment": "air", "testing: load ratio": -1, "testing: fatigue machine": "MTS", "testing: load control": "force", "testing: specimens description": "circular cross-section; with drawing", "testing: critical cross-section size of specimens (mm)": 3.25, "testing: stress concentration factor of specimens": 1, "rating score: rating score": 0.5428571428571428}}, {"id": "FatigueData-AM2022:1282", "name": "Ti-6Al-4V", "material_family": "Ti", "points": [[749.1076923076923, 25443.108821833222, 0], [749.0207527626189, 28908.29457729622, 0], [649.4838291313945, 43574.91305864826, 0], [649.4838291313945, 78233.7943348505, 0], [450.0405562703744, 79899.0806244407, 0], [450.0405562703744, 99302.32472436165, 0], [549.7757561870699, 107331.7994327803, 0], [649.172173783877, 168866.17438411334, 0], [549.7264507234954, 197202.04378999153, 0], [450.1985884096006, 952436.5955571826, 0], [451.86060337739303, 1711868.786463213, 0], [450.3282201528887, 11684553.392567055, 0]], "conditions": {"material": "Ti-6Al-4V", "am_type": "L-PBF", "load_ratio": "-1", "test_type": "uniaxial", "temperature": "25", "surface_treatment": "", "heat_treatment": ""}, "metadata": {"dataset id": 1282, "metadata: title": "Fatigue behaviour of additive manufactured materials: An overview of some recent experimental studies on Ti-6Al-4V considering various processing and loading direction effects", "metadata: authors": "Fatemi, Ali; Molaei, Reza; Nam Phan; Pegues, Jonathan W.; Sanaei, Niloofar; Shamsaei, Nima; Simsiriwong, Jutima; Torries, Brian", "metadata: source of the publication": "FATIGUE & FRACTURE OF ENGINEERING MATERIALS & STRUCTURES", "metadata: year of publication": 2019, "metadata: institution": "Auburn Univ; US Navy; Univ Memphis; Univ Toledo", "metadata: country and region": "USA", "metadata: funding agency": "National Science Foundation (NSF); Naval Air Systems Command (NAVAIR), US Navy", "metadata: doi": "10.1111/ffe.13000", "fatigue: types of fatigue data": "sn", "fatigue: method of extraction": "color and shape", "materials: name of the material": "Ti-6Al-4V", "am: types of am": "L-PBF", "am: am machine": "EOS M290", "am: direciton of specimen (°)": 45, "am: types of feedstock": "powder", "processing: processing sequence and parameters": "SURF machine; SURF polish", "testing: types of fatigue tests": "uniaxial", "testing: fatigue temperature (°c)": 25, "testing: fatigue environment": "air", "testing: load ratio": -1, "testing: fatigue machine": "MTS", "testing: load control": "force", "testing: specimens description": "circular cross-section; with drawing", "testing: critical cross-section size of specimens (mm)": 4.9, "testing: stress concentration factor of specimens": 1, "rating score: rating score": 0.5428571428571428}}, {"id": "FatigueData-AM2022:1283", "name": "Ti-6Al-4V", "material_family": "Ti", "points": [[749.0373626373627, 34446.81897960147, 0], [550.5494505494505, 68647.19671234707, 0], [550.4206063219311, 79358.79498014816, 0], [650.8923076923077, 88363.30065886573, 0], [550.5494505494505, 122691.87104285242, 0], [650.189827306865, 128279.26063002218, 0], [450.89230769230767, 894587.4618941065, 0]], "conditions": {"material": "Ti-6Al-4V", "am_type": "L-PBF", "load_ratio": "-1",
