Repository: yunyunfanfan/S-PA-CBB

# S-PA-CBB

Official research code, processed curve records, evaluation outputs, and manuscript source for:

> **From Physics to Selective Generation: Conditional Brownian Bridges for Sparse S–N Curve Reconstruction and Fatigue Decision-Making**

S-PA-CBB reconstructs a complete probabilistic stress–life (S–N) curve from only two to four observed fatigue tests. The method first fits an interpretable Basquin state, diagnoses whether that state is sufficient, and applies a ControlNet-style conditional Brownian-bridge residual only to curves that benefit from correction.

File: am2022_curves.json (part 79 of 98)
"test_type": "uniaxial", "temperature": "25", "surface_treatment": "", "heat_treatment": ""}, "metadata": {"dataset id": 1283, "metadata: title": "Fatigue behaviour of additive manufactured materials: An overview of some recent experimental studies on Ti-6Al-4V considering various processing and loading direction effects", "metadata: authors": "Fatemi, Ali; Molaei, Reza; Nam Phan; Pegues, Jonathan W.; Sanaei, Niloofar; Shamsaei, Nima; Simsiriwong, Jutima; Torries, Brian", "metadata: source of the publication": "FATIGUE & FRACTURE OF ENGINEERING MATERIALS & STRUCTURES", "metadata: year of publication": 2019, "metadata: institution": "Auburn Univ; US Navy; Univ Memphis; Univ Toledo", "metadata: country and region": "USA", "metadata: funding agency": "National Science Foundation (NSF); Naval Air Systems Command (NAVAIR), US Navy", "metadata: doi": "10.1111/ffe.13000", "fatigue: types of fatigue data": "sn", "fatigue: method of extraction": "color and shape", "materials: name of the material": "Ti-6Al-4V", "am: types of am": "L-PBF", "am: am machine": "EOS M290", "am: direciton of specimen (°)": 45, "am: types of feedstock": "powder", "processing: processing sequence and parameters": "SURF machine; SURF polish", "testing: types of fatigue tests": "uniaxial", "testing: fatigue temperature (°c)": 25, "testing: fatigue environment": "air", "testing: load ratio": -1, "testing: fatigue machine": "MTS", "testing: load control": "force", "testing: specimens description": "circular cross-section; with drawing", "testing: critical cross-section size of specimens (mm)": 7.3, "testing: stress concentration factor of specimens": 1, "rating score: rating score": 0.5428571428571428}}, {"id": "FatigueData-AM2022:1284", "name": "316L", "material_family": "316L", "points": [[380.1958400397468, 20809.637950436405, 0], [380.1490381579832, 34690.44086586371, 0], [380.1390704005217, 53695.834392107216, 0], [320.05568281208764, 199591.16518402143, 0], [319.78180237342343, 3009216.912235452, 1]], "conditions": {"material": "316L", "am_type": "L-PBF", "load_ratio": "-1", "test_type": "uniaxial", "temperature": "25", "surface_treatment": "", "heat_treatment": ""}, "metadata": {"dataset id": 1284, "metadata: title": "Investigation of the anisotropic cyclic damage behavior of selective laser melted AISI 316L stainless steel", "metadata: authors": "Kleinhorst, Jan; Stern, Felix; Tenkamp, Jochen; Walther, Frank", "metadata: source of the publication": "FATIGUE & FRACTURE OF ENGINEERING MATERIALS & STRUCTURES", "metadata: year of publication": 2019, "metadata: institution": "Tech Univ Dortmund", "metadata: country and region": "Germany", "metadata: doi": "10.1111/ffe.13029", "fatigue: types of fatigue data": "sn", "fatigue: method of extraction": "color and shape", "materials: name of the material": "316L", "am: types of am": "L-PBF", "am: am machine": "Concept Laser M2", "am: direciton of specimen (°)": 0, "am: types of feedstock": "powder", "processing: processing sequence and parameters": "SURF machine; SURF polish", "testing: types of fatigue tests": "uniaxial", "testing: fatigue temperature (°c)": 25, "testing: fatigue environment": "air", "testing: load ratio": -1, "testing: frequency (hz)": 10, "testing: fatigue machine": "Schenck PSB100", "testing: load control": "force", "testing: specimens description": "circular cross-section; with drawing", "testing: critical cross-section size of specimens (mm)": 5, "testing: stress concentration factor of specimens": 1, "rating score: rating score": 0.5714285714285714}}, {"id": "FatigueData-AM2022:1285", "name": "316L", "material_family": "316L", "points": [[379.9219596010827, 544458.5064161716, 0], [319.8385720126486, 1625116.3158055483, 0], [319.8385720126486, 3002237.9092927678, 1], [379.9219596010827, 3009216.912235452, 1]], "conditions": {"material": "316L", "am_type": "L-PBF", "load_ratio": "-1", "test_type": "uniaxial", "temperature": "25", "surface_treatment": "", "heat_treatment": ""}, "metadata": {"dataset id": 1285, "metadata: title": "Investigation of the anisotropic cyclic damage behavior of selective laser melted AISI 316L stainless steel", "metadata: authors": "Kleinhorst, Jan; Stern, Felix; Tenkamp, Jochen; Walther, Frank", "metadata: source of the publication": "FATIGUE & FRACTURE OF ENGINEERING MATERIALS & STRUCTURES", "metadata: year of publication": 2019, "metadata: institution": "Tech Univ Dortmund", "metadata: country and region": "Germany", "metadata: doi": "10.1111/ffe.13029", "fatigue: types of fatigue data": "sn", "fatigue: method of extraction": "color and shape", "materials: name of the material": "316L", "am: types of am": "L-PBF", "am: am machine": "Concept Laser M2", "am: direciton of specimen (°)": 45, "am: types of feedstock": "powder", "processing: processing sequence and parameters": "SURF machine; SURF polish", "testing: types of fatigue tests": "uniaxial", "testing: fatigue temperature (°c)": 25, "testing: fatigue environment": "air", "testing: load ratio": -1, "testing: frequency (hz)": 10, "testing: fatigue machine": "Schenck PSB100", "testing: load control": "force", "testing: specimens description": "circular cross-section; with drawing", "testing: critical cross-section size of specimens (mm)": 5, "testing: stress concentration factor of specimens": 1, "rating score: rating score": 0.5714285714285714}}, {"id": "FatigueData-AM2022:1286", "name": "316L", "material_family": "316L", "points": [[380.5264901176361, 641354.9331746132, 0], [380.5264901176361, 784632.8563327201, 0], [380.4229185966474, 1216826.3348924206, 0], [320.32956325075173, 1411424.4531507967, 0], [320.4331347717404, 3009216.912235452, 1]], "conditions": {"material": "316L", "am_type": "L-PBF", "load_ratio": "-1", "test_type": "uniaxial", "temperature": "25", "surface_treatment": "", "heat_treatment": ""}, "metadata": {"dataset id": 1286, "metadata: title": "Investigation of the anisotropic cyclic damage behavior of selective laser melted AISI 316L stainless steel", "metadata: authors": "Kleinhorst, Jan; Stern, Felix; Tenkamp, Jochen; Walther, Frank", "metadata: source of the publication": "FATIGUE & FRACTURE OF ENGINEERING MATERIALS & STRUCTURES", "metadata: year of publication": 2019, "metadata: institution": "Tech Univ Dortmund", "metadata: country and region": "Germany", "metadata: doi": "10.1111/ffe.13029", "fatigue: types of fatigue data": "sn", "fatigue: method of extraction": "color and shape", "materials: name of the material": "316L", "am: types of am": "L-PBF", "am: am machine": "Concept Laser M2", "am: direciton of specimen (°)": 90, "am: types of feedstock": "powder", "processing: processing sequence and parameters": "SURF machine; SURF polish", "testing: types of fatigue tests": "uniaxial", "testing: fatigue temperature (°c)": 25, "testing: fatigue environment": "air", "testing: load ratio": -1, "testing: frequency (hz)": 10, "testing: fatigue machine": "Schenck PSB100", "testing: load control": "force", "testing: specimens description": "circular cross-section; with drawing", "testing: critical cross-section size of specimens (mm)": 5, "testing: stress concentration factor of specimens": 1, "rating score: rating score": 0.5714285714285714}}, {"id": "FatigueData-AM2022:1287", "name": "316L", "material_family": "316L", "points": [[150.7393463562441, 18716.435948866085, 0], [134.93678156098255, 29013.398148258093, 0], [150.78002758993935, 31622.38885927704, 0], [135.24203004172145, 38388.36223663326, 0], [123.70915852912682, 57802.143565349, 0], [123.78058951467214, 81278.12151996295, 0], [123.75378573909143, 132446.68604565546, 0], [112.54863746266788, 188658.53794995433, 0], [112.56506873702713, 199960.03627632797, 0], [89.95962058347136, 367763.4180042688, 0], [89.82664504152862, 520254.9442372687, 0], [80.98040985521979, 911930.6667146224, 0], [80.97972163502314, 1439116.2551981034, 0], [71.9954939325173, 1987515.6858307275, 1]], "conditions": {"material": "316L", "am_type": "L-PBF", "load_ratio": "0.1", "test_type": "uniaxial", "temperature": "25", "surface_treatment": "", "heat_treatment": ""}, "metadata": {"dataset id": 1287, "metadata: title": "Fatigue of additively manufactured 316L stainless steel: The influence of porosity and surface roughness", "metadata: authors": "Berto, Filippo; Chan, Kang Cheung; Guan, Shuai; Razavi, Seyed Mohammed Javad; Solberg, Klas; Welo, Torgeir", "metadata: source of the publication": "FATIGUE & FRACTURE OF ENGINEERING MATERIALS & STRUCTURES", "metadata: year of publication": 2019, "metadata: institution": "Hong Kong Polytech Univ; Norwegian Univ Sci & Technol", "metadata: country and region": "Norway; Peoples R China", "metadata: funding agency": "Hong Kong Polytechnic University; Norwegian University of Science and Technology", "metadata: doi": "10.1111/ffe.13077", "fatigue: types of fatigue data": "sn", "fatigue: method of extraction": "color and shape", "materials: name of the material": "316L", "am: types of am": "L-PBF", "am: power (w)": 320, "am: scan speed (mm/s)": 2400, "am: hatch space (μm)": 100, "am: layer thickness (μm)": 50, "am: direciton of specimen (°)": 90, "am: types of feedstock": "powder", "processing: processing sequence and parameters": "SURF as-built", "testing: types of fatigue tests": "uniaxial", "testing: fatigue temperature (°c)": 25, "testing: fatigue environment": "air", "testing: load ratio": 0.1, "testing: frequency (hz)": 10, "testing: fatigue machine": "MTS", "testing: load control": "force", "testing: specimens description": "circular cross-section; with drawing; ASTM E466", "testing: critical cross-section size of specimens (mm)": 4.5, "testing: stress concentration factor of specimens": 1, "static mechanical properties: ultimate tensile strength (mpa)": 437, "rating score: rating score": 0.6857142857142857}}, {"id": "FatigueData-AM2022:1288", "name": "17-4 PH", "material_family": "17", "points": [[643.2552967206088, 124.24379378318969, 0], [571.8460176166286, 784.2651220609056, 0], [640.9910951053399, 944.3511402677151, 0], [430.5337948624522, 3875.3567517706138, 0], [511.55251679830246, 6449.466771037621, 0], [385.7024393614816, 62620.413023144414, 0], [400.0296918560369, 89486.15027528584, 0], [320.4254649520444, 183153.30509939915, 0], [200.81099172514791, 240752.67002109878, 0], [358.31507977194696, 331024.1864156611, 0], [179.05933786391978, 2947758.971237031, 1]], "conditions": {"material": "17-4 PH", "am_type": "L-PBF", "load_ratio": "-1", "test_type": "uniaxial", "temperature": "25", "surface_treatment": "", "heat_treatment": ""}, "metadata": {"dataset id": 1288, "metadata: title": "Fatigue-life prediction of additively manufactured material: Effects of heat treatment and build orientation", "metadata: authors": "Bian, Linkan; Doude, Haley; Elwany, Alaa; Mahmoudi, Mohamad; Newman, James C., Jr.; Yadollahi, Aref", "metadata: source of the publication": "FATIGUE & FRACTURE OF ENGINEERING MATERIALS & STRUCTURES", "metadata: year of publication": 2020, "metadata: institution": "Mississippi State Univ; Texas A&M Univ", "metadata: country and region": "USA", "metadata: funding agency": "Mississippi State University", "metadata: doi": "10.1111/ffe.13200", "fatigue: types of fatigue data": "sn", "fatigue: method of extraction": "color and shape", "materials: name of the material": "17-4 PH", "am: types of am": "L-PBF", "am: am machine": "3D Systems ProX DMP 100", "am: direciton of specimen (°)": 90, "am: am environment": "Ar", "am: types of feedstock": "powder", "processing: processing sequence and parameters": "NHT; SURF machine; SURF polish", "testing: types of fatigue tests": "uniaxial", "testing: fatigue temperature (°c)": 25, "testing: fatigue environment": "air", "testing: load ratio": -1, "testing: fatigue machine": "servo-hydraulic", "testing: load control": "strain", "testing: specimens description": "circular cross-section; with drawing; ASTM E606", "testing: critical cross-section size of specimens (mm)": 4, "testing: stress concentration factor of specimens": 1, "static mechanical properties: young's modulus (gpa)": 187, "static mechanical properties: yield strength (mpa)": 580, "static mechanical properties: ultimate tensile strength (mpa)": 940, "static mechanical properties: elongation (%)": 5.8, "rating score: rating score": 0.7142857142857143}}, {"id": "FatigueData-AM2022:1289", "name": "17-4 PH", "material_family": "17", "points": [[761.8331839778166, 407.6129030965135, 0], [678.2234389946235, 1845.4551764064536, 0], [616.6932026944274, 2887.157855175624, 0], [550.8899551153073, 10029.394105276873, 0], [509.12139503688803, 11676.091196139037, 0], [298.25620389000676, 37496.405658903335, 0], [375.4561265900488, 47829.947703114776, 0], [347.89444632396146, 50604.74867104777, 0], [288.7653791602071, 101772.98464726936, 0], [245.9509767089625, 166893.29210674175, 0], [241.91817572099265, 313874.5180711438, 0], [192.33779652082245, 413102.275439748, 0]], "conditions": {"material": "17-4 PH", "am_type": "L-PBF", "load_ratio": "-1", "test_type": "uniaxial", "temperature": "25", "surface_treatment": "", "heat_treatment": ""}, "metadata": {"dataset id": 1289, "metadata: title": "Fatigue-life prediction of additively manufactured material: Effects of heat treatment and build orientation", "metadata: authors": "Bian, Linkan; Doude, Haley; Elwany, Alaa; Mahmoudi, Mohamad; Newman, James C., Jr.; Yadollahi, Aref", "metadata: source of the publication": "FATIGUE & FRACTURE OF ENGINEERING MATERIALS & STRUCTURES", "metadata: year of publication": 2020, "metadata: institution": "Mississippi State Univ; Texas A&M Univ", "metadata: country and region": "USA", "metadata: funding agency": "Mississippi State University", "metadata: doi": "10.1111/ffe.13200", "fatigue: types of fatigue data": "sn", "fatigue: method of extraction": "color and shape", "materials: name of the material": "17-4 PH", "am: types of am": "L-PBF", "am: am machine": "3D Systems ProX DMP 100", "am: direciton of specimen (°)": 90, "am: am environment": "Ar", "am: types of feedstock": "powder", "processing: processing sequence and parameters": "HT 1040 C, 0.5 hour; HT 482 C, 1 hour; SURF machine; SURF polish", "testing: types of fatigue tests": "uniaxial", "testing: fatigue temperature (°c)": 25, "testing: fatigue environment": "air", "testing: load ratio": -1, "testing: fatigue machine": "servo-hydraulic", "testing: load control": "strain", "testing: specimens description": "circular cross-section; with drawing; ASTM E606", "testing: critical cross-section size of specimens (mm)": 4, "testing: stress concentration factor of specimens": 1, "static mechanical properties: young's modulus (gpa)": 187, "static mechanical properties: yield strength (mpa)": 1020, "static mechanical properties: ultimate tensile strength (mpa)": 1150, "static mechanical properties: elongation (%)": 2.8, "rating score: rating score": 0.7142857142857143}}, {"id": "FatigueData-AM2022:1290", "name": "17-4 PH", "material_family": "17", "points": [[752.8527992354025, 464.7407756268134, 0], [655.5783138890355, 1680.1989115985766, 0], [608.7599641028348, 2373.455098805806, 0], [553.0322149243428, 9305.692610093722, 0], [465.55177562206916, 14661.189268400198, 0], [416.24344916668826, 94526.2052000477, 0], [284.14801600373085, 117696.21935778503, 0], [365.8433100038121, 286348.85686525446, 0], [314.4843131545173, 557523.9707916101, 0], [293.80651178628136, 2624973.9951977874, 1]], "conditions": {"material": "17-4 PH", "am_type": "L-PBF", "load_ratio": "-1", "test_type": "uniaxial", "temperature": "25", "surface_treatment": "", "heat_treatment": ""}, "metadata": {"dataset id": 1290, "metadata: title": "Fatigue-life prediction of additively manufactured material: Effects of heat treatment and build orientation", "metadata: authors": "Bian, Linkan; Doude, Haley; Elwany, Alaa; Mahmoudi, Mohamad; Newman, James C., Jr.; Yadollahi, Aref", "metadata: source of the publication": "FATIGUE & FRACTURE OF ENGINEERING MATERIALS & STRUCTURES", "metadata: year of publication": 2020, "metadata: institution": "Mississippi State Univ; Texas A&M Univ", "metadata: country and region": "USA", "metadata: funding agency": "Mississippi State University", "metadata: doi": "10.1111/ffe.13200", "fatigue: types of fatigue data": "sn", "fatigue: method of extraction": "color and shape", "materials: name of the material": "17-4 PH", "am: types of am": "L-PBF", "am: am machine": "3D Systems ProX DMP 100", "am: direciton of specimen (°)": 0, "am: am environment": "Ar", "am: types of feedstock": "powder", "processing: processing sequence and parameters": "NHT; SURF machine; SURF polish", "testing: types of fatigue tests": "uniaxial", "testing: fatigue temperature (°c)": 25, "testing: fatigue environment": "air", "testing: load ratio": -1, "testing: fatigue machine": "servo-hydraulic", "testing: load control": "strain", "testing: specimens description": "circular cross-section; with drawing; ASTM E606", "testing: critical cross-section size of specimens (mm)": 4, "testing: stress concentration factor of specimens": 1, "static mechanical properties: young's modulus (gpa)": 187, "static mechanical properties: yield strength (mpa)": 650, "static mechanical properties: ultimate tensile strength (mpa)": 1060, "static mechanical properties: elongation (%)": 14.5, "rating score: rating score": 0.7142857142857143}}, {"id": "FatigueData-AM2022:1291", "name": "17-4 PH", "material_family": "17", "points": [[798.2798105298555, 965.0637093820455, 0], [532.4750448146406, 4199.013435959963, 0], [533.0936228118549, 5649.643796636078, 0], [585.7712377639247, 14207.23789125281, 0], [488.47577214401826, 15366.353055337237, 0], [709.4534526087486, 25594.28991859198, 0], [516.7642167007351, 47178.61352080425, 0], [366.37847120697893, 98166.66888026337, 0], [340.95929214457624, 111238.08923192196, 0], [420.73168484543413, 147813.7198079985, 0], [245.13108822161433, 593252.1236220977, 0]], "conditions": {"material": "17-4 PH", "am_type": "L-PBF", "load_ratio": "-1", "test_type": "uniaxial", "temperature": "25", "surface_treatment": "", "heat_treatment": ""}, "metadata": {"dataset id": 1291, "metadata: title": "Fatigue-life prediction of additively manufactured material: Effects of heat treatment and build orientation", "metadata: authors": "Bian, Linkan; Doude, Haley; Elwany, Alaa; Mahmoudi, Mohamad; Newman, James C., Jr.; Yadollahi, Aref", "metadata: source of the publication": "FATIGUE & FRACTURE OF ENGINEERING MATERIALS & STRUCTURES", "metadata: year of publication": 2020, "metadata: institution": "Mississippi State Univ; Texas A&M Univ", "metadata: country and region": "USA", "metadata: funding agency": "Mississippi State University", "metadata: doi": "10.1111/ffe.13200", "fatigue: types of fatigue data": "sn", "fatigue: method of extraction": "color and shape", "materials: name of the material": "17-4 PH", "am: types of am": "L-PBF", "am: am machine": "3D Systems ProX DMP 100", "am: direciton of specimen (°)": 0, "am: am environment": "Ar", "am: types of feedstock": "powder", "processing: processing sequence and parameters": "HT 1040 C, 0.5 hour; HT 482 C, 1 hour; SURF machine; SURF polish", "testing: types of fatigue tests": "uniaxial", "testing: fatigue temperature (°c)": 25, "testing: fatigue environment": "air", "testing: load ratio": -1, "testing: fatigue machine": "servo-hydraulic", "testing: load control": "strain", "testing: specimens description": "circular cross-section; with drawing; ASTM E606", "testing: critical cross-section size of specimens (mm)": 4, "testing: stress concentration factor of specimens": 1, "static mechanical properties: young's modulus (gpa)": 187, "static mechanical properties: yield strength (mpa)": 1250, "static mechanical properties: ultimate tensile strength (mpa)": 1410, "static mechanical properties: elongation (%)": 11, "rating score: rating score": 0.7142857142857143}}, {"id": "FatigueData-AM2022:1292", "name": "Ti-6Al-4V", "material_family": "Ti", "points": [[1001.1703371471947, 978.2706137911073, 0], [1001.5825198842704, 1146.8813548350522, 0], [1001.5825198842704, 1336.9804283964834, 0], [1002.0094607327717, 1871.1167604206378, 0], [952.4849282617853, 4743.082230778084, 0], [895.1137213217055, 8785.159527435208, 0], [546.6700435534772, 59112.26781716729, 0], [525.9632288103542, 70419.04052607618, 0], [503.8649631774071, 70516.11836198592, 0], [505.6096080521912, 101336.10165578096, 0], [505.6096080521912, 109488.02435522997, 0], [483.95426863699845, 194972.48873206152, 0], [432.39034139645645, 224824.70058567644, 0], [402.00772852071907, 365045.6834628918, 0], [411.6583696344284, 440362.7045489396, 0], [431.29246723875224, 1157509.3101988428, 0], [432.97031005683874, 1345657.266935061, 0], [421.45086950945057, 2580948.6374275475, 0], [420.82279868860314, 11738736.767398262, 0], [400.7414589715419, 14435791.716093171, 1]], "conditions": {"material": "Ti-6Al-4V", "am_type": "E-PBF", "load_ratio": "0.1", "test_type": "uniaxial", "temperature": "25", "surface_treatment": "", "heat_treatment": ""}, "metadata": {"dataset id": 1292, "metadata: title": "Influence of hot isostatic pressing and surface finish on the mechanical behaviour of Ti6Al4V processed by electron beam melting", "metadata: authors": "Borrelli, Rosario; Franchitti, Stefania; Pirozzi, Carmine", "metadata: source of the publication": "FATIGUE & FRACTURE OF ENGINEERING MATERIALS & STRUCTURES", "metadata: year of publication": 2020, "metadata: institution": "Italian Aerosp Res Ctr", "metadata: country and region": "Italy", "metadata: doi": "10.1111/ffe.13295", "fatigue: types of fatigue data": "sn", "fatigue: method of extraction": "color and shape", "materials: name of the material": "Ti-6Al-4V", "am: types of am": "E-PBF", "am: am machine": "Arcam A2X", "am: layer thickness (μm)": 50, "am: direciton of specimen (°)": 90, "am: types of feedstock": "powder", "am: size of feedstock (μm)": "45, 106", "processing: processing sequence and parameters": "HIP 920 C, 2 hour, 1000 bar; SURF machine", "testing: types of fatigue tests": "uniaxial", "testing: fatigue temperature (°c)": 25, "testing: fatigue environment": "air", "testing: load ratio": 0.1, "testing: frequency (hz)": 87, "testing: fatigue machine": "Zwick/Roell Amsler 100", "testing: fatigue standard": "ASTM E466", "testing: load control": "force", "testing: specimens description": "circular cross-section; with drawing; ASTM E466", "testing: critical cross-section size of specimens (mm)": 12.8, "testing: stress concentration factor of specimens": 1, "static mechanical properties: young's modulus (gpa)": 109.9, "static mechanical properties: yield strength (mpa)": 860, "static mechanical properties: ultimate tensile strength (mpa)": 929, "static mechanical properties: elongation (%)": 11.9, "rating score: rating score": 0.7567567567567568}}, {"id": "FatigueData-AM2022:1293", "name": "Ti-6Al-4V", "material_family": "Ti", "points": [[1042.7550352603635, 1150.4856339354646, 0], [1041.5016475130724, 1225.2981465560079, 0], [1042.7550352603635, 1580.473492412299, 0], [1033.2642239807456, 2307.860630820829, 0], [945.1926423713476, 6273.853320998196, 0], [905.1290118027407, 7317.009898891865, 0], [897.9701839320213, 10663.794680048872, 0], [897.9701839320213, 11791.56994940641, 0], [609.0555680089016, 19454.833998195514, 0], [854.7792535351891, 23164.23234893728, 0], [566.15608022964, 93350.03042022226, 0], [566.4966460508124, 108659.95355467297, 0], [565.8157191494483, 129769.36019601958, 0], [565.8157191494483, 159318.65791494888, 0], [508.8203548453756, 875581.7921245171, 0], [500.2015171166943, 934518.3418757817, 0], [498.6691149170654, 1037375.8836717474, 0], [500.2015171166943, 1184029.6934239094, 0], [483.22807352746054, 1726525.8750300445, 0], [376.3241567954568, 8965289.425103873, 0], [376.6074424485464, 9804025.335658455, 0], [365.22987814059655, 10255451.019343136, 0]], "conditions": {"material": "Ti-6Al-4V", "am_type": "E-PBF", "load_ratio": "0.1", "test_type": "uniaxial", "temperature": "25", "surface_treatment": "", "heat_treatment": ""}, "metadata": {"dataset id": 1293, "metadata: title": "Influence of hot isostatic pressing and surface finish on the mechanical behaviour of Ti6Al4V processed by electron beam melting", "metadata: authors": "Borrelli, Rosario; Franchitti, Stefania; Pirozzi, Carmine", "metadata: source of the publication": "FATIGUE & FRACTURE OF ENGINEERING MATERIALS & STRUCTURES", "metadata: year of publication": 2020, "metadata: institution": "Italian Aerosp Res Ctr", "metadata: country and region": "Italy", "metadata: doi": "10.1111/ffe.13295", "fatigue: types of fatigue data": "sn", "fatigue: method of extraction": "color and shape", "materials: name of the material": "Ti-6Al-4V", "am: types of am": "E-PBF", "am: am machine": "Arcam A2X", "am: layer thickness (μm)": 50, "am: direciton of specimen (°)": 90, "am: types of feedstock": "powder", "am: size of feedstock (μm)": "45, 106", "processing: processing sequence and parameters": "NHT; SURF machine", "testing: types of fatigue tests": "uniaxial", "testing: fatigue temperature (°c)": 25, "testing: fatigue environment": "air", "testing: load ratio": 0.1, "testing: frequency (hz)": 87, "testing: fatigue machine": "Zwick/Roell Amsler 100", "testing: fatigue standard": "ASTM E466", "testing: load control": "force", "testing: specimens description": "circular cross-section; with drawing; ASTM E466", "testing: critical cross-section size of specimens (mm)": 12.8, "testing: stress concentration factor of specimens": 1, "static mechanical properties: young's modulus (gpa)": 115.3, "static mechanical properties: yield strength (mpa)": 958, "static mechanical properties: ultimate tensile strength (mpa)": 1020, "static mechanical properties: elongation (%)": 13.8, "rating score: rating score": 0.7567567567567568}}, {"id": "FatigueData-AM2022:1294", "name": "Ti-6Al-4V", "material_family": "Ti", "points": [[527.8440697273074, 894.5566352942484, 0], [529.0994758792201, 1001.1596856001064, 0], [476.09134755486826, 3061.209512265732, 0], [423.44630262520343, 4097.4686842385, 0], [475.798479011997, 4753.703461409509, 0], [422.79521846097987, 11387.19900652779, 0], [370.5017510401914, 14059.132179272428, 0], [316.8016257182363, 16772.396710398334, 0], [317.0226181768117, 24143.22005404365, 0], [264.15595341339923, 54049.531500668236, 0], [264.2853322144252, 80519.39329302813, 0], [211.26413512419816, 117866.25219956522, 0], [142.091117264543, 183263.82737068672, 0], [158.22328525314697, 613821.3897843715, 0], [158.4281729608834, 650123.4725591211, 0], [131.5589768603884, 2039982.7421117616, 0], [152.64506302562938, 5562084.353225563, 0], [131.95456436604428, 9948380.113563143, 1], [147.49228977943352, 9959979.464876628, 1], [105.11975126918085, 9965856.51665309, 1], [126.3278226651633, 10038846.436402643, 1]], "conditions": {"material": "Ti-6Al-4V", "am_type": "E-PBF", "load_ratio": "0.1", "test_type": "uniaxial", "temperature": "25", "surface_treatment": "", "heat_treatment": ""}, "metadata": {"dataset id": 1294, "metadata: title": "Influence of hot isostatic pressing and surface finish on the mechanical behaviour of Ti6Al4V processed by electron beam melting", "metadata: authors": "Borrelli, Rosario; Franchitti, Stefania; Pirozzi, Carmine", "metadata: source of the publication": "FATIGUE & FRACTURE OF ENGINEERING MATERIALS & STRUCTURES", "metadata: year of publication": 2020, "metadata: institution": "Italian Aerosp Res Ctr", "metadata: country and region": "Italy", "metadata: doi": "10.1111/ffe.13295", "fatigue: types of fatigue data": "sn", "fatigue: method of extraction": "color and shape", "materials: name of the material": "Ti-6Al-4V", "am: types of am": "E-PBF", "am: am machine": "Arcam A2X", "am: layer thickness (μm)": 50, "am: direciton of specimen (°)": 90, "am: types of feedstock": "powder", "am: size of feedstock (μm)": "45, 106", "processing: processing sequence and parameters": "NHT; SURF as-built", "testing: types of fatigue tests": "uniaxial", "testing: fatigue temperature (°c)": 25, "testing: fatigue environment": "air", "testing: load ratio": 0.1, "testing: frequency (hz)": 87, "testing: fatigue machine": "Zwick/Roell Amsler 100", "testing: fatigue standard": "ASTM E466", "testing: load control": "force", "testing: specimens description": "circular cross-section; with drawing; ASTM E466", "testing: critical cross-section size of specimens (mm)": 12.8, "testing: stress concentration factor of specimens": 1, "static mechanical properties: young's modulus (gpa)": 104.8, "static mechanical properties: yield strength (mpa)": 857, "static mechanical properties: ultimate tensile strength (mpa)": 919, "static mechanical properties: elongation (%)": 7.4, "rating score: rating score": 0.7567567567567568}}, {"id": "FatigueData-AM2022:1295", "name": "IN718", "material_family": "IN718", "points": [[472.78090409985623, 29510.50935162523, 0], [399.04007733323056, 49396.61298902589, 0], [348.7569387856968, 86042.10476498597, 0], [400.41712216671925, 88123.45463968557, 0], [350.2459362924078, 152097.86857997923, 0], [299.9062442877766, 204714.25561217323, 0], [298.8748589614127, 353329.3386404144, 0], [249.5090389497018, 899849.1632203542, 0], [213.21363069244657, 2070807.680358044, 1], [250.37006808564868, 2235721.1602758737, 0], [199.52478851778332, 2986764.3616708745, 1]], "conditions": {"material": "IN718", "am_type": "L-PBF", "load_ratio": "0", "test_type": "uniaxial", "temperature": "25", "surface_treatment": "", "heat_treatment": ""}, "metadata": {"dataset id": 1295, "metadata: title": "Fatigue assessment of as-built and heat-treated Inconel 718 specimens produced by additive manufacturing including notch effects", "metadata: authors": "Berto, Filippo; Solberg, Klas; Wan, Di", "metadata: source of the publication": "FATIGUE & FRACTURE OF ENGINEERING MATERIALS & STRUCTURES", "metadata: year of publication": 2020, "metadata: institution": "Norwegian Univ Sci & Technol", "metadata: country and region": "Norway", "metadata: doi": "10.1111/ffe.13300", "fatigue: types of fatigue data": "sn", "fatigue: method of extraction": "color and shape", "materials: name of the material": "IN718", "am: types of am": "L-PBF", "am: layer thickness (μm)": 50, "am: direciton of specimen (°)": 90, "am: types of feedstock": "powder", "processing: processing sequence and parameters": "HT 1095 C, 1 hour; HT 720 C, 8 hour; HT 620 C, 8 hour", "testing: types of fatigue tests": "uniaxial", "testing: fatigue temperature (°c)": 25, "testing: fatigue environment": "air", "testing: load ratio": 0, "testing: frequency (hz)": 10, "testing: load control": "force", "testing: specimens description": "rectangular cross-section; with drawing", "testing: critical cross-section size of specimens (mm)": "7, 5", "testing: stress concentration factor of specimens": 1.07, "static mechanical properties: ultimate tensile strength (mpa)": 1374, "static mechanical properties: elongation (%)": 7.7, "rating score: rating score": 0.6}}, {"id": "FatigueData-AM2022:1296", "name": "IN718", "material_family": "IN718", "points": [[399.0768823446715, 21569.618468741723, 0], [351.45459773875984, 31082.25214514266, 0], [351.45459773875984, 53965.11970654736, 0], [285.1155395788175, 82160.38324741504, 0], [220.2027394344468, 149784.7345438858, 0], [271.3102042783845, 214345.7163472967, 0], [249.52337075773536, 280751.3639522354, 0], [200.51231886174259, 283421.3826075306, 0], [174.96828806510547, 295984.9310590578, 0], [200.1204590761671, 393339.8650597789, 0], [214.23372285052108, 511652.6561063597, 0], [174.66083973268945, 705655.9483962767, 0], [149.84687824791922, 1985653.7983912856, 1], [150.0373524140416, 2112819.8523683334, 1]], "conditions": {"material": "IN718", "am_type": "L-PBF", "load_ratio": "0", "test_type": "uniaxial", "temperature": "25", "surface_treatment": "", "heat_treatment": ""}, "metadata": {"dataset id": 1296, "metadata: title": "Fatigue assessment of as-built and heat-treated Inconel 718 specimens produced by additive manufacturing including notch effects", "metadata: authors": "Berto, Filippo; Solberg, Klas; Wan, Di", "metadata: source of the publication": "FATIGUE & FRACTURE OF ENGINEERING MATERIALS & STRUCTURES", "metadata: year of publication": 2020, "metadata: institution": "Norwegian Univ Sci & Technol", "metadata: country and region": "Norway", "metadata: doi": "10.1111/ffe.13300", "fatigue: types of fatigue data": "sn", "fatigue: method of extraction": "color and shape", "materials: name of the material": "IN718", "am: types of am": "L-PBF", "am: layer thickness (μm)": 50, "am: direciton of specimen (°)": 90, "am: types of feedstock": "powder", "processing: processing sequence and parameters": "NHT", "testing: types of fatigue tests": "uniaxial", "testing: fatigue temperature (°c)": 25, "testing: fatigue environment": "air", "testing: load ratio": 0, "testing: frequency (hz)": 10, "testing: load control": "force", "testing: specimens description": "rectangular cross-section; with drawing", "testing: critical cross-section size of specimens (mm)": "7, 5", "testing: stress concentration factor of specimens": 1.07, "static mechanical properties: ultimate tensile strength (mpa)": 948, "static mechanical properties: elongation (%)": 13, "rating score: rating score": 0.6}}, {"id": "FatigueData-AM2022:1297", "name": "IN718", "material_family": "IN718", "points": [[300.4653417641175, 22045.69208801723, 0], [299.837422723555, 29310.92972259969, 0], [249.26828536210547, 51279.96410889526, 0], [250.12848368304736, 55029.884403319054, 0], [212.04845895883867, 86783.25596229252, 0], [174.59750060699594, 179420.5426405028, 0], [175.00141910661796, 271885.5980225005, 0], [149.20253633346056, 437882.64939469326, 0], [125.3209178545065, 880570.4885144243, 0], [112.13603558073572, 2008300.1420030494, 1], [124.81213898710693, 2340908.07315348, 1]], "conditions": {"material": "IN718", "am_type": "L-PBF", "load_ratio": "0", "test_type": "uniaxial", "temperature": "25", "surface_treatment": "", "heat_treatment": ""}, "metadata": {"dataset id": 1297, "metadata: title": "Fatigue assessment of as-built and heat-treated Inconel 718 specimens produced by additive manufacturing including notch effects", "metadata: authors": "Berto, Filippo; Solberg, Klas; Wan, Di", "metadata: source of the publication": "FATIGUE & FRACTURE OF ENGINEERING MATERIALS & STRUCTURES", "metadata: year of publication": 2020, "metadata: institution": "Norwegian Univ Sci & Technol", "metadata: country and region": "Norway", "metadata: doi": "10.1111/ffe.13300", "fatigue: types of fatigue data": "sn", "fatigue: method of extraction": "color and shape", "materials: name of the material": "IN718", "am: types of am": "L-PBF", "am: layer thickness (μm)": 50, "am: direciton of specimen (°)": 90, "am: types of feedstock": "powder", "processing: processing sequence and parameters": "HT 1095 C, 1 hour; HT 720 C, 8 hour; HT 620 C, 8 hour", "testing: types of fatigue tests": "uniaxial", "testing: fatigue temperature (°c)": 25, "testing: fatigue environment": "air", "testing: load ratio": 0, "testing: frequency (hz)": 10, "testing: load control": "force", "testing: specimens description": "rectangular cross-section; with drawing", "testing: stress concentration factor of specimens": 2.43, "static mechanical properties: ultimate tensile strength (mpa)": 1374, "static mechanical properties: elongation (%)": 7.7, "rating score: rating score": 0.5714285714285714}}, {"id": "FatigueData-AM2022:1298", "name": "IN718", "material_family": "IN718", "points": [[257.3065427867212, 22998.533937972974, 0], [213.94940823774135, 41342.74744679871, 0], [171.16377837448601, 71356.07419851047, 0], [171.6152898576916, 75107.0804310809, 0], [128.79768534882197, 160392.72317353627, 0], [128.64142938587645, 169321.51529798686, 0], [86.05031790525808, 668484.2336566753, 0], [85.92237936264382, 817088.1582393129, 0], [55.723621581420545, 1988501.8866445546, 1], [55.99917674796843, 2102892.227898435, 1]], "conditions": {"material": "IN718", "am_type": "L-PBF", "load_ratio": "0", "test_type": "uniaxial", "temperature": "25", "surface_treatment": "", "heat_treatment": ""}, "metadata": {"dataset id": 1298, "metadata: title": "Fatigue assessment of as-built and heat-treated Inconel 718 specimens produced by additive manufacturing including notch effects", "metadata: authors": "Berto, Filippo; Solberg, Klas; Wan, Di", "metadata: source of the publication": "FATIGUE & FRACTURE OF ENGINEERING MATERIALS & STRUCTURES", "metadata: year of publication": 2020, "metadata: institution": "Norwegian Univ Sci & Technol", "metadata: country and region": "Norway", "metadata: doi": "10.1111/ffe.13300", "fatigue: types of fatigue data": "sn", "fatigue: method of extraction": "color and shape", "materials: name of the material": "IN718", "am: types of am": "L-PBF", "am: layer thickness (μm)": 50, "am: direciton of specimen (°)": 90, "am: types of feedstock": "powder", "processing: processing sequence and parameters": "NHT", "testing: types of fatigue tests": "uniaxial", "testing: fatigue temperature (°c)": 25, "testing: fatigue environment": "air", "testing: load ratio": 0, "testing: frequency (hz)": 10, "testing: load control": "force", "testing: specimens description": "rectangular cross-section; with drawing", "testing: stress concentration factor of specimens": 2.43, "static mechanical properties: ultimate tensile strength (mpa)": 948, "static mechanical properties: elongation (%)": 13, "rating score: rating score": 0.5714285714285714}}, {"id": "FatigueData-AM2022:1299", "name": "18Ni300", "material_family": "18Ni300", "points": [[710.953832467864, 6618.593155417779, 0], [711.2705784306343, 7543.891636474099, 0], [620.2460427431531, 9155.816193664517, 0], [619.8603355770605, 10076.611653766944, 0], [621.8959785933619, 11181.667927073677, 0], [621.6597277984462, 14173.082070729506, 0], [531.8065635282046, 15970.876066066672, 0], [531.7604641040341, 17595.437254501703, 0], [531.8496225344772, 21708.19010513946, 0], [444.71918503005185, 25295.144285918104, 0], [443.30191965930425, 30132.88828548148, 0], [443.7227977843948, 42594.61149243853, 0], [354.56799837143285, 49323.43011675515, 0], [277.64189628089554, 53488.89525803235, 0], [355.70157556427057, 68646.06192041277, 0], [355.5917229324085, 102348.41602124863, 0], [200.27904321296117, 191151.38010047746, 0], [200.26168210988584, 201253.81650818358, 0], [279.60333290779704, 213641.3269183843, 0], [279.45291690758313, 279502.003470149, 0], [177.8679554357645, 2001818.1665499122, 1]], "conditions": {"material": "18Ni300", "am_type": "L-PBF", "load_ratio": "-1", "test_type": "uniaxial", "temperature": "25", "surface_treatment": "", "heat_treatment": ""}, "metadata": {"dataset id": 1299, "metadata: title": "Post-treatment selection for tailored fatigue performance of 18Ni300 maraging steel manufactured by laser powder bed fusion", "metadata: authors": "Cutolo, Antonio; Elangeswaran, Chola; Gurung, Kopila; Koch, Raphael; Van Hooreweder, Brecht", "metadata: source of the publication": "FATIGUE & FRACTURE OF ENGINEERING MATERIALS & STRUCTURES", "metadata: year of publication": 2020, "metadata: institution": "Adv Assisted Mfg Solut; Katholieke Univ Leuven", "metadata: country and region": "Belgium; Germany", "metadata: funding agency": "Ford-KU Leuven University Research Alliance Framework ", "metadata: doi": "10.1111/ffe.13304", "fatigue: types of fatigue data": "sn", "fatigue: method of extraction": "color and shape", "materials: name of the material": "18Ni300", "am: types of am": "L-PBF", "am: am machine": "3D Systems ProX DMP 320", "am: power (w)": 200, "am: scan speed (mm/s)": 1000, "am: hatch space (μm)": 80, "am: layer thickness (μm)": 30, "am: direciton of specimen (°)": 90, "am: scan pattern": "bidirection", "am: layer scan rotation (°)": 90, "am: types of feedstock": "powder", "am: size of feedstock (μm)": 39.19, "processing: processing sequence and parameters": "NHT; SURF as-built", "testing: types
