Repository: yunyunfanfan/S-PA-CBB

# S-PA-CBB

Official research code, processed curve records, evaluation outputs, and manuscript source for:

> **From Physics to Selective Generation: Conditional Brownian Bridges for Sparse S–N Curve Reconstruction and Fatigue Decision-Making**

S-PA-CBB reconstructs a complete probabilistic stress–life (S–N) curve from only two to four observed fatigue tests. The method first fits an interpretable Basquin state, diagnoses whether that state is sufficient, and applies a ControlNet-style conditional Brownian-bridge residual only to curves that benefit from correction.

File: am2022_curves.json (part 80 of 98)
of fatigue tests": "uniaxial", "testing: fatigue temperature (°c)": 25, "testing: fatigue environment": "air", "testing: load ratio": -1, "testing: frequency (hz)": 30, "testing: fatigue machine": "Instron ElectroPuls E10000", "testing: load control": "force", "testing: specimens description": "circular cross-section; with drawing", "testing: critical cross-section size of specimens (mm)": 2.5, "testing: stress concentration factor of specimens": 1, "static mechanical properties: yield strength (mpa)": 1057, "static mechanical properties: ultimate tensile strength (mpa)": 1176, "static mechanical properties: elongation (%)": 13, "rating score: rating score": 0.8857142857142857}}, {"id": "FatigueData-AM2022:1300", "name": "18Ni300", "material_family": "18Ni300", "points": [[1161.4905176349976, 6375.809107335977, 0], [1248.9521807561127, 6376.599133868114, 0], [1071.915545554778, 6805.023434143694, 0], [1071.5671723469243, 7861.996558462772, 0], [1072.8529743967524, 32103.512759537152, 0], [979.9672178752083, 65565.144919863, 0], [981.8699097401395, 68436.10756306753, 0], [891.1601843572913, 89183.0200475307, 0], [807.0253345067916, 156121.05785259508, 0], [803.3650007692208, 394444.40057266963, 0], [806.0032795225054, 423462.21227780305, 0], [713.5268490952133, 742464.005424303, 0], [714.912223734711, 1222161.1486452706, 0], [625.3105176497583, 1418425.25607592, 0], [600.0428946300526, 2002375.140959882, 1]], "conditions": {"material": "18Ni300", "am_type": "L-PBF", "load_ratio": "-1", "test_type": "uniaxial", "temperature": "25", "surface_treatment": "", "heat_treatment": ""}, "metadata": {"dataset id": 1300, "metadata: title": "Post-treatment selection for tailored fatigue performance of 18Ni300 maraging steel manufactured by laser powder bed fusion", "metadata: authors": "Cutolo, Antonio; Elangeswaran, Chola; Gurung, Kopila; Koch, Raphael; Van Hooreweder, Brecht", "metadata: source of the publication": "FATIGUE & FRACTURE OF ENGINEERING MATERIALS & STRUCTURES", "metadata: year of publication": 2020, "metadata: institution": "Adv Assisted Mfg Solut; Katholieke Univ Leuven", "metadata: country and region": "Belgium; Germany", "metadata: funding agency": "Ford-KU Leuven University Research Alliance Framework ", "metadata: doi": "10.1111/ffe.13304", "fatigue: types of fatigue data": "sn", "fatigue: method of extraction": "color and shape", "materials: name of the material": "18Ni300", "am: types of am": "L-PBF", "am: am machine": "3D Systems ProX DMP 320", "am: power (w)": 200, "am: scan speed (mm/s)": 1000, "am: hatch space (μm)": 80, "am: layer thickness (μm)": 30, "am: direciton of specimen (°)": 90, "am: scan pattern": "bidirection", "am: layer scan rotation (°)": 90, "am: types of feedstock": "powder", "am: size of feedstock (μm)": 39.19, "processing: processing sequence and parameters": "HT 820 C, 1 hour; HT 480 C, 3 hour; SURF sandblast", "testing: types of fatigue tests": "uniaxial", "testing: fatigue temperature (°c)": 25, "testing: fatigue environment": "air", "testing: load ratio": -1, "testing: frequency (hz)": 30, "testing: fatigue machine": "Instron ElectroPuls E10000", "testing: load control": "force", "testing: specimens description": "circular cross-section; with drawing", "testing: critical cross-section size of specimens (mm)": 2.5, "testing: stress concentration factor of specimens": 1, "static mechanical properties: yield strength (mpa)": 1726, "static mechanical properties: ultimate tensile strength (mpa)": 1744, "static mechanical properties: elongation (%)": 5, "rating score: rating score": 0.8857142857142857}}, {"id": "FatigueData-AM2022:1301", "name": "18Ni300", "material_family": "18Ni300", "points": [[842.5870652033362, 8824.789806833438, 0], [798.1373185663932, 16968.643918070673, 0], [797.7469268718288, 17540.408715605543, 0], [708.7924697943823, 22493.55692629672, 0], [755.6626720283303, 31775.231788563153, 0], [711.1201690490875, 33732.372630138845, 0], [664.8294058097733, 111516.45521488649, 0], [620.1239408074064, 157375.84907566375, 0], [579.0660788707291, 195566.51325512966, 0], [532.2393382822497, 1112681.487992084, 0], [488.37760536336083, 1843324.296257721, 0], [443.95341586221457, 2001659.586528642, 1]], "conditions": {"material": "18Ni300", "am_type": "L-PBF", "load_ratio": "-1", "test_type": "uniaxial", "temperature": "25", "surface_treatment": "", "heat_treatment": ""}, "metadata": {"dataset id": 1301, "metadata: title": "Post-treatment selection for tailored fatigue performance of 18Ni300 maraging steel manufactured by laser powder bed fusion", "metadata: authors": "Cutolo, Antonio; Elangeswaran, Chola; Gurung, Kopila; Koch, Raphael; Van Hooreweder, Brecht", "metadata: source of the publication": "FATIGUE & FRACTURE OF ENGINEERING MATERIALS & STRUCTURES", "metadata: year of publication": 2020, "metadata: institution": "Adv Assisted Mfg Solut; Katholieke Univ Leuven", "metadata: country and region": "Belgium; Germany", "metadata: funding agency": "Ford-KU Leuven University Research Alliance Framework ", "metadata: doi": "10.1111/ffe.13304", "fatigue: types of fatigue data": "sn", "fatigue: method of extraction": "color and shape", "materials: name of the material": "18Ni300", "am: types of am": "L-PBF", "am: am machine": "3D Systems ProX DMP 320", "am: power (w)": 200, "am: scan speed (mm/s)": 1000, "am: hatch space (μm)": 80, "am: layer thickness (μm)": 30, "am: direciton of specimen (°)": 90, "am: scan pattern": "bidirection", "am: layer scan rotation (°)": 90, "am: types of feedstock": "powder", "am: size of feedstock (μm)": 39.19, "processing: processing sequence and parameters": "NHT; SURF vibratory finish", "testing: types of fatigue tests": "uniaxial", "testing: fatigue temperature (°c)": 25, "testing: fatigue environment": "air", "testing: load ratio": -1, "testing: frequency (hz)": 30, "testing: fatigue machine": "Instron ElectroPuls E10000", "testing: load control": "force", "testing: specimens description": "circular cross-section; with drawing", "testing: critical cross-section size of specimens (mm)": 2.5, "testing: stress concentration factor of specimens": 1, "static mechanical properties: yield strength (mpa)": 1057, "static mechanical properties: ultimate tensile strength (mpa)": 1176, "static mechanical properties: elongation (%)": 13, "rating score: rating score": 0.8857142857142857}}, {"id": "FatigueData-AM2022:1302", "name": "18Ni300", "material_family": "18Ni300", "points": [[800.3667556739908, 6557.103937374903, 0], [755.6626720283303, 9253.61012985284, 0], [711.7643479087353, 19453.945005143483, 0], [712.7577404186193, 21047.890561686872, 0], [623.5931639589764, 43172.022530653456, 0], [622.4194508119356, 47786.744886274486, 0], [666.5008371181581, 51293.032815108236, 0], [578.2680352577074, 78804.19846493879, 0], [533.2584609188796, 90812.61091919715, 0], [533.9872308796467, 737772.0073380517, 0], [443.55966923784365, 1580743.4472533616, 0], [400.15705340841157, 2003391.5532965763, 1]], "conditions": {"material": "18Ni300", "am_type": "L-PBF", "load_ratio": "-1", "test_type": "uniaxial", "temperature": "25", "surface_treatment": "", "heat_treatment": ""}, "metadata": {"dataset id": 1302, "metadata: title": "Post-treatment selection for tailored fatigue performance of 18Ni300 maraging steel manufactured by laser powder bed fusion", "metadata: authors": "Cutolo, Antonio; Elangeswaran, Chola; Gurung, Kopila; Koch, Raphael; Van Hooreweder, Brecht", "metadata: source of the publication": "FATIGUE & FRACTURE OF ENGINEERING MATERIALS & STRUCTURES", "metadata: year of publication": 2020, "metadata: institution": "Adv Assisted Mfg Solut; Katholieke Univ Leuven", "metadata: country and region": "Belgium; Germany", "metadata: funding agency": "Ford-KU Leuven University Research Alliance Framework ", "metadata: doi": "10.1111/ffe.13304", "fatigue: types of fatigue data": "sn", "fatigue: method of extraction": "color and shape", "materials: name of the material": "18Ni300", "am: types of am": "L-PBF", "am: am machine": "3D Systems ProX DMP 320", "am: power (w)": 200, "am: scan speed (mm/s)": 1000, "am: hatch space (μm)": 80, "am: layer thickness (μm)": 30, "am: direciton of specimen (°)": 90, "am: scan pattern": "bidirection", "am: layer scan rotation (°)": 90, "am: types of feedstock": "powder", "am: size of feedstock (μm)": 39.19, "processing: processing sequence and parameters": "NHT; SURF sandblast", "testing: types of fatigue tests": "uniaxial", "testing: fatigue temperature (°c)": 25, "testing: fatigue environment": "air", "testing: load ratio": -1, "testing: frequency (hz)": 30, "testing: fatigue machine": "Instron ElectroPuls E10000", "testing: load control": "force", "testing: specimens description": "circular cross-section; with drawing", "testing: critical cross-section size of specimens (mm)": 2.5, "testing: stress concentration factor of specimens": 1, "static mechanical properties: yield strength (mpa)": 1057, "static mechanical properties: ultimate tensile strength (mpa)": 1176, "static mechanical properties: elongation (%)": 13, "rating score: rating score": 0.8857142857142857}}, {"id": "FatigueData-AM2022:1303", "name": "18Ni300", "material_family": "18Ni300", "points": [[803.7225933077248, 5884.581972904457, 0], [713.1065411381495, 8368.307019125206, 0], [535.7236769163646, 13037.416833068508, 0], [445.0163347012926, 25689.59483255246, 0], [356.71581068646043, 35286.38542753456, 0], [357.0850339432399, 46006.795661263764, 0], [267.5295639125876, 69001.68631809599, 0], [214.4075029150128, 110969.6968732312, 0], [214.55754757168208, 130169.96079230445, 0], [213.85523948746362, 142985.8196769291, 0], [179.05835436163798, 281043.0495184706, 0], [178.72133472007005, 296079.37342601974, 0], [132.87435263839808, 2008294.6147651465, 1]], "conditions": {"material": "18Ni300", "am_type": "L-PBF", "load_ratio": "-1", "test_type": "uniaxial", "temperature": "25", "surface_treatment": "", "heat_treatment": ""}, "metadata": {"dataset id": 1303, "metadata: title": "Post-treatment selection for tailored fatigue performance of 18Ni300 maraging steel manufactured by laser powder bed fusion", "metadata: authors": "Cutolo, Antonio; Elangeswaran, Chola; Gurung, Kopila; Koch, Raphael; Van Hooreweder, Brecht", "metadata: source of the publication": "FATIGUE & FRACTURE OF ENGINEERING MATERIALS & STRUCTURES", "metadata: year of publication": 2020, "metadata: institution": "Adv Assisted Mfg Solut; Katholieke Univ Leuven", "metadata: country and region": "Belgium; Germany", "metadata: funding agency": "Ford-KU Leuven University Research Alliance Framework ", "metadata: doi": "10.1111/ffe.13304", "fatigue: types of fatigue data": "sn", "fatigue: method of extraction": "color and shape", "materials: name of the material": "18Ni300", "am: types of am": "L-PBF", "am: am machine": "3D Systems ProX DMP 320", "am: power (w)": 200, "am: scan speed (mm/s)": 1000, "am: hatch space (μm)": 80, "am: layer thickness (μm)": 30, "am: direciton of specimen (°)": 90, "am: scan pattern": "bidirection", "am: layer scan rotation (°)": 90, "am: types of feedstock": "powder", "am: size of feedstock (μm)": 39.19, "processing: processing sequence and parameters": "HT 820 C, 1 hour; HT 480 C, 3 hour; SURF as-built", "testing: types of fatigue tests": "uniaxial", "testing: fatigue temperature (°c)": 25, "testing: fatigue environment": "air", "testing: load ratio": -1, "testing: frequency (hz)": 30, "testing: fatigue machine": "Instron ElectroPuls E10000", "testing: load control": "force", "testing: specimens description": "circular cross-section; with drawing", "testing: critical cross-section size of specimens (mm)": 2.5, "testing: stress concentration factor of specimens": 1, "static mechanical properties: yield strength (mpa)": 1726, "static mechanical properties: ultimate tensile strength (mpa)": 1744, "static mechanical properties: elongation (%)": 5, "rating score: rating score": 0.8857142857142857}}, {"id": "FatigueData-AM2022:1304", "name": "18Ni300", "material_family": "18Ni300", "points": [[981.4730401501063, 17739.844434118564, 0], [891.8013579760511, 27215.943586243797, 0], [717.2842927897116, 35567.418715199594, 0], [803.1708964456387, 39070.94065133401, 0], [808.0948167061617, 156156.60678397608, 0], [714.9364165988691, 159451.04422690443, 0], [600.2883030745446, 533177.1325831647, 0], [598.323388146674, 758160.7478392827, 0], [574.7740677053885, 1999789.047718358, 1]], "conditions": {"material": "18Ni300", "am_type": "L-PBF", "load_ratio": "-1", "test_type": "uniaxial", "temperature": "25", "surface_treatment": "", "heat_treatment": ""}, "metadata": {"dataset id": 1304, "metadata: title": "Post-treatment selection for tailored fatigue performance of 18Ni300 maraging steel manufactured by laser powder bed fusion", "metadata: authors": "Cutolo, Antonio; Elangeswaran, Chola; Gurung, Kopila; Koch, Raphael; Van Hooreweder, Brecht", "metadata: source of the publication": "FATIGUE & FRACTURE OF ENGINEERING MATERIALS & STRUCTURES", "metadata: year of publication": 2020, "metadata: institution": "Adv Assisted Mfg Solut; Katholieke Univ Leuven", "metadata: country and region": "Belgium; Germany", "metadata: funding agency": "Ford-KU Leuven University Research Alliance Framework ", "metadata: doi": "10.1111/ffe.13304", "fatigue: types of fatigue data": "sn", "fatigue: method of extraction": "color and shape", "materials: name of the material": "18Ni300", "am: types of am": "L-PBF", "am: am machine": "3D Systems ProX DMP 320", "am: power (w)": 200, "am: scan speed (mm/s)": 1000, "am: hatch space (μm)": 80, "am: layer thickness (μm)": 30, "am: direciton of specimen (°)": 90, "am: scan pattern": "bidirection", "am: layer scan rotation (°)": 90, "am: types of feedstock": "powder", "am: size of feedstock (μm)": 39.19, "processing: processing sequence and parameters": "HT 820 C, 1 hour; HT 480 C, 3 hour; SURF vibratory finish", "testing: types of fatigue tests": "uniaxial", "testing: fatigue temperature (°c)": 25, "testing: fatigue environment": "air", "testing: load ratio": -1, "testing: frequency (hz)": 30, "testing: fatigue machine": "Instron ElectroPuls E10000", "testing: load control": "force", "testing: specimens description": "circular cross-section; with drawing", "testing: critical cross-section size of specimens (mm)": 2.5, "testing: stress concentration factor of specimens": 1, "static mechanical properties: yield strength (mpa)": 1726, "static mechanical properties: ultimate tensile strength (mpa)": 1744, "static mechanical properties: elongation (%)": 5, "rating score: rating score": 0.8857142857142857}}, {"id": "FatigueData-AM2022:1305", "name": "AlSi10Mg", "material_family": "AlSi10Mg", "points": [[94.94223517290524, 98739.79504190193, 0], [94.97315523118333, 378089.16416465153, 0], [90.03315387813126, 378742.92260747735, 0], [100.00283456121758, 439279.04286598024, 0], [79.9998481466296, 540882.4382064154, 0], [94.98439619559502, 647737.7165513508, 0], [85.02691076634522, 951794.1145480891, 0], [104.96249825601255, 1004497.7453505776, 0], [69.93936393386076, 1144644.1426366507, 0], [69.96608818731607, 1212712.1096666222, 0], [64.94559823986009, 1382290.1892798832, 0], [59.96309963099631, 1425890.959815734, 0], [90.03410527503468, 1464875.9663697078, 0], [69.96494721553613, 1559860.0479514604, 0], [64.94744454046347, 1705742.3489648602, 0], [64.94654835282707, 2655314.91042505, 0]], "conditions": {"material": "AlSi10Mg", "am_type": "L-PBF", "load_ratio": "-1", "test_type": "uniaxial; VHCF", "temperature": "25", "surface_treatment": "", "heat_treatment": ""}, "metadata": {"dataset id": 1305, "metadata: title": "Effect of direct metal laser sintering build parameters on defects and ultrasonic fatigue performance of additively manufactured AlSi10Mg", "metadata: authors": "Arjun Tekalur, Srinivasan; Carroll, Jason W.; Rhein, Robert K.; Shi, Qianying; Wayne Jones, J.", "metadata: source of the publication": "FATIGUE & FRACTURE OF ENGINEERING MATERIALS & STRUCTURES", "metadata: year of publication": 2021, "metadata: institution": "Eaton Corp; Univ Michigan", "metadata: country and region": "USA", "metadata: doi": "10.1111/ffe.13355", "fatigue: types of fatigue data": "sn", "fatigue: method of extraction": "color and shape", "materials: name of the material": "AlSi10Mg", "am: types of am": "L-PBF", "am: am machine": "EOS M290", "am: power (w)": 250, "am: scan speed (mm/s)": 600, "am: hatch space (μm)": 190, "am: layer thickness (μm)": 60, "am: direciton of specimen (°)": 90, "am: types of feedstock": "powder", "processing: processing sequence and parameters": "NHT; SURF low-stress grind", "testing: types of fatigue tests": "uniaxial; VHCF", "testing: fatigue temperature (°c)": 25, "testing: fatigue environment": "air", "testing: load ratio": -1, "testing: frequency (hz)": 20000, "testing: load control": "displacement", "testing: specimens description": "circular cross-section", "testing: critical cross-section size of specimens (mm)": 5, "testing: stress concentration factor of specimens": 1, "rating score: rating score": 0.6857142857142857}}, {"id": "FatigueData-AM2022:1306", "name": "AlSi10Mg", "material_family": "AlSi10Mg", "points": [[119.65894559935698, 261344.62860171945, 0], [106.69114835726671, 336723.15162747557, 0], [94.49871325281521, 436005.9988315995, 0], [109.62674031648291, 549889.6528854589, 0], [99.60170608900333, 751800.785124881, 0], [104.63265732583527, 1039326.6529395903, 0], [109.62954923666884, 1342444.5575453446, 0], [99.6006103954631, 11600132.421966452, 0], [109.63081608838067, 22995403.0290386, 0], [104.61362350849787, 25903328.829408728, 0], [99.60703730260052, 32324575.989779282, 0], [99.60931623704727, 44224147.76139969, 0], [99.59215845141745, 91844867.6363013, 0], [94.58813783816109, 192897850.43738765, 0]], "conditions": {"material": "AlSi10Mg", "am_type": "L-PBF", "load_ratio": "-1", "test_type": "uniaxial; VHCF", "temperature": "25", "surface_treatment": "", "heat_treatment": ""}, "metadata": {"dataset id": 1306, "metadata: title": "Effect of direct metal laser sintering build parameters on defects and ultrasonic fatigue performance of additively manufactured AlSi10Mg", "metadata: authors": "Arjun Tekalur, Srinivasan; Carroll, Jason W.; Rhein, Robert K.; Shi, Qianying; Wayne Jones, J.", "metadata: source of the publication": "FATIGUE & FRACTURE OF ENGINEERING MATERIALS & STRUCTURES", "metadata: year of publication": 2021, "metadata: institution": "Eaton Corp; Univ Michigan", "metadata: country and region": "USA", "metadata: doi": "10.1111/ffe.13355", "fatigue: types of fatigue data": "sn", "fatigue: method of extraction": "color and shape", "materials: name of the material": "AlSi10Mg", "am: types of am": "L-PBF", "am: am machine": "EOS M290", "am: power (w)": 310, "am: scan speed (mm/s)": 800, "am: hatch space (μm)": 190, "am: layer thickness (μm)": 60, "am: direciton of specimen (°)": 90, "am: types of feedstock": "powder", "processing: processing sequence and parameters": "NHT; SURF low-stress grind", "testing: types of fatigue tests": "uniaxial; VHCF", "testing: fatigue temperature (°c)": 25, "testing: fatigue environment": "air", "testing: load ratio": -1, "testing: frequency (hz)": 20000, "testing: load control": "displacement", "testing: specimens description": "circular cross-section", "testing: critical cross-section size of specimens (mm)": 5, "testing: stress concentration factor of specimens": 1, "rating score: rating score": 0.6857142857142857}}, {"id": "FatigueData-AM2022:1307", "name": "AlSi10Mg", "material_family": "AlSi10Mg", "points": [[130.06169280442805, 558045.5417119445, 0], [120.0448834838543, 667246.6181825288, 0], [125.05045328231058, 886439.3568765802, 0], [120.04413686160208, 910232.6676865936, 0], [130.0637343863696, 1754929.4387683521, 0], [115.03991529360172, 2582942.99710993, 0], [110.03690036900369, 7102783.406586598, 0], [125.04972463156368, 18651094.53318175, 0], [125.05385374980511, 20026014.540533327, 0], [115.04133852297427, 21273198.790173374, 0], [110.03230588296486, 43597015.751415536, 0], [115.03625020588498, 145462514.5358038, 0]], "conditions": {"material": "AlSi10Mg", "am_type": "L-PBF", "load_ratio": "-1", "test_type": "uniaxial; VHCF", "temperature": "25", "surface_treatment": "", "heat_treatment": ""}, "metadata": {"dataset id": 1307, "metadata: title": "Effect of direct metal laser sintering build parameters on defects and ultrasonic fatigue performance of additively manufactured AlSi10Mg", "metadata: authors": "Arjun Tekalur, Srinivasan; Carroll, Jason W.; Rhein, Robert K.; Shi, Qianying; Wayne Jones, J.", "metadata: source of the publication": "FATIGUE & FRACTURE OF ENGINEERING MATERIALS & STRUCTURES", "metadata: year of publication": 2021, "metadata: institution": "Eaton Corp; Univ Michigan", "metadata: country and region": "USA", "metadata: doi": "10.1111/ffe.13355", "fatigue: types of fatigue data": "sn", "fatigue: method of extraction": "color and shape", "materials: name of the material": "AlSi10Mg", "am: types of am": "L-PBF", "am: am machine": "EOS M290", "am: power (w)": 250, "am: scan speed (mm/s)": 600, "am: hatch space (μm)": 190, "am: layer thickness (μm)": 30, "am: direciton of specimen (°)": 90, "am: types of feedstock": "powder", "processing: processing sequence and parameters": "NHT; SURF low-stress grind", "testing: types of fatigue tests": "uniaxial; VHCF", "testing: fatigue temperature (°c)": 25, "testing: fatigue environment": "air", "testing: load ratio": -1, "testing: frequency (hz)": 20000, "testing: load control": "displacement", "testing: specimens description": "circular cross-section", "testing: critical cross-section size of specimens (mm)": 5, "testing: stress concentration factor of specimens": 1, "rating score: rating score": 0.6857142857142857}}, {"id": "FatigueData-AM2022:1308", "name": "AlSi10Mg", "material_family": "AlSi10Mg", "points": [[130.05732299517888, 1361969.3050336405, 0], [135.06779045063178, 1807714.6187949926, 0], [125.046924208538, 2908677.209396028, 0], [119.91956125374294, 5200384.579090172, 0], [125.046924208538, 5765518.701792037, 0], [120.0551946364534, 12307255.992470026, 0], [115.03002410097903, 23450355.243133586, 0], [115.04351590346556, 58692231.11360285, 0], [110.03490291313169, 149822389.59449658, 0], [110.03490291313169, 267761208.66683468, 0]], "conditions": {"material": "AlSi10Mg", "am_type": "L-PBF", "load_ratio": "-1", "test_type": "uniaxial; VHCF", "temperature": "25", "surface_treatment": "", "heat_treatment": ""}, "metadata": {"dataset id": 1308, "metadata: title": "Effect of direct metal laser sintering build parameters on defects and ultrasonic fatigue performance of additively manufactured AlSi10Mg", "metadata: authors": "Arjun Tekalur, Srinivasan; Carroll, Jason W.; Rhein, Robert K.; Shi, Qianying; Wayne Jones, J.", "metadata: source of the publication": "FATIGUE & FRACTURE OF ENGINEERING MATERIALS & STRUCTURES", "metadata: year of publication": 2021, "metadata: institution": "Eaton Corp; Univ Michigan", "metadata: country and region": "USA", "metadata: doi": "10.1111/ffe.13355", "fatigue: types of fatigue data": "sn", "fatigue: method of extraction": "color and shape", "materials: name of the material": "AlSi10Mg", "am: types of am": "L-PBF", "am: am machine": "EOS M290", "am: power (w)": 310, "am: scan speed (mm/s)": 800, "am: hatch space (μm)": 190, "am: layer thickness (μm)": 30, "am: direciton of specimen (°)": 90, "am: types of feedstock": "powder", "processing: processing sequence and parameters": "NHT; SURF low-stress grind", "testing: types of fatigue tests": "uniaxial; VHCF", "testing: fatigue temperature (°c)": 25, "testing: fatigue environment": "air", "testing: load ratio": -1, "testing: frequency (hz)": 20000, "testing: load control": "displacement", "testing: specimens description": "circular cross-section", "testing: critical cross-section size of specimens (mm)": 5, "testing: stress concentration factor of specimens": 1, "rating score: rating score": 0.6857142857142857}}, {"id": "FatigueData-AM2022:1309", "name": "Ti-6Al-4V", "material_family": "Ti", "points": [[290.6577586206897, 129600.078072354, 0], [203.01724137931043, 225114.52033951558, 0], [232.6086206896553, 237554.44322900235, 0], [232.32758620689665, 353382.9680426549, 0], [175.1500000000001, 543766.2900880199, 0], [261.88968568812936, 779378.0596283085, 0], [174.55948275862082, 7768745.191781114, 0], [203.00482245407616, 10068016.27222185, 0], [159.09927755103993, 117245121.68714005, 0], [154.8016801490906, 177604063.72978598, 0], [145.1004738135391, 204470286.48176032, 0], [174.92401221082338, 238989133.6366473, 0]], "conditions": {"material": "Ti-6Al-4V", "am_type": "L-PBF", "load_ratio": "-1", "test_type": "uniaxial; VHCF", "temperature": "25", "surface_treatment": "", "heat_treatment": ""}, "metadata": {"dataset id": 1309, "metadata: title": "Influence of processing parameters of selective laser melting on high-cycle and very-high-cycle fatigue behaviour of Ti-6Al-4V", "metadata: authors": "Du, Leiming; Hong, Youshi; Qian, Guian; Zheng, Liang", "metadata: source of the publication": "FATIGUE & FRACTURE OF ENGINEERING MATERIALS & STRUCTURES", "metadata: year of publication": 2021, "metadata: institution": "Chinese Acad Sci; Harbin Inst Technol", "metadata: country and region": "Peoples R China", "metadata: funding agency": "Chinese Academy of Sciences (CAS); National Natural Science Foundation of China (NSFC)", "metadata: doi": "10.1111/ffe.13361", "fatigue: types of fatigue data": "sn", "fatigue: method of extraction": "color and shape", "materials: name of the material": "Ti-6Al-4V", "am: types of am": "L-PBF", "am: am machine": "HBD-200", "am: power (w)": 120, "am: scan speed (mm/s)": 1200, "am: hatch space (μm)": 70, "am: layer thickness (μm)": 30, "am: direciton of specimen (°)": 90, "am: am environment": "Ar", "am: layer scan rotation (°)": 60, "am: types of feedstock": "powder", "am: size of feedstock (μm)": 34, "processing: processing sequence and parameters": "HT 600 C, 2 hour; SURF polish", "testing: types of fatigue tests": "uniaxial; VHCF", "testing: fatigue temperature (°c)": 25, "testing: fatigue environment": "air", "testing: load ratio": -1, "testing: frequency (hz)": 20000, "testing: fatigue machine": "Lasur GF20", "testing: load control": "displacement", "testing: specimens description": "circular cross-section; with drawing", "testing: critical cross-section size of specimens (mm)": 3.5, "testing: stress concentration factor of specimens": 1, "static mechanical properties: yield strength (mpa)": 1176, "static mechanical properties: ultimate tensile strength (mpa)": 1198, "static mechanical properties: elongation (%)": 1.7, "rating score: rating score": 0.8857142857142857}}, {"id": "FatigueData-AM2022:1310", "name": "Ti-6Al-4V", "material_family": "Ti", "points": [[203.30775862068973, 339467.53405646025, 0], [154.4508620689656, 494780.16456108907, 0], [174.27844827586216, 518580.03115336533, 0], [130.59396551724151, 554737.7482105306, 0], [116.35140163731083, 794339.7772059239, 0], [130.03189655172423, 1719539.9914979804, 0], [131.19152632985833, 3567743.148983134, 0], [109.91379310344833, 5015619.259996485, 0], [144.83391080178262, 11987812.733760007, 0], [115.45353160361252, 83357153.5950229, 0], [116.25382880680947, 156007517.59265774, 0], [100.4776701336284, 207229957.4473131, 0], [109.85186714591347, 212286013.78860116, 0], [100.70620763034765, 258130369.99652645, 0], [100.70620763034765, 316407774.37216645, 0], [100.70620763034765, 416930663.7836503, 0], [86.63007283148265, 1232262680.5027778, 1]], "conditions": {"material": "Ti-6Al-4V", "am_type": "L-PBF", "load_ratio": "-1", "test_type": "uniaxial; VHCF", "temperature": "25", "surface_treatment": "", "heat_treatment": ""}, "metadata": {"dataset id": 1310, "metadata: title": "Influence of processing parameters of selective laser melting on high-cycle and very-high-cycle fatigue behaviour of Ti-6Al-4V", "metadata: authors": "Du, Leiming; Hong, Youshi; Qian, Guian; Zheng, Liang", "metadata: source of the publication": "FATIGUE & FRACTURE OF ENGINEERING MATERIALS & STRUCTURES", "metadata: year of publication": 2021, "metadata: institution": "Chinese Acad Sci; Harbin Inst Technol", "metadata: country and region": "Peoples R China", "metadata: funding agency": "Chinese Academy of Sciences (CAS); National Natural Science Foundation of China (NSFC)", "metadata: doi": "10.1111/ffe.13361", "fatigue: types of fatigue data": "sn", "fatigue: method of extraction": "color and shape", "materials: name of the material": "Ti-6Al-4V", "am: types of am": "L-PBF", "am: am machine": "HBD-200", "am: power (w)": 120, "am: scan speed (mm/s)": 1000, "am: hatch space (μm)": 100, "am: layer thickness (μm)": 45, "am: direciton of specimen (°)": 90, "am: am environment": "Ar", "am: layer scan rotation (°)": 60, "am: types of feedstock": "powder", "am: size of feedstock (μm)": 34, "processing: processing sequence and parameters": "HT 600 C, 2 hour; SURF polish", "testing: types of fatigue tests": "uniaxial; VHCF", "testing: fatigue temperature (°c)": 25, "testing: fatigue environment": "air", "testing: load ratio": -1, "testing: frequency (hz)": 20000, "testing: fatigue machine": "Lasur GF20", "testing: load control": "displacement", "testing: specimens description": "circular cross-section; with drawing", "testing: critical cross-section size of specimens (mm)": 3.5, "testing: stress concentration factor of specimens": 1, "static mechanical properties: yield strength (mpa)": 1117, "static mechanical properties: ultimate tensile strength (mpa)": 1143, "static mechanical properties: elongation (%)": 1.6, "rating score: rating score": 0.8857142857142857}}, {"id": "FatigueData-AM2022:1311", "name": "Ti-6Al-4V", "material_family": "Ti", "points": [[174.0068965517242, 166163.2919753929, 0], [144.96810344827597, 367950.5646173878, 0], [130.89396551724153, 407051.2781798903, 0], [115.38620689655178, 518695.26168312243, 0], [86.34741379310356, 2593026.8724776856, 0], [101.00258620689667, 2627400.7272704234, 0], [101.29310344827596, 5047632.399268905, 0], [101.29310344827596, 14931562.730261778, 0], [86.34741379310356, 16962896.02260082, 0], [86.5821670476472, 19390660.861026805, 0], [72.25963558418859, 1026040779.0320532, 0], [78.3162131079368, 1084735860.1520617, 0], [86.175522404692, 1357510774.5449193, 1], [81.09714124803682, 1375811941.8313377, 1], [77.00820257847826, 1600756208.97494, 1]], "conditions": {"material": "Ti-6Al-4V", "am_type": "L-PBF", "load_ratio": "-1", "test_type": "uniaxial; VHCF", "temperature": "25", "surface_treatment": "", "heat_treatment": ""}, "metadata": {"dataset id": 1311, "metadata: title": "Influence of processing parameters of selective laser melting on high-cycle and very-high-cycle fatigue behaviour of Ti-6Al-4V", "metadata: authors": "Du, Leiming; Hong, Youshi; Qian, Guian; Zheng, Liang", "metadata: source of the publication": "FATIGUE & FRACTURE OF ENGINEERING MATERIALS & STRUCTURES", "metadata: year of publication": 2021, "metadata: institution": "Chinese Acad Sci; Harbin Inst Technol", "metadata: country and region": "Peoples R China", "metadata: funding agency": "Chinese Academy of Sciences (CAS); National Natural Science Foundation of China (NSFC)", "metadata: doi": "10.1111/ffe.13361", "fatigue: types of fatigue data": "sn", "fatigue: method of extraction": "color and shape", "materials: name of the material": "Ti-6Al-4V", "am: types of am": "L-PBF", "am: am machine": "HBD-200", "am: power (w)": 120, "am: scan speed (mm/s)": 800, "am: hatch space (μm)": 130, "am: layer thickness (μm)": 60, "am: direciton of specimen (°)": 90, "am: am environment": "Ar", "am: layer scan rotation (°)": 60, "am: types of feedstock": "powder", "am: size of feedstock (μm)": 34, "processing: processing sequence and parameters": "HT 600 C, 2 hour; SURF polish", "testing: types of fatigue tests": "uniaxial; VHCF", "testing: fatigue temperature (°c)": 25, "testing: fatigue environment": "air", "testing: load ratio": -1, "testing: frequency (hz)": 20000, "testing: fatigue machine": "Lasur GF20", "testing: load control": "displacement", "testing: specimens description": "circular cross-section; with drawing", "testing: critical cross-section size of specimens (mm)": 3.5, "testing: stress concentration factor of specimens": 1, "static mechanical properties: yield strength (mpa)": 514, "static mechanical properties: ultimate tensile strength (mpa)": 514, "static mechanical properties: elongation (%)": 0.8, "rating score: rating score": 0.8857142857142857}}, {"id": "FatigueData-AM2022:1312", "name": "Ti-6Al-4V", "material_family": "Ti", "points": [[290.94827586206907, 85341.03286594113, 0], [261.6774754824423, 222853.92119536284, 0], [203.59827586206904, 262798.4546082371, 0], [203.2502329916123, 675428.8073893669, 0], [174.56896551724148, 1228133.6023295147, 0], [203.30721003134792, 3339521.243998592, 0], [174.67713308791204, 13639688.660645898, 0], [174.96106983824473, 18649655.670458905, 0], [174.95739161477212, 32177050.320046615, 0], [203.92261837217828, 68231709.3721881, 0], [145.71891353175565, 119320449.41284978, 0], [174.96072059254934, 125008385.77969737, 0], [145.99917205861576, 134476154.9121182, 0], [146.56336733580852, 183838635.66739088, 0], [116.05505044665367, 1005614308.9143269, 1]], "conditions": {"material": "Ti-6Al-4V", "am_type": "L-PBF", "load_ratio": "-1", "test_type": "uniaxial; VHCF", "temperature": "25", "surface_treatment": "", "heat_treatment": ""}, "metadata": {"dataset id": 1312, "metadata: title": "Influence of processing parameters of selective laser melting on high-cycle and very-high-cycle fatigue behaviour of Ti-6Al-4V", "metadata: authors": "Du, Leiming; Hong, Youshi; Qian, Guian; Zheng, Liang", "metadata: source of the publication": "FATIGUE & FRACTURE OF ENGINEERING MATERIALS & STRUCTURES", "metadata: year of publication": 2021, "metadata: institution": "Chinese Acad Sci; Harbin Inst Technol", "metadata: country and region": "Peoples R China", "metadata: funding agency": "Chinese Academy of Sciences (CAS); National Natural Science Foundation of China (NSFC)", "metadata: doi": "10.1111/ffe.13361", "fatigue: types of fatigue data": "sn", "fatigue: method of extraction": "color and shape", "materials: name of the material": "Ti-6Al-4V", "am: types of am": "L-PBF", "am: am machine": "HBD-200", "am: power (w)": 160, "am: scan speed (mm/s)": 1000, "am: hatch space (μm)": 130, "am: layer thickness (μm)": 30, "am: direciton of specimen (°)": 90, "am: am environment": "Ar", "am: layer scan rotation (°)": 60, "am: types of feedstock": "powder", "am: size of feedstock (μm)": 34, "processing: processing sequence and parameters": "HT 600 C, 2 hour; SURF polish", "testing: types of fatigue tests": "uniaxial; VHCF", "testing: fatigue temperature (°c)": 25, "testing: fatigue environment": "air", "testing: load ratio": -1, "testing: frequency (hz)": 20000, "testing: fatigue machine": "Lasur GF20", "testing: load control": "displacement", "testing: specimens description": "circular cross-section; with drawing", "testing: critical cross-section size of specimens (mm)": 3.5, "testing: stress concentration factor of specimens": 1, "static mechanical properties: yield strength (mpa)": 1135, "static mechanical properties: ultimate tensile strength (mpa)": 1198, "static mechanical properties: elongation (%)": 1.6, "rating score: rating score": 0.8857142857142857}}, {"id": "FatigueData-AM2022:1313", "name": "Ti-6Al-4V", "material_family": "Ti", "points": [[290.94827586206907, 96994.16620211174, 0], [261.34741379310356, 149249.29236979212, 0], [202.72672413793114, 404200.1694337309, 0], [159.99361430395913, 1465878.9744218942, 0], [174.27844827586216, 9069224.977429736, 0], [159.62327586206908, 10951501.9344802, 0], [179.72515798691427, 28666878.555589773, 0], [180.00909473724695, 63697083.8788815, 0], [179.43754301310904, 122242397.13044962, 0], [159.5672314625942, 171620865.19640982, 0], [174.61220100675382, 257519503.36483085, 0], [159.27593826531637, 260968739.60348535, 0], [159.32762258415906, 983337518.2245257, 1], [153.6488875775054, 1001341450.1508024, 1], [169.966022729183, 1070222318.8266641, 1], [144.61453643055643, 1078110473.2616837, 1]], "conditions": {"material": "Ti-6Al-4V", "am_type": "L-PBF", "load_ratio": "-1", "test_type": "uniaxial; VHCF", "temperature": "25", "surface_treatment": "", "heat_treatment": ""}, "metadata": {"dataset id": 1313, "metadata: title": "Influence of processing parameters of selective laser melting on high-cycle and very-high-cycle fatigue behaviour of Ti-6Al-4V", "metadata: authors": "Du, Leiming; Hong, Youshi; Qian, Guian; Zheng, Liang", "metadata: source of the publication": "FATIGUE & FRACTURE OF ENGINEERING MATERIALS & STRUCTURES", "metadata: year of publication": 2021, "metadata: institution": "Chinese Acad Sci; Harbin Inst Technol", "metadata: country and region": "Peoples R China", "metadata: funding agency": "Chinese Academy of Sciences (CAS); National Natural Science Foundation of China (NSFC)", "metadata: doi": "10.1111/ffe.13361", "fatigue: types of fatigue data": "sn", "fatigue: method of extraction": "color and shape", "materials: name of the material": "Ti-6Al-4V", "am: types of am": "L-PBF", "am: am machine": "HBD-200", "am: power (w)": 160, "am: scan speed (mm/s)": 800, "am: hatch space (μm)": 70, "am: layer thickness (μm)": 45, "am: direciton of specimen (°)": 90, "am: am environment": "Ar", "am: layer scan rotation (°)": 60, "am: types of feedstock": "powder", "am: size of feedstock (μm)": 34, "processing: processing sequence and parameters": "HT 600 C, 2 hour; SURF polish", "testing: types of fatigue tests": "uniaxial; VHCF", "testing: fatigue temperature (°c)": 25, "testing: fatigue environment": "air", "testing: load ratio": -1, "testing: frequency (hz)": 20000, "testing: fatigue machine": "Lasur GF20", "testing: load control": "displacement", "testing: specimens description": "circular cross-section; with drawing", "testing: critical cross-section size of specimens (mm)": 3.5, "testing: stress concentration factor of specimens": 1, "static mechanical properties: yield strength (mpa)": 1189, "static mechanical properties: ultimate tensile strength (mpa)": 1228, "static mechanical properties: elongation (%)": 2.8, "rating score: rating score": 0.8857142857142857}}, {"id": "FatigueData-AM2022:1314", "name": "Ti-6Al-4V", "material_family": "Ti", "points": [[291.003893214683, 52744.24272241481, 0], [232.75615606511903, 97290.57092383053, 0], [260.73807330209405, 114476.49671416398, 0], [145.1512264354547, 837161.2770917844, 0], [145.08784527973992, 977254.0328866553, 0], [123.23049001814883, 1210669.346150586, 0], [130.84280137704084, 2026880.6701532677, 0], [116.14599810186651, 7115493.953157898, 0], [116.04679802955664, 11925672.367375627, 0], [118.26181159783849, 40275680.15069559, 0], [115.4587709474874, 773645599.7259343, 1], [115.47701027093358, 1141914384.1527784, 1]], "conditions": {"material": "Ti-6Al-4V", "am_type": "L-PBF", "load_ratio": "-1", "test_type": "uniaxial; VHCF", "temperature": "25", "surface_treatment": "", "heat_treatment": ""}, "metadata": {"dataset id": 1314, "metadata: title": "Influence of processing parameters of selective laser melting on high-cycle and very-high-cycle fatigue behaviour of Ti-6Al-4V", "metadata: authors": "Du, Leiming; Hong, Youshi; Qian, Guian; Zheng, Liang", "metadata: source of the publication": "FATIGUE & FRACTURE OF ENGINEERING MATERIALS & STRUCTURES", "metadata: year of publication": 2021, "metadata: institution": "Chinese Acad Sci; Harbin Inst Technol", "metadata: country and region": "Peoples R China", "metadata: funding agency": "Chinese Academy of Sciences (CAS); National Natural Science Foundation of China (NSFC)", "metadata: doi": "10.1111/ffe.13361", "fatigue: types of fatigue data": "sn", "fatigue: method of extraction": "color and shape", "materials: name of the material":
