Repository: yunyunfanfan/S-PA-CBB

# S-PA-CBB

Official research code, processed curve records, evaluation outputs, and manuscript source for:

> **From Physics to Selective Generation: Conditional Brownian Bridges for Sparse S–N Curve Reconstruction and Fatigue Decision-Making**

S-PA-CBB reconstructs a complete probabilistic stress–life (S–N) curve from only two to four observed fatigue tests. The method first fits an interpretable Basquin state, diagnoses whether that state is sufficient, and applies a ControlNet-style conditional Brownian-bridge residual only to curves that benefit from correction.

File: am2022_curves.json (part 81 of 98)
"Ti-6Al-4V", "am: types of am": "L-PBF", "am: am machine": "HBD-200", "am: power (w)": 160, "am: scan speed (mm/s)": 1200, "am: hatch space (μm)": 100, "am: layer thickness (μm)": 60, "am: direciton of specimen (°)": 90, "am: am environment": "Ar", "am: layer scan rotation (°)": 60, "am: types of feedstock": "powder", "am: size of feedstock (μm)": 34, "processing: processing sequence and parameters": "HT 600 C, 2 hour; SURF polish", "testing: types of fatigue tests": "uniaxial; VHCF", "testing: fatigue temperature (°c)": 25, "testing: fatigue environment": "air", "testing: load ratio": -1, "testing: frequency (hz)": 20000, "testing: fatigue machine": "Lasur GF20", "testing: load control": "displacement", "testing: specimens description": "circular cross-section; with drawing", "testing: critical cross-section size of specimens (mm)": 3.5, "testing: stress concentration factor of specimens": 1, "static mechanical properties: yield strength (mpa)": 1176, "static mechanical properties: ultimate tensile strength (mpa)": 1198, "static mechanical properties: elongation (%)": 1.7, "rating score: rating score": 0.8857142857142857}}, {"id": "FatigueData-AM2022:1315", "name": "Ti-6Al-4V", "material_family": "Ti", "points": [[348.7141408287453, 129268.27849272662, 0], [320.15517241379314, 578563.2941447808, 0], [291.08116753781707, 690032.3435038734, 0], [232.94971270738102, 812701.3780449764, 0], [261.7296642605301, 8581205.323961861, 0], [291.0037376908792, 10322411.214974469, 0], [274.40436567012733, 50752475.37864162, 0], [249.68827282489573, 80495334.79372807, 0], [232.1514187082135, 127259242.72291659, 0], [261.7605433854426, 127668628.47996499, 0], [203.47977612691477, 163257195.05342984, 0], [203.47977612691477, 335036644.48076487, 0], [203.47977612691477, 448390559.4313489, 0], [144.43989454749695, 1002155890.2906286, 1]], "conditions": {"material": "Ti-6Al-4V", "am_type": "L-PBF", "load_ratio": "-1", "test_type": "uniaxial; VHCF", "temperature": "25", "surface_treatment": "", "heat_treatment": ""}, "metadata": {"dataset id": 1315, "metadata: title": "Influence of processing parameters of selective laser melting on high-cycle and very-high-cycle fatigue behaviour of Ti-6Al-4V", "metadata: authors": "Du, Leiming; Hong, Youshi; Qian, Guian; Zheng, Liang", "metadata: source of the publication": "FATIGUE & FRACTURE OF ENGINEERING MATERIALS & STRUCTURES", "metadata: year of publication": 2021, "metadata: institution": "Chinese Acad Sci; Harbin Inst Technol", "metadata: country and region": "Peoples R China", "metadata: funding agency": "Chinese Academy of Sciences (CAS); National Natural Science Foundation of China (NSFC)", "metadata: doi": "10.1111/ffe.13361", "fatigue: types of fatigue data": "sn", "fatigue: method of extraction": "color and shape", "materials: name of the material": "Ti-6Al-4V", "am: types of am": "L-PBF", "am: am machine": "HBD-200", "am: power (w)": 200, "am: scan speed (mm/s)": 800, "am: hatch space (μm)": 100, "am: layer thickness (μm)": 30, "am: direciton of specimen (°)": 90, "am: am environment": "Ar", "am: layer scan rotation (°)": 60, "am: types of feedstock": "powder", "am: size of feedstock (μm)": 34, "processing: processing sequence and parameters": "HT 600 C, 2 hour; SURF polish", "testing: types of fatigue tests": "uniaxial; VHCF", "testing: fatigue temperature (°c)": 25, "testing: fatigue environment": "air", "testing: load ratio": -1, "testing: frequency (hz)": 20000, "testing: fatigue machine": "Lasur GF20", "testing: load control": "displacement", "testing: specimens description": "circular cross-section; with drawing", "testing: critical cross-section size of specimens (mm)": 3.5, "testing: stress concentration factor of specimens": 1, "static mechanical properties: yield strength (mpa)": 1117, "static mechanical properties: ultimate tensile strength (mpa)": 1143, "static mechanical properties: elongation (%)": 1.6, "rating score: rating score": 0.8857142857142857}}, {"id": "FatigueData-AM2022:1316", "name": "Ti-6Al-4V", "material_family": "Ti", "points": [[188.81184407796104, 202021.0591962745, 0], [174.0637712151648, 425562.40694838145, 0], [188.5297586759798, 483197.1244457299, 0], [130.9603229393027, 822970.57829208, 0], [145.33978508603798, 1556500.1643548098, 0], [144.91964895811142, 2501327.703012, 0], [132.94966183653176, 24076486.046699464, 0], [132.15649660905476, 55811023.19219051, 0], [134.8253636283279, 74609636.29472992, 0], [136.09717260661796, 78226753.9600595, 0], [130.2440874809783, 338713945.2399522, 0], [131.57147883450185, 693934639.257808, 0], [130.8156392051162, 897487113.8137214, 1]], "conditions": {"material": "Ti-6Al-4V", "am_type": "L-PBF", "load_ratio": "-1", "test_type": "uniaxial; VHCF", "temperature": "25", "surface_treatment": "", "heat_treatment": ""}, "metadata": {"dataset id": 1316, "metadata: title": "Influence of processing parameters of selective laser melting on high-cycle and very-high-cycle fatigue behaviour of Ti-6Al-4V", "metadata: authors": "Du, Leiming; Hong, Youshi; Qian, Guian; Zheng, Liang", "metadata: source of the publication": "FATIGUE & FRACTURE OF ENGINEERING MATERIALS & STRUCTURES", "metadata: year of publication": 2021, "metadata: institution": "Chinese Acad Sci; Harbin Inst Technol", "metadata: country and region": "Peoples R China", "metadata: funding agency": "Chinese Academy of Sciences (CAS); National Natural Science Foundation of China (NSFC)", "metadata: doi": "10.1111/ffe.13361", "fatigue: types of fatigue data": "sn", "fatigue: method of extraction": "color and shape", "materials: name of the material": "Ti-6Al-4V", "am: types of am": "L-PBF", "am: am machine": "HBD-200", "am: power (w)": 200, "am: scan speed (mm/s)": 1200, "am: hatch space (μm)": 130, "am: layer thickness (μm)": 45, "am: direciton of specimen (°)": 90, "am: am environment": "Ar", "am: layer scan rotation (°)": 60, "am: types of feedstock": "powder", "am: size of feedstock (μm)": 34, "processing: processing sequence and parameters": "HT 600 C, 2 hour; SURF polish", "testing: types of fatigue tests": "uniaxial; VHCF", "testing: fatigue temperature (°c)": 25, "testing: fatigue environment": "air", "testing: load ratio": -1, "testing: frequency (hz)": 20000, "testing: fatigue machine": "Lasur GF20", "testing: load control": "displacement", "testing: specimens description": "circular cross-section; with drawing", "testing: critical cross-section size of specimens (mm)": 3.5, "testing: stress concentration factor of specimens": 1, "static mechanical properties: yield strength (mpa)": 514, "static mechanical properties: ultimate tensile strength (mpa)": 514, "static mechanical properties: elongation (%)": 0.8, "rating score: rating score": 0.8857142857142857}}, {"id": "FatigueData-AM2022:1317", "name": "Ti-6Al-4V", "material_family": "Ti", "points": [[174.42317560387957, 171354.79861848117, 0], [203.63218814306447, 182589.9262395022, 0], [139.7931599298983, 358404.9031339549, 0], [142.29151416187324, 437114.11987394525, 0], [136.4734278044066, 680119.5640436683, 0], [145.402378563769, 728273.3567849066, 0], [133.2369921401962, 912978.756312984, 0], [136.0717486146587, 2055338.0432494676, 0], [144.91576310682612, 3127702.578139344, 0], [130.48737722846025, 153294648.4630448, 0], [131.17020470246706, 1004382704.2865337, 1], [135.92807807868542, 1297178335.545177, 1], [134.78497463040952, 1481241132.213124, 1]], "conditions": {"material": "Ti-6Al-4V", "am_type": "L-PBF", "load_ratio": "-1", "test_type": "uniaxial; VHCF", "temperature": "25", "surface_treatment": "", "heat_treatment": ""}, "metadata": {"dataset id": 1317, "metadata: title": "Influence of processing parameters of selective laser melting on high-cycle and very-high-cycle fatigue behaviour of Ti-6Al-4V", "metadata: authors": "Du, Leiming; Hong, Youshi; Qian, Guian; Zheng, Liang", "metadata: source of the publication": "FATIGUE & FRACTURE OF ENGINEERING MATERIALS & STRUCTURES", "metadata: year of publication": 2021, "metadata: institution": "Chinese Acad Sci; Harbin Inst Technol", "metadata: country and region": "Peoples R China", "metadata: funding agency": "Chinese Academy of Sciences (CAS); National Natural Science Foundation of China (NSFC)", "metadata: doi": "10.1111/ffe.13361", "fatigue: types of fatigue data": "sn", "fatigue: method of extraction": "color and shape", "materials: name of the material": "Ti-6Al-4V", "am: types of am": "L-PBF", "am: am machine": "HBD-200", "am: power (w)": 200, "am: scan speed (mm/s)": 1000, "am: hatch space (μm)": 70, "am: layer thickness (μm)": 60, "am: direciton of specimen (°)": 90, "am: am environment": "Ar", "am: layer scan rotation (°)": 60, "am: types of feedstock": "powder", "am: size of feedstock (μm)": 34, "processing: processing sequence and parameters": "HT 600 C, 2 hour; SURF polish", "testing: types of fatigue tests": "uniaxial; VHCF", "testing: fatigue temperature (°c)": 25, "testing: fatigue environment": "air", "testing: load ratio": -1, "testing: frequency (hz)": 20000, "testing: fatigue machine": "Lasur GF20", "testing: load control": "displacement", "testing: specimens description": "circular cross-section; with drawing", "testing: critical cross-section size of specimens (mm)": 3.5, "testing: stress concentration factor of specimens": 1, "static mechanical properties: yield strength (mpa)": 1135, "static mechanical properties: ultimate tensile strength (mpa)": 1198, "static mechanical properties: elongation (%)": 1.6, "rating score: rating score": 0.8857142857142857}}, {"id": "FatigueData-AM2022:1318", "name": "Ti-6Al-4V", "material_family": "Ti", "points": [[348.84593993325916, 179223.76059193764, 0], [324.0539930751941, 211324.09175204736, 0], [313.92000474658795, 219426.48486371478, 0], [304.2487439776176, 239764.5132461165, 0], [290.9756430761898, 278231.8361964262, 0], [313.82786429365956, 297247.5471559781, 0], [290.90309363318823, 381988.44292131497, 0], [299.3587015108813, 427995.7329264672, 0], [299.540075118385, 1388957.5549603486, 0], [299.6449692074247, 21484296.080481626, 0], [290.64255646239366, 46883469.334770694, 0], [249.7306775268003, 89118531.9019012, 0], [291.3790152677143, 93130812.91546492, 0], [278.8592155772625, 106312404.03240195, 0], [288.0265354034763, 107745645.76226631, 0], [261.92066305488663, 177027882.9536506, 0], [249.40086336443483, 183953163.24167886, 0], [241.1349094247244, 233314826.23804194, 0], [232.05566619910363, 659550145.3678777, 0]], "conditions": {"material": "Ti-6Al-4V", "am_type": "L-PBF", "load_ratio": "-1", "test_type": "uniaxial; VHCF", "temperature": "25", "surface_treatment": "", "heat_treatment": ""}, "metadata": {"dataset id": 1318, "metadata: title": "Influence of processing parameters of selective laser melting on high-cycle and very-high-cycle fatigue behaviour of Ti-6Al-4V", "metadata: authors": "Du, Leiming; Hong, Youshi; Qian, Guian; Zheng, Liang", "metadata: source of the publication": "FATIGUE & FRACTURE OF ENGINEERING MATERIALS & STRUCTURES", "metadata: year of publication": 2021, "metadata: institution": "Chinese Acad Sci; Harbin Inst Technol", "metadata: country and region": "Peoples R China", "metadata: funding agency": "Chinese Academy of Sciences (CAS); National Natural Science Foundation of China (NSFC)", "metadata: doi": "10.1111/ffe.13361", "fatigue: types of fatigue data": "sn", "fatigue: method of extraction": "color and shape", "materials: name of the material": "Ti-6Al-4V", "am: types of am": "L-PBF", "am: am machine": "HBD-200", "am: power (w)": 160, "am: scan speed (mm/s)": 1000, "am: hatch space (μm)": 70, "am: layer thickness (μm)": 30, "am: direciton of specimen (°)": 90, "am: am environment": "Ar", "am: layer scan rotation (°)": 60, "am: types of feedstock": "powder", "am: size of feedstock (μm)": 34, "processing: processing sequence and parameters": "HT 600 C, 2 hour; SURF polish", "testing: types of fatigue tests": "uniaxial; VHCF", "testing: fatigue temperature (°c)": 25, "testing: fatigue environment": "air", "testing: load ratio": -1, "testing: frequency (hz)": 20000, "testing: fatigue machine": "Lasur GF20", "testing: load control": "displacement", "testing: specimens description": "circular cross-section; with drawing", "testing: critical cross-section size of specimens (mm)": 3.5, "testing: stress concentration factor of specimens": 1, "static mechanical properties: yield strength (mpa)": 1189, "static mechanical properties: ultimate tensile strength (mpa)": 1228, "static mechanical properties: elongation (%)": 2.8, "rating score: rating score": 0.8857142857142857}}, {"id": "FatigueData-AM2022:1319", "name": "AlSi7Mg", "material_family": "AlSi7Mg", "points": [[123.74481546042458, 1814618.3891527683, 0], [117.65392736135945, 17368018.99502139, 0], [103.72742625585768, 18366583.21037279, 0], [97.08686905273959, 52805094.141201414, 0], [97.08686905273959, 69092009.70779839, 0], [83.57261977527747, 103165305.31477788, 0], [79.71736279325982, 186428432.65616828, 0], [70.3332050498419, 318120888.2224659, 0], [73.0768055901418, 325834510.2885011, 0], [66.29883111101049, 703615784.0549163, 0], [65.32459194530595, 1159582640.5067546, 0], [58.58831714697515, 2589010115.574497, 0]], "conditions": {"material": "AlSi7Mg", "am_type": "L-PBF", "load_ratio": "-1", "test_type": "uniaxial; VHCF", "temperature": "25", "surface_treatment": "", "heat_treatment": ""}, "metadata": {"dataset id": 1319, "metadata: title": "Very high cycle fatigue characterization of additively manufactured AlSi10Mg and AlSi7Mg aluminium alloys based on ultrasonic fatigue testing", "metadata: authors": "Ilie, Paul; Ince, Ayhan; Lesperance, Xavier", "metadata: source of the publication": "FATIGUE & FRACTURE OF ENGINEERING MATERIALS & STRUCTURES", "metadata: year of publication": 2021, "metadata: institution": "Concordia Univ", "metadata: country and region": "Canada", "metadata: funding agency": "Natural Sciences and Engineering Research Council of Canada (NSERC), Canada", "metadata: doi": "10.1111/ffe.13406", "fatigue: types of fatigue data": "sn", "fatigue: method of extraction": "color and shape", "materials: name of the material": "AlSi7Mg", "am: types of am": "L-PBF", "am: am machine": "EOS M290", "am: power (w)": 370, "am: scan speed (mm/s)": 1250, "am: layer thickness (μm)": 100, "am: preheat temperature (°c)": 180, "am: direciton of specimen (°)": 90, "am: types of feedstock": "powder", "processing: processing sequence and parameters": "HT 535 C, 2 hour; HT 170 C, 6 hour; SURF machine", "testing: types of fatigue tests": "uniaxial; VHCF", "testing: fatigue temperature (°c)": 25, "testing: fatigue environment": "air", "testing: load ratio": -1, "testing: frequency (hz)": 20000, "testing: fatigue machine": "in-house", "testing: load control": "displacement", "testing: specimens description": "circular cross-section; with drawing", "testing: critical cross-section size of specimens (mm)": 4, "testing: stress concentration factor of specimens": 1, "static mechanical properties: young's modulus (gpa)": 60, "rating score: rating score": 0.7428571428571429}}, {"id": "FatigueData-AM2022:1320", "name": "AlSi10Mg", "material_family": "AlSi10Mg", "points": [[114.66247340778195, 2600252.248176829, 0], [104.17750868204968, 2816388.5626776638, 0], [119.92137185391502, 5105157.457596235, 0], [109.88361656846203, 39628077.57955179, 0], [114.20868117809302, 40972054.3440117, 0], [112.12107791974361, 47954045.26393597, 0], [103.5418734008689, 109380822.51990394, 0], [104.05693186432173, 117782187.75426619, 0], [96.37909031807564, 243525705.78409213, 0], [104.2527370526886, 290705101.18473136, 0], [94.01549712843943, 357090794.0060919, 0], [94.96943114396133, 1374453373.976597, 0], [90.25558701044254, 8496146909.796507, 0]], "conditions": {"material": "AlSi10Mg", "am_type": "L-PBF", "load_ratio": "-1", "test_type": "uniaxial; VHCF", "temperature": "25", "surface_treatment": "", "heat_treatment": ""}, "metadata": {"dataset id": 1320, "metadata: title": "Very high cycle fatigue characterization of additively manufactured AlSi10Mg and AlSi7Mg aluminium alloys based on ultrasonic fatigue testing", "metadata: authors": "Ilie, Paul; Ince, Ayhan; Lesperance, Xavier", "metadata: source of the publication": "FATIGUE & FRACTURE OF ENGINEERING MATERIALS & STRUCTURES", "metadata: year of publication": 2021, "metadata: institution": "Concordia Univ", "metadata: country and region": "Canada", "metadata: funding agency": "Natural Sciences and Engineering Research Council of Canada (NSERC), Canada", "metadata: doi": "10.1111/ffe.13406", "fatigue: types of fatigue data": "sn", "fatigue: method of extraction": "color and shape", "materials: name of the material": "AlSi10Mg", "am: types of am": "L-PBF", "am: am machine": "EOS M290", "am: power (w)": 370, "am: scan speed (mm/s)": 1250, "am: layer thickness (μm)": 100, "am: preheat temperature (°c)": 180, "am: direciton of specimen (°)": 90, "am: types of feedstock": "powder", "processing: processing sequence and parameters": "HT 535 C, 2 hour; HT 170 C, 6 hour; SURF machine", "testing: types of fatigue tests": "uniaxial; VHCF", "testing: fatigue temperature (°c)": 25, "testing: fatigue environment": "air", "testing: load ratio": -1, "testing: frequency (hz)": 20000, "testing: fatigue machine": "in-house", "testing: load control": "displacement", "testing: specimens description": "circular cross-section; with drawing", "testing: critical cross-section size of specimens (mm)": 4, "testing: stress concentration factor of specimens": 1, "static mechanical properties: young's modulus (gpa)": 70, "rating score: rating score": 0.7428571428571429}}, {"id": "FatigueData-AM2022:1321", "name": "Ti-6Al-4V", "material_family": "Ti", "points": [[1093.410895245702, 180.02708573636065, 0], [1045.8499984920932, 240.78927861241297, 0], [1049.7566983902864, 752.6299079225718, 0], [1009.3829214134603, 1877.4548504351553, 0], [923.400719475932, 6875.927408736997, 0], [645.5522629449113, 25623.327119202128, 0], [524.9312733219596, 66327.79933882471, 0], [382.4338104651955, 352934.3245814916, 0], [189.66845322490596, 8045857.678341976, 0]], "conditions": {"material": "Ti-6Al-4V", "am_type": "L-PBF", "load_ratio": "-1", "test_type": "uniaxial", "temperature": "25", "surface_treatment": "", "heat_treatment": ""}, "metadata": {"dataset id": 1321, "metadata: title": "Fatigue behavior of Ti6Al4V alloy components manufactured by selective laser melting subjected to hot isostatic pressing and residual stress relief", "metadata: authors": "Borrego, Luis P.; Capela, Carlos; Costa, Jose D. M.; Ferreira, J. A. Martins; Jesus, Joel S.", "metadata: source of the publication": "FATIGUE & FRACTURE OF ENGINEERING MATERIALS & STRUCTURES", "metadata: year of publication": 2021, "metadata: institution": "Coimbra Polytech ISEC; Polytech Inst Leiria; Univ Coimbra", "metadata: country and region": "Portugal", "metadata: funding agency": "European Commission; Portugal-2020 program (PT2020) ; Portuguese Foundation for Science and Technology ; Regional Operational Program of the Center ", "metadata: doi": "10.1111/ffe.13450", "fatigue: types of fatigue data": "sn", "fatigue: method of extraction": "color and shape", "materials: name of the material": "Ti-6Al-4V", "am: types of am": "L-PBF", "am: am machine": "3D Systems ProX DMP 320", "am: layer thickness (μm)": 30, "am: direciton of specimen (°)": 90, "am: types of feedstock": "powder", "processing: processing sequence and parameters": "HT 670 C, 5 hour; SURF polish", "testing: types of fatigue tests": "uniaxial", "testing: fatigue temperature (°c)": 25, "testing: fatigue environment": "air", "testing: load ratio": -1, "testing: fatigue machine": "Dartec servo-hydraulic machine", "testing: load control": "strain", "testing: specimens description": "circular cross-section; with drawing; ASTM E606", "testing: critical cross-section size of specimens (mm)": 6, "testing: stress concentration factor of specimens": 1, "static mechanical properties: young's modulus (gpa)": 126, "static mechanical properties: yield strength (mpa)": 1107, "static mechanical properties: ultimate tensile strength (mpa)": 1143, "static mechanical properties: elongation (%)": 19.7, "rating score: rating score": 0.7142857142857143}}, {"id": "FatigueData-AM2022:1322", "name": "Ti-6Al-4V", "material_family": "Ti", "points": [[988.219664006507, 153.9769600617197, 0], [969.7802940490385, 247.18638165307866, 0], [996.0055379574701, 264.9685730909417, 0], [983.834599392472, 365.30541147598365, 0], [956.8445910221266, 430.7603631305551, 0], [928.568390369386, 941.4422918178176, 0], [891.1257864956173, 1397.9613283247422, 0], [862.9083579978369, 3680.8681596236784, 0], [637.663775749438, 31431.850591555125, 0], [504.90786659066913, 73938.86800673496, 0], [378.15614049630744, 255995.3984840472, 0], [377.7277306857544, 325015.50773154956, 0]], "conditions": {"material": "Ti-6Al-4V", "am_type": "L-PBF", "load_ratio": "-1", "test_type": "uniaxial", "temperature": "25", "surface_treatment": "", "heat_treatment": ""}, "metadata": {"dataset id": 1322, "metadata: title": "Fatigue behavior of Ti6Al4V alloy components manufactured by selective laser melting subjected to hot isostatic pressing and residual stress relief", "metadata: authors": "Borrego, Luis P.; Capela, Carlos; Costa, Jose D. M.; Ferreira, J. A. Martins; Jesus, Joel S.", "metadata: source of the publication": "FATIGUE & FRACTURE OF ENGINEERING MATERIALS & STRUCTURES", "metadata: year of publication": 2021, "metadata: institution": "Coimbra Polytech ISEC; Polytech Inst Leiria; Univ Coimbra", "metadata: country and region": "Portugal", "metadata: funding agency": "European Commission; Portugal-2020 program (PT2020) ; Portuguese Foundation for Science and Technology ; Regional Operational Program of the Center ", "metadata: doi": "10.1111/ffe.13450", "fatigue: types of fatigue data": "sn", "fatigue: method of extraction": "color and shape", "materials: name of the material": "Ti-6Al-4V", "am: types of am": "L-PBF", "am: am machine": "3D Systems ProX DMP 320", "am: layer thickness (μm)": 30, "am: direciton of specimen (°)": 90, "am: types of feedstock": "powder", "processing: processing sequence and parameters": "HIP 920 C, 2 hour, 1000 bar; SURF polish", "testing: types of fatigue tests": "uniaxial", "testing: fatigue temperature (°c)": 25, "testing: fatigue environment": "air", "testing: load ratio": -1, "testing: fatigue machine": "Dartec servo-hydraulic machine", "testing: load control": "strain", "testing: specimens description": "circular cross-section; with drawing; ASTM E606", "testing: critical cross-section size of specimens (mm)": 6, "testing: stress concentration factor of specimens": 1, "static mechanical properties: young's modulus (gpa)": 126, "static mechanical properties: yield strength (mpa)": 950, "static mechanical properties: ultimate tensile strength (mpa)": 995, "static mechanical properties: elongation (%)": 26.3, "rating score: rating score": 0.7142857142857143}}, {"id": "FatigueData-AM2022:1323", "name": "Ti-6Al-4V", "material_family": "Ti", "points": [[717.5984961385645, 7880.430850710387, 0], [490.258620539577, 27274.905615000996, 0], [326.16129543601033, 106504.74103461669, 0], [325.9350992451496, 146146.98218173973, 0], [241.60731814789182, 334599.02342161274, 0], [220.0993010784291, 399214.830262831, 0], [175.9724277617911, 663330.8600105927, 0], [178.00972013177642, 1429886.3190033557, 0]], "conditions": {"material": "Ti-6Al-4V", "am_type": "L-PBF", "load_ratio": "-1", "test_type": "uniaxial", "temperature": "25", "surface_treatment": "", "heat_treatment": ""}, "metadata": {"dataset id": 1323, "metadata: title": "Fatigue behavior of Ti6Al4V alloy components manufactured by selective laser melting subjected to hot isostatic pressing and residual stress relief", "metadata: authors": "Borrego, Luis P.; Capela, Carlos; Costa, Jose D. M.; Ferreira, J. A. Martins; Jesus, Joel S.", "metadata: source of the publication": "FATIGUE & FRACTURE OF ENGINEERING MATERIALS & STRUCTURES", "metadata: year of publication": 2021, "metadata: institution": "Coimbra Polytech ISEC; Polytech Inst Leiria; Univ Coimbra", "metadata: country and region": "Portugal", "metadata: funding agency": "European Commission; Portugal-2020 program (PT2020) ; Portuguese Foundation for Science and Technology ; Regional Operational Program of the Center ", "metadata: doi": "10.1111/ffe.13450", "fatigue: types of fatigue data": "sn", "fatigue: method of extraction": "color and shape", "materials: name of the material": "Ti-6Al-4V", "am: types of am": "L-PBF", "am: am machine": "3D Systems ProX DMP 320", "am: layer thickness (μm)": 30, "am: direciton of specimen (°)": 90, "am: types of feedstock": "powder", "processing: processing sequence and parameters": "HT 670 C, 5 hour; SURF polish", "testing: types of fatigue tests": "uniaxial", "testing: fatigue temperature (°c)": 25, "testing: fatigue environment": "air", "testing: load ratio": -1, "testing: fatigue machine": "Dartec servo-hydraulic machine", "testing: load control": "strain", "testing: specimens description": "circular cross-section; with drawing", "testing: critical cross-section size of specimens (mm)": 4, "testing: stress concentration factor of specimens": 1.73, "static mechanical properties: young's modulus (gpa)": 126, "static mechanical properties: yield strength (mpa)": 1107, "static mechanical properties: ultimate tensile strength (mpa)": 1143, "static mechanical properties: elongation (%)": 19.7, "rating score: rating score": 0.7142857142857143}}, {"id": "FatigueData-AM2022:1324", "name": "Ti-6Al-4V", "material_family": "Ti", "points": [[137.24929356357927, 66571.11167529374, 0], [125.80575016819915, 86072.61095849262, 0], [107.7023682440009, 159233.48588646943, 0], [96.19609329446062, 248281.59702542858, 0]], "conditions": {"material": "Ti-6Al-4V", "am_type": "E-PBF", "load_ratio": "0.1", "test_type": "uniaxial", "temperature": "25", "surface_treatment": "", "heat_treatment": ""}, "metadata": {"dataset id": 1324, "metadata: title": "Fatigue response dependence of thickness measurement methods for additively manufactured E-PBF Ti-6Al-4 V", "metadata: authors": "Hardaker, Alex; Kahlin, Magnus; Kerwin, Annie; Moverare, Johan J.; Segersall, Mikael", "metadata: source of the publication": "FATIGUE & FRACTURE OF ENGINEERING MATERIALS & STRUCTURES", "metadata: year of publication": 2021, "metadata: institution": "Linkoping Univ; Mfg Technol Ctr; Saab AB", "metadata: country and region": "Sweden; UK", "metadata: funding agency": "Clean Sky 2 Joint Undertaking (JU) ", "metadata: doi": "10.1111/ffe.13461", "fatigue: types of fatigue data": "sn", "fatigue: method of extraction": "color and shape", "materials: name of the material": "Ti-6Al-4V", "am: types of am": "E-PBF", "am: am machine": "Arcam A2XX", "am: hatch space (μm)": 200, "am: layer thickness (μm)": 70, "am: direciton of specimen (°)": 0, "am: layer scan rotation (°)": 90, "am: current (a)": 0.017, "am: types of feedstock": "powder", "am: size of feedstock (μm)": "45, 105", "processing: processing sequence and parameters": "HIP 920 C, 2 hour, 1030 bar; SURF as-built", "testing: types of fatigue tests": "uniaxial", "testing: fatigue temperature (°c)": 25, "testing: fatigue environment": "air", "testing: load ratio": 0.1, "testing: frequency (hz)": 10, "testing: fatigue machine": "MTS", "testing: load control": "force", "testing: specimens description": "rectangular cross-section; with drawing", "testing: critical cross-section size of specimens (mm)": "6.5, 1.5", "testing: stress concentration factor of specimens": 1, "rating score: rating score": 0.7027027027027027}}, {"id": "FatigueData-AM2022:1325", "name": "Ti-6Al-4V", "material_family": "Ti", "points": [[119.145911639381, 111187.14330011737, 0], [105.9513343799058, 255805.5746341192, 0], [92.5379233011886, 478833.9842558723, 0], [78.99941242431036, 844362.5808474557, 0]], "conditions": {"material": "Ti-6Al-4V", "am_type": "E-PBF", "load_ratio": "0.1", "test_type": "uniaxial", "temperature": "25", "surface_treatment": "", "heat_treatment": ""}, "metadata": {"dataset id": 1325, "metadata: title": "Fatigue response dependence of thickness measurement methods for additively manufactured E-PBF Ti-6Al-4 V", "metadata: authors": "Hardaker, Alex; Kahlin, Magnus; Kerwin, Annie; Moverare, Johan J.; Segersall, Mikael", "metadata: source of the publication": "FATIGUE & FRACTURE OF ENGINEERING MATERIALS & STRUCTURES", "metadata: year of publication": 2021, "metadata: institution": "Linkoping Univ; Mfg Technol Ctr; Saab AB", "metadata: country and region": "Sweden; UK", "metadata: funding agency": "Clean Sky 2 Joint Undertaking (JU) ", "metadata: doi": "10.1111/ffe.13461", "fatigue: types of fatigue data": "sn", "fatigue: method of extraction": "color and shape", "materials: name of the material": "Ti-6Al-4V", "am: types of am": "E-PBF", "am: am machine": "Arcam A2XX", "am: hatch space (μm)": 200, "am: layer thickness (μm)": 70, "am: direciton of specimen (°)": 0, "am: layer scan rotation (°)": 90, "am: current (a)": 0.017, "am: types of feedstock": "powder", "am: size of feedstock (μm)": "45, 105", "processing: processing sequence and parameters": "HIP 920 C, 2 hour, 1030 bar; SURF as-built", "testing: types of fatigue tests": "uniaxial", "testing: fatigue temperature (°c)": 25, "testing: fatigue environment": "air", "testing: load ratio": 0.1, "testing: frequency (hz)": 10, "testing: fatigue machine": "MTS", "testing: load control": "force", "testing: specimens description": "rectangular cross-section; with drawing", "testing: critical cross-section size of specimens (mm)": "6.5, 2.1", "testing: stress concentration factor of specimens": 1, "rating score: rating score": 0.7027027027027027}}, {"id": "FatigueData-AM2022:1326", "name": "Ti-6Al-4V", "material_family": "Ti", "points": [[141.15766315317336, 61587.8328234328, 0], [128.1819197129401, 85684.72684936659, 0], [116.61327651939894, 140927.14565597544, 0], [102.98103162143977, 177974.66594466814, 0]], "conditions": {"material": "Ti-6Al-4V", "am_type": "E-PBF", "load_ratio": "0.1", "test_type": "uniaxial", "temperature": "25", "surface_treatment": "", "heat_treatment": ""}, "metadata": {"dataset id": 1326, "metadata: title": "Fatigue response dependence of thickness measurement methods for additively manufactured E-PBF Ti-6Al-4 V", "metadata: authors": "Hardaker, Alex; Kahlin, Magnus; Kerwin, Annie; Moverare, Johan J.; Segersall, Mikael", "metadata: source of the publication": "FATIGUE & FRACTURE OF ENGINEERING MATERIALS & STRUCTURES", "metadata: year of publication": 2021, "metadata: institution": "Linkoping Univ; Mfg Technol Ctr; Saab AB", "metadata: country and region": "Sweden; UK", "metadata: funding agency": "Clean Sky 2 Joint Undertaking (JU) ", "metadata: doi": "10.1111/ffe.13461", "fatigue: types of fatigue data": "sn", "fatigue: method of extraction": "color and shape", "materials: name of the material": "Ti-6Al-4V", "am: types of am": "E-PBF", "am: am machine": "Arcam A2XX", "am: hatch space (μm)": 200, "am: layer thickness (μm)": 70, "am: direciton of specimen (°)": 0, "am: layer scan rotation (°)": 90, "am: current (a)": 0.017, "am: types of feedstock": "powder", "am: size of feedstock (μm)": "45, 105", "processing: processing sequence and parameters": "HIP 920 C, 2 hour, 1030 bar; SURF as-built", "testing: types of fatigue tests": "uniaxial", "testing: fatigue temperature (°c)": 25, "testing: fatigue environment": "air", "testing: load ratio": 0.1, "testing: frequency (hz)": 10, "testing: fatigue machine": "MTS", "testing: load control": "force", "testing: specimens description": "rectangular cross-section; with drawing", "testing: critical cross-section size of specimens (mm)": "6.5, 2.7", "testing: stress concentration factor of specimens": 1, "rating score: rating score": 0.7027027027027027}}, {"id": "FatigueData-AM2022:1327", "name": "Ti-6Al-4V", "material_family": "Ti", "points": [[166.90145772594755, 23813.176321886705, 0], [105.80641399416909, 65654.08123021404, 0], [122.36851311953355, 66436.17827436108, 0], [94.52361516034982, 205320.35417758848, 0], [81.48804664723036, 501944.90602646495, 0]], "conditions": {"material": "Ti-6Al-4V", "am_type": "E-PBF", "load_ratio": "0.1", "test_type": "uniaxial", "temperature": "25", "surface_treatment": "", "heat_treatment": ""}, "metadata": {"dataset id": 1327, "metadata: title": "Fatigue response dependence of thickness measurement methods for additively manufactured E-PBF Ti-6Al-4 V", "metadata: authors": "Hardaker, Alex; Kahlin, Magnus; Kerwin, Annie; Moverare, Johan J.; Segersall, Mikael", "metadata: source of the publication": "FATIGUE & FRACTURE OF ENGINEERING MATERIALS & STRUCTURES", "metadata: year of publication": 2021, "metadata: institution": "Linkoping Univ; Mfg Technol Ctr; Saab AB", "metadata: country and region": "Sweden; UK", "metadata: funding agency": "Clean Sky 2 Joint Undertaking (JU) ", "metadata: doi": "10.1111/ffe.13461", "fatigue: types of fatigue data": "sn", "fatigue: method of extraction": "color and shape", "materials: name of the material": "Ti-6Al-4V", "am: types of am": "E-PBF", "am: am machine": "Arcam A2XX", "am: hatch space (μm)": 200, "am: layer thickness (μm)": 70, "am: direciton of specimen (°)": 45, "am: layer scan rotation (°)": 90, "am: current (a)": 0.017, "am: types of feedstock": "powder", "am: size of feedstock (μm)": "45, 105", "processing: processing sequence and parameters": "HIP 920 C, 2 hour, 1030 bar; SURF as-built", "testing: types of fatigue tests": "uniaxial", "testing: fatigue temperature (°c)": 25, "testing: fatigue environment": "air", "testing: load ratio": 0.1, "testing: frequency (hz)": 10, "testing: fatigue machine": "MTS", "testing: load control": "force", "testing: specimens description": "rectangular cross-section; with drawing", "testing: critical cross-section size of specimens (mm)": "6.5, 1.5", "testing: stress concentration factor of specimens": 1, "rating score: rating score": 0.7027027027027027}}, {"id": "FatigueData-AM2022:1328", "name": "Ti-6Al-4V", "material_family": "Ti", "points": [[145.42740524781345, 57968.91875860339, 0], [131.63615160349855, 77846.76380701896, 0], [119.52419825072889, 146307.15062112935, 0], [105.59650145772595, 230641.81885433753, 0], [92.50845481049565, 347928.0691361758, 0]], "conditions": {"material": "Ti-6Al-4V", "am_type": "E-PBF", "load_ratio": "0.1", "test_type": "uniaxial", "temperature": "25", "surface_treatment": "", "heat_treatment": ""}, "metadata": {"dataset id": 1328, "metadata: title": "Fatigue response dependence of thickness measurement methods for additively manufactured E-PBF Ti-6Al-4 V", "metadata: authors": "Hardaker, Alex; Kahlin, Magnus; Kerwin, Annie; Moverare, Johan J.; Segersall, Mikael", "metadata: source of the publication": "FATIGUE & FRACTURE OF ENGINEERING MATERIALS & STRUCTURES", "metadata: year of publication": 2021, "metadata: institution": "Linkoping Univ; Mfg Technol Ctr; Saab AB", "metadata: country and region": "Sweden; UK", "metadata: funding agency": "Clean Sky 2 Joint Undertaking (JU) ", "metadata: doi": "10.1111/ffe.13461", "fatigue: types of fatigue data": "sn", "fatigue: method of extraction": "color and shape", "materials: name of the material": "Ti-6Al-4V", "am: types of am": "E-PBF", "am: am machine": "Arcam A2XX", "am: hatch space (μm)": 200, "am: layer thickness (μm)": 70, "am: direciton of specimen (°)": 45, "am: layer scan rotation (°)": 90, "am: current (a)": 0.017, "am: types of feedstock": "powder", "am: size of feedstock (μm)": "45, 105", "processing: processing sequence and parameters": "HIP 920 C, 2 hour, 1030 bar; SURF as-built", "testing: types of fatigue tests": "uniaxial", "testing: fatigue temperature (°c)": 25, "testing: fatigue environment": "air", "testing: load ratio": 0.1, "testing: frequency (hz)": 10, "testing: fatigue machine": "MTS", "testing: load control": "force", "testing: specimens description": "rectangular cross-section; with drawing", "testing: critical cross-section size of specimens (mm)": "6.5, 2.1", "testing: stress concentration factor of specimens": 1, "rating score: rating score": 0.7027027027027027}}, {"id": "FatigueData-AM2022:1329", "name": "Ti-6Al-4V", "material_family": "Ti", "points": [[166.4186588921283, 56149.887950336895, 0], [139.33994169096212, 91217.14693159143, 0], [127.15451895043738, 142017.65373921918, 0], [114.46530612244898, 176024.90847960816, 0], [100.89446064139945, 379147.81570894166, 0]], "conditions": {"material": "Ti-6Al-4V", "am_type": "E-PBF", "load_ratio": "0.1", "test_type": "uniaxial", "temperature": "25", "surface_treatment": "", "heat_treatment": ""}, "metadata": {"dataset id": 1329, "metadata: title": "Fatigue response dependence of thickness measurement methods for additively manufactured E-PBF Ti-6Al-4 V", "metadata: authors": "Hardaker, Alex; Kahlin, Magnus; Kerwin, Annie; Moverare, Johan J.; Segersall, Mikael", "metadata: source of the publication": "FATIGUE & FRACTURE OF ENGINEERING MATERIALS & STRUCTURES", "metadata: year of publication": 2021, "metadata: institution": "Linkoping Univ; Mfg Technol Ctr; Saab AB", "metadata: country and region": "Sweden; UK", "metadata: funding agency": "Clean Sky 2 Joint Undertaking (JU) ", "metadata: doi": "10.1111/ffe.13461", "fatigue: types of fatigue data": "sn", "fatigue: method of extraction": "color and shape", "materials: name of the material": "Ti-6Al-4V", "am: types of am": "E-PBF", "am: am machine": "Arcam A2XX", "am: hatch space (μm)": 200, "am: layer thickness (μm)": 70, "am: direciton of specimen (°)": 45, "am: layer scan rotation (°)": 90, "am: current (a)": 0.017, "am: types of feedstock": "powder", "am: size of feedstock (μm)": "45, 105", "processing: processing sequence and parameters": "HIP 920 C, 2 hour, 1030 bar; SURF as-built", "testing: types of fatigue tests": "uniaxial", "testing: fatigue temperature (°c)": 25, "testing: fatigue environment": "air", "testing: load ratio": 0.1, "testing: frequency (hz)": 10, "testing: fatigue machine": "MTS", "testing: load control": "force", "testing: specimens description": "rectangular cross-section; with drawing", "testing: critical cross-section size of specimens (mm)": "6.5, 2.7", "testing: stress concentration factor of specimens": 1, "rating score: rating score": 0.7027027027027027}}, {"id": "FatigueData-AM2022:1330", "name": "Ti-6Al-4V", "material_family": "Ti", "points": [[122.69874026872832, 17423.150482675166, 0], [99.55561571920867, 58599.62343529954, 0], [107.37864373594769, 71476.06566943969, 0], [96.94793971362898, 75704.73750972957, 0], [80.7703437814888, 196804.8361934221, 0], [68.05792325428789, 457453.3574357262, 0]], "conditions": {"material": "Ti-6Al-4V", "am_type": "E-PBF", "load_ratio": "0.1", "test_type": "uniaxial", "temperature": "25", "surface_treatment": "", "heat_treatment": ""}, "metadata": {"dataset id": 1330, "metadata: title": "Fatigue response dependence of thickness measurement methods for additively manufactured E-PBF Ti-6Al-4 V", "metadata: authors": "Hardaker, Alex; Kahlin, Magnus; Kerwin, Annie; Moverare, Johan J.; Segersall, Mikael", "metadata: source of the publication": "FATIGUE & FRACTURE OF ENGINEERING MATERIALS & STRUCTURES", "metadata: year of publication": 2021, "metadata: institution": "Linkoping Univ; Mfg Technol Ctr; Saab AB", "metadata: country and region": "Sweden; UK", "metadata: funding agency": "Clean Sky 2 Joint Undertaking (JU) ", "metadata: doi": "10.1111/ffe.13461", "fatigue: types of fatigue data": "sn", "fatigue: method of extraction": "color and shape", "materials: name of the material": "Ti-6Al-4V", "am: types of am": "E-PBF", "am: am machine": "Arcam A2XX", "am: hatch space (μm)": 200, "am: layer thickness (μm)": 70, "am: direciton of specimen (°)": 90, "am: layer scan rotation (°)": 90, "am: current (a)": 0.017, "am: types of feedstock": "powder", "am: size of feedstock (μm)": "45, 105", "processing: processing sequence and
