Repository: yunyunfanfan/S-PA-CBB

# S-PA-CBB

Official research code, processed curve records, evaluation outputs, and manuscript source for:

> **From Physics to Selective Generation: Conditional Brownian Bridges for Sparse S–N Curve Reconstruction and Fatigue Decision-Making**

S-PA-CBB reconstructs a complete probabilistic stress–life (S–N) curve from only two to four observed fatigue tests. The method first fits an interpretable Basquin state, diagnoses whether that state is sufficient, and applies a ControlNet-style conditional Brownian-bridge residual only to curves that benefit from correction.

File: am2022_curves.json (part 82 of 98)
parameters": "HIP 920 C, 2 hour, 1030 bar; SURF as-built", "testing: types of fatigue tests": "uniaxial", "testing: fatigue temperature (°c)": 25, "testing: fatigue environment": "air", "testing: load ratio": 0.1, "testing: frequency (hz)": 10, "testing: fatigue machine": "MTS", "testing: load control": "force", "testing: specimens description": "rectangular cross-section; with drawing", "testing: critical cross-section size of specimens (mm)": "6.5, 1.5", "testing: stress concentration factor of specimens": 1, "rating score: rating score": 0.7027027027027027}}, {"id": "FatigueData-AM2022:1331", "name": "Ti-6Al-4V", "material_family": "Ti", "points": [[121.96161997210159, 45497.734772706084, 0], [130.0254061943063, 68428.25924029465, 0], [109.19917595716989, 108029.62558718576, 0], [93.68834470665438, 226084.56014851504, 0], [79.05534498276971, 611523.7186032459, 0]], "conditions": {"material": "Ti-6Al-4V", "am_type": "E-PBF", "load_ratio": "0.1", "test_type": "uniaxial", "temperature": "25", "surface_treatment": "", "heat_treatment": ""}, "metadata": {"dataset id": 1331, "metadata: title": "Fatigue response dependence of thickness measurement methods for additively manufactured E-PBF Ti-6Al-4 V", "metadata: authors": "Hardaker, Alex; Kahlin, Magnus; Kerwin, Annie; Moverare, Johan J.; Segersall, Mikael", "metadata: source of the publication": "FATIGUE & FRACTURE OF ENGINEERING MATERIALS & STRUCTURES", "metadata: year of publication": 2021, "metadata: institution": "Linkoping Univ; Mfg Technol Ctr; Saab AB", "metadata: country and region": "Sweden; UK", "metadata: funding agency": "Clean Sky 2 Joint Undertaking (JU) ", "metadata: doi": "10.1111/ffe.13461", "fatigue: types of fatigue data": "sn", "fatigue: method of extraction": "color and shape", "materials: name of the material": "Ti-6Al-4V", "am: types of am": "E-PBF", "am: am machine": "Arcam A2XX", "am: hatch space (μm)": 200, "am: layer thickness (μm)": 70, "am: direciton of specimen (°)": 90, "am: layer scan rotation (°)": 90, "am: current (a)": 0.017, "am: types of feedstock": "powder", "am: size of feedstock (μm)": "45, 105", "processing: processing sequence and parameters": "HIP 920 C, 2 hour, 1030 bar; SURF as-built", "testing: types of fatigue tests": "uniaxial", "testing: fatigue temperature (°c)": 25, "testing: fatigue environment": "air", "testing: load ratio": 0.1, "testing: frequency (hz)": 10, "testing: fatigue machine": "MTS", "testing: load control": "force", "testing: specimens description": "rectangular cross-section; with drawing", "testing: critical cross-section size of specimens (mm)": "6.5, 2.1", "testing: stress concentration factor of specimens": 1, "rating score: rating score": 0.7027027027027027}}, {"id": "FatigueData-AM2022:1332", "name": "Ti-6Al-4V", "material_family": "Ti", "points": [[157.04486694469446, 20064.580435878976, 0], [129.95505057930427, 52707.29701959875, 0], [118.30570984942749, 67386.20889488858, 0], [106.88228164478663, 107873.7246980418, 0], [89.48604900508842, 236976.5482845479, 0], [75.26421007713301, 440554.1000221815, 0]], "conditions": {"material": "Ti-6Al-4V", "am_type": "E-PBF", "load_ratio": "0.1", "test_type": "uniaxial", "temperature": "25", "surface_treatment": "", "heat_treatment": ""}, "metadata": {"dataset id": 1332, "metadata: title": "Fatigue response dependence of thickness measurement methods for additively manufactured E-PBF Ti-6Al-4 V", "metadata: authors": "Hardaker, Alex; Kahlin, Magnus; Kerwin, Annie; Moverare, Johan J.; Segersall, Mikael", "metadata: source of the publication": "FATIGUE & FRACTURE OF ENGINEERING MATERIALS & STRUCTURES", "metadata: year of publication": 2021, "metadata: institution": "Linkoping Univ; Mfg Technol Ctr; Saab AB", "metadata: country and region": "Sweden; UK", "metadata: funding agency": "Clean Sky 2 Joint Undertaking (JU) ", "metadata: doi": "10.1111/ffe.13461", "fatigue: types of fatigue data": "sn", "fatigue: method of extraction": "color and shape", "materials: name of the material": "Ti-6Al-4V", "am: types of am": "E-PBF", "am: am machine": "Arcam A2XX", "am: hatch space (μm)": 200, "am: layer thickness (μm)": 70, "am: direciton of specimen (°)": 90, "am: layer scan rotation (°)": 90, "am: current (a)": 0.017, "am: types of feedstock": "powder", "am: size of feedstock (μm)": "45, 105", "processing: processing sequence and parameters": "HIP 920 C, 2 hour, 1030 bar; SURF as-built", "testing: types of fatigue tests": "uniaxial", "testing: fatigue temperature (°c)": 25, "testing: fatigue environment": "air", "testing: load ratio": 0.1, "testing: frequency (hz)": 10, "testing: fatigue machine": "MTS", "testing: load control": "force", "testing: specimens description": "rectangular cross-section; with drawing", "testing: critical cross-section size of specimens (mm)": "6.5, 2.7", "testing: stress concentration factor of specimens": 1, "rating score: rating score": 0.7027027027027027}}, {"id": "FatigueData-AM2022:1333", "name": "Ti-6Al-4V", "material_family": "Ti", "points": [[365.06024096385545, 21858.61503424674, 0], [386.7469879518072, 42630.16181427448, 0], [353.7831325301205, 72406.77856951542, 0], [386.7469879518072, 96269.91005141291, 0], [329.7831325301205, 111473.03135339532, 0], [329.879685699319, 158678.0362211953, 0], [386.7469879518072, 235853.056850731, 0], [353.7831325301205, 311117.5630002514, 0], [342.0715361445783, 390823.91607784334, 0], [342.0711683945083, 658258.122011, 0], [342.0722891566265, 911812.7493091656, 0], [365.2007309443429, 1523195.8070933286, 0], [342.02375580058754, 1630365.533665917, 0], [386.60834105653385, 1993096.3870467143, 0], [386.64986457482894, 2284509.3010319737, 0], [342.023102720159, 2531198.4806235577, 0], [342.0242675854394, 4778082.688800719, 0], [365.06024096385545, 5841298.957171882, 0], [353.66922190074, 9944067.01544138, 1], [353.70998055167354, 9945898.02949085, 1], [329.9600975751234, 9951536.227902016, 1], [329.9600975751234, 9988040.08063867, 1], [341.94826155360903, 10002242.176263541, 1], [341.97027475743494, 10039528.368642166, 1]], "conditions": {"material": "Ti-6Al-4V", "am_type": "W-DED", "load_ratio": "0.1", "test_type": "uniaxial", "temperature": "25", "surface_treatment": "", "heat_treatment": ""}, "metadata": {"dataset id": 1333, "metadata: title": "Fatigue life evaluation of Ti-6Al-4V welded joints manufactured by electron beam melting", "metadata: authors": "Hu, Yanan; Wu Shengchuan; Wu, Wenwang; Xie, Cheng; Zhang, Jie", "metadata: source of the publication": "FATIGUE & FRACTURE OF ENGINEERING MATERIALS & STRUCTURES", "metadata: year of publication": 2021, "metadata: institution": "AVIC; Shanghai Jiao Tong Univ; Southwest Jiaotong Univ", "metadata: country and region": "Peoples R China", "metadata: funding agency": "National Natural Science Foundation of China (NSFC)", "metadata: doi": "10.1111/ffe.13490", "fatigue: types of fatigue data": "sn", "fatigue: method of extraction": "color and shape", "materials: name of the material": "Ti-6Al-4V", "am: types of am": "W-DED", "am: am machine": "ZD60-10A EBM", "am: scan speed (mm/s)": 5, "am: hatch space (μm)": 5500, "am: layer thickness (μm)": 1500, "am: preheat temperature (°c)": 700, "am: direciton of specimen (°)": 0, "am: voltage (v)": 60000, "am: current (a)": 0.86, "am: wire feed rate (mm/s)": 15, "am: types of feedstock": "wire", "am: size of feedstock (μm)": 1200, "processing: processing sequence and parameters": "NHT; SURF machine", "testing: types of fatigue tests": "uniaxial", "testing: fatigue temperature (°c)": 25, "testing: fatigue environment": "air", "testing: load ratio": 0.1, "testing: frequency (hz)": 100, "testing: fatigue machine": "QBG-100", "testing: load control": "force", "testing: specimens description": "circular cross-section; with drawing; ASTM E466", "testing: critical cross-section size of specimens (mm)": 5, "testing: stress concentration factor of specimens": 1, "static mechanical properties: yield strength (mpa)": 809, "static mechanical properties: ultimate tensile strength (mpa)": 918, "static mechanical properties: elongation (%)": 11, "rating score: rating score": 0.8421052631578947}}, {"id": "FatigueData-AM2022:1334", "name": "316L", "material_family": "316L", "points": [[239.22049918672312, 47098.42903597762, 0], [223.99813250272638, 74033.86557854689, 0], [199.49394637830216, 85108.85130935002, 0], [189.19022370027676, 136986.4041920649, 0], [167.6175841451879, 209746.4636237977, 0], [150.8459924061471, 220931.5550988546, 0], [139.65749677653105, 277193.63464690204, 0], [154.83030368938412, 329699.7757958757, 0], [125.53979323106047, 530360.1009117587, 0], [115.154272083459, 911703.4465618224, 0], [90.41327861461401, 2038592.841096737, 1]], "conditions": {"material": "316L", "am_type": "L-PBF", "load_ratio": "0", "test_type": "uniaxial", "temperature": "25", "surface_treatment": "", "heat_treatment": ""}, "metadata": {"dataset id": 1334, "metadata: title": "Fatigue strength of PBF-LB/M and wrought 316L stainless steel: effect of post-treatment and cyclic mean stress", "metadata: authors": "Boehm, Stefan; Braun, Moritz; Ehlers, Soeren; Kryukov, Igor; Mayer, Eduard; Sheikhi, Shahram; Taghipour, Aliakbar; Wolf, Christian; Wu, Rachael", "metadata: source of the publication": "FATIGUE & FRACTURE OF ENGINEERING MATERIALS & STRUCTURES", "metadata: year of publication": 2021, "metadata: institution": "Hamburg Univ Technol; Isfahan Univ Technol; Univ Appl Sci Hamburg; Univ Kassel", "metadata: country and region": "Germany; Iran", "metadata: funding agency": "Projekt DEAL", "metadata: doi": "10.1111/ffe.13552", "fatigue: types of fatigue data": "sn", "fatigue: method of extraction": "color and shape", "materials: name of the material": "316L", "am: types of am": "L-PBF", "am: am machine": "Renishaw AM250", "am: power (w)": "100, 180", "am: scan speed (mm/s)": 812.5, "am: layer thickness (μm)": 40, "am: types of feedstock": "powder", "processing: processing sequence and parameters": "NHT; SURF as-built", "testing: types of fatigue tests": "uniaxial", "testing: fatigue temperature (°c)": 25, "testing: fatigue environment": "air", "testing: load ratio": 0, "testing: frequency (hz)": 8, "testing: load control": "force", "testing: specimens description": "circular cross-section; with drawing; ASTM E466", "testing: critical cross-section size of specimens (mm)": 4, "testing: stress concentration factor of specimens": 1.05, "rating score: rating score": 0.6285714285714286}}, {"id": "FatigueData-AM2022:1335", "name": "316L", "material_family": "316L", "points": [[215.3794245551301, 97148.0770453733, 0], [199.8735789613687, 112368.4480133595, 0], [199.8735789613687, 149252.8900525126, 0], [174.97294392091243, 206849.8133101294, 0], [175.3226645474371, 293760.509010145, 0], [174.7629605141812, 302376.24911524804, 0], [149.54883051168136, 429073.62136014574, 0], [149.7255488791888, 434115.9645753482, 0], [129.84934426594714, 626501.6252433684, 0], [150.14426045651325, 640944.2142832067, 0], [120.07320748355154, 832449.7564677701, 0], [130.02962751227258, 1111779.4773685662, 0], [110.0815527638676, 1647721.1662159024, 0], [129.62265514371813, 2034954.7990603617, 1], [119.86233128147597, 2521034.9688500282, 1]], "conditions": {"material": "316L", "am_type": "L-PBF", "load_ratio": "0", "test_type": "uniaxial", "temperature": "25", "surface_treatment": "", "heat_treatment": ""}, "metadata": {"dataset id": 1335, "metadata: title": "Fatigue strength of PBF-LB/M and wrought 316L stainless steel: effect of post-treatment and cyclic mean stress", "metadata: authors": "Boehm, Stefan; Braun, Moritz; Ehlers, Soeren; Kryukov, Igor; Mayer, Eduard; Sheikhi, Shahram; Taghipour, Aliakbar; Wolf, Christian; Wu, Rachael", "metadata: source of the publication": "FATIGUE & FRACTURE OF ENGINEERING MATERIALS & STRUCTURES", "metadata: year of publication": 2021, "metadata: institution": "Hamburg Univ Technol; Isfahan Univ Technol; Univ Appl Sci Hamburg; Univ Kassel", "metadata: country and region": "Germany; Iran", "metadata: funding agency": "Projekt DEAL", "metadata: doi": "10.1111/ffe.13552", "fatigue: types of fatigue data": "sn", "fatigue: method of extraction": "color and shape", "materials: name of the material": "316L", "am: types of am": "L-PBF", "am: am machine": "Renishaw AM250", "am: power (w)": "100, 180", "am: scan speed (mm/s)": 812.5, "am: layer thickness (μm)": 40, "am: types of feedstock": "powder", "processing: processing sequence and parameters": "HT 650 C, 2 hour; SURF as-built", "testing: types of fatigue tests": "uniaxial", "testing: fatigue temperature (°c)": 25, "testing: fatigue environment": "air", "testing: load ratio": 0, "testing: frequency (hz)": 8, "testing: load control": "force", "testing: specimens description": "circular cross-section; with drawing; ASTM E466", "testing: critical cross-section size of specimens (mm)": 4, "testing: stress concentration factor of specimens": 1.05, "rating score: rating score": 0.6285714285714286}}, {"id": "FatigueData-AM2022:1336", "name": "316L", "material_family": "316L", "points": [[239.41253809574008, 134388.2835474077, 0], [244.89662441456312, 276365.9731515507, 0], [239.21089661119765, 360521.2848395134, 0], [234.50373310780475, 401695.2499681361, 0], [224.81500930851533, 430994.7795876544, 0], [219.724129535695, 540566.5171220911, 0], [219.31583061670835, 687544.1511130708, 0], [224.6834131289278, 696302.631768177, 0], [234.6410810096645, 870802.2858669665, 0], [219.724129535695, 1003799.6983302195, 0], [199.09752196355123, 1171575.1308786762, 0]], "conditions": {"material": "316L", "am_type": "L-PBF", "load_ratio": "0", "test_type": "uniaxial", "temperature": "25", "surface_treatment": "", "heat_treatment": ""}, "metadata": {"dataset id": 1336, "metadata: title": "Fatigue strength of PBF-LB/M and wrought 316L stainless steel: effect of post-treatment and cyclic mean stress", "metadata: authors": "Boehm, Stefan; Braun, Moritz; Ehlers, Soeren; Kryukov, Igor; Mayer, Eduard; Sheikhi, Shahram; Taghipour, Aliakbar; Wolf, Christian; Wu, Rachael", "metadata: source of the publication": "FATIGUE & FRACTURE OF ENGINEERING MATERIALS & STRUCTURES", "metadata: year of publication": 2021, "metadata: institution": "Hamburg Univ Technol; Isfahan Univ Technol; Univ Appl Sci Hamburg; Univ Kassel", "metadata: country and region": "Germany; Iran", "metadata: funding agency": "Projekt DEAL", "metadata: doi": "10.1111/ffe.13552", "fatigue: types of fatigue data": "sn", "fatigue: method of extraction": "color and shape", "materials: name of the material": "316L", "am: types of am": "L-PBF", "am: am machine": "Renishaw AM250", "am: power (w)": "100, 180", "am: scan speed (mm/s)": 812.5, "am: layer thickness (μm)": 40, "am: types of feedstock": "powder", "processing: processing sequence and parameters": "HT 650 C, 2 hour; SURF machine", "testing: types of fatigue tests": "uniaxial", "testing: fatigue temperature (°c)": 25, "testing: fatigue environment": "air", "testing: load ratio": 0, "testing: frequency (hz)": 8, "testing: load control": "force", "testing: specimens description": "circular cross-section; with drawing; ASTM E466", "testing: critical cross-section size of specimens (mm)": 4, "testing: stress concentration factor of specimens": 1.05, "rating score: rating score": 0.6285714285714286}}, {"id": "FatigueData-AM2022:1337", "name": "316L", "material_family": "316L", "points": [[518.7078674779578, 31569.211468749756, 0], [449.29540047522903, 63925.96127859309, 0], [409.5561914311048, 71336.03982415782, 0], [369.2173958235432, 72732.9616927101, 0], [319.5573910962513, 79180.35386996287, 0], [269.65904522949694, 117719.22202044303, 0], [240.04033147287777, 180001.16174619735, 0], [209.4050816397405, 232393.0454779949, 0]], "conditions": {"material": "316L", "am_type": "L-PBF", "load_ratio": "-1", "test_type": "uniaxial", "temperature": "25", "surface_treatment": "", "heat_treatment": ""}, "metadata": {"dataset id": 1337, "metadata: title": "Fatigue strength of PBF-LB/M and wrought 316L stainless steel: effect of post-treatment and cyclic mean stress", "metadata: authors": "Boehm, Stefan; Braun, Moritz; Ehlers, Soeren; Kryukov, Igor; Mayer, Eduard; Sheikhi, Shahram; Taghipour, Aliakbar; Wolf, Christian; Wu, Rachael", "metadata: source of the publication": "FATIGUE & FRACTURE OF ENGINEERING MATERIALS & STRUCTURES", "metadata: year of publication": 2021, "metadata: institution": "Hamburg Univ Technol; Isfahan Univ Technol; Univ Appl Sci Hamburg; Univ Kassel", "metadata: country and region": "Germany; Iran", "metadata: funding agency": "Projekt DEAL", "metadata: doi": "10.1111/ffe.13552", "fatigue: types of fatigue data": "sn", "fatigue: method of extraction": "color and shape", "materials: name of the material": "316L", "am: types of am": "L-PBF", "am: am machine": "Renishaw AM250", "am: power (w)": "100, 180", "am: scan speed (mm/s)": 812.5, "am: layer thickness (μm)": 40, "am: types of feedstock": "powder", "processing: processing sequence and parameters": "HT 650 C, 2 hour; SURF machine", "testing: types of fatigue tests": "uniaxial", "testing: fatigue temperature (°c)": 25, "testing: fatigue environment": "air", "testing: load ratio": -1, "testing: frequency (hz)": 8, "testing: load control": "force", "testing: specimens description": "circular cross-section; with drawing; ASTM E466", "testing: critical cross-section size of specimens (mm)": 4, "testing: stress concentration factor of specimens": 1.05, "rating score: rating score": 0.6285714285714286}}, {"id": "FatigueData-AM2022:1338", "name": "H13 steel", "material_family": "H13", "points": [[60.232039345135966, 566.6783187363164, 0], [40.85899066245641, 6192.0971601216415, 0], [40.588449990917105, 39231.42042670295, 0], [20.140988815367823, 129443.06503160877, 0], [20.156783785424995, 409090.67529717844, 0], [14.09401669697802, 1960971.7114309627, 1], [17.182556526006, 1962919.8376399865, 1]], "conditions": {"material": "H13 steel", "am_type": "L-PBF", "load_ratio": "0.2", "test_type": "uniaxial", "temperature": "25", "surface_treatment": "", "heat_treatment": ""}, "metadata": {"dataset id": 1338, "metadata: title": "Quasistatic and fatigue behavior of an AISI H13 steel obtained by additive manufacturing and conventional method", "metadata: authors": "Branco, Ricardo; Garcias, Jose F.; Macek, Wojciech; Marciniak, Zbigniew; Martins, Rui F.; Pereira, Candida; Santos, Cyril", "metadata: source of the publication": "FATIGUE & FRACTURE OF ENGINEERING MATERIALS & STRUCTURES", "metadata: year of publication": 2021, "metadata: institution": "Gdansk Univ Technol; Opole Univ Technol; Polytech Inst Leiria; Univ Coimbra; Univ Nova Lisboa", "metadata: country and region": "Poland; Portugal", "metadata: funding agency": "Portuguese Foundation for Science and Technology ", "metadata: doi": "10.1111/ffe.13565", "fatigue: types of fatigue data": "sn", "fatigue: method of extraction": "color and shape", "materials: name of the material": "H13 steel", "am: types of am": "L-PBF", "am: am machine": "SLM 125HL", "am: power (w)": 100, "am: scan speed (mm/s)": 250, "am: hatch space (μm)": 120, "am: layer thickness (μm)": 30, "am: direciton of specimen (°)": 90, "am: types of feedstock": "powder", "am: size of feedstock (μm)": "10, 45", "processing: processing sequence and parameters": "NHT; SURF machine; SURF polish", "testing: types of fatigue tests": "uniaxial", "testing: fatigue temperature (°c)": 25, "testing: fatigue environment": "air", "testing: load ratio": 0.2, "testing: frequency (hz)": 5, "testing: fatigue machine": "Instron 8802", "testing: load control": "force", "testing: specimens description": "circular cross-section; with drawing", "testing: critical cross-section size of specimens (mm)": 6, "testing: stress concentration factor of specimens": 1, "static mechanical properties: ultimate tensile strength (mpa)": 503.3333, "static mechanical properties: elongation (%)": 0.75, "rating score: rating score": 0.8}}, {"id": "FatigueData-AM2022:1339", "name": "AlSi10Mg", "material_family": "AlSi10Mg", "points": [[117.90406378703237, 2067455.8382731332, 0], [106.99224728825138, 4931204.576957617, 0], [135.06355198686163, 10783954.432891192, 0], [108.87132614545101, 113425908.87511384, 0], [109.84368703805022, 199295110.69793564, 0], [102.83115606349622, 344458849.01304096, 0], [108.78140044981724, 697774263.0103284, 0], [104.69807964559502, 717836441.9606626, 0], [103.82055410204782, 893477495.4279499, 0], [84.89554179294487, 998182372.0552876, 1], [84.92300721462051, 999679812.1834702, 1], [94.92289703740596, 1002557217.1721618, 1]], "conditions": {"material": "AlSi10Mg", "am_type": "L-PBF", "load_ratio": "-1", "test_type": "uniaxial; VHCF", "temperature": "25", "surface_treatment": "", "heat_treatment": ""}, "metadata": {"dataset id": 1339, "metadata: title": "Very high cycle fatigue (VHCF) response of additively manufactured materials: A review", "metadata: authors": "Berto, Filippo; Caivano, Riccardo; Chiandussi, Giorgio; Paolino, Davide Salvatore; Qian, Guian; Tridello, Andrea", "metadata: source of the publication": "FATIGUE & FRACTURE OF ENGINEERING MATERIALS & STRUCTURES", "metadata: year of publication": 2021, "metadata: institution": "Chinese Acad Sci; Norwegian Univ Sci & Technol; Politecn Torino", "metadata: country and region": "Italy; Norway; Peoples R China", "metadata: funding agency": "Polytechnic University of Milan", "metadata: doi": "10.1111/ffe.13567", "fatigue: types of fatigue data": "sn", "fatigue: method of extraction": "color and shape", "materials: name of the material": "AlSi10Mg", "am: types of am": "L-PBF", "am: am machine": "SLM 500HL", "am: power (w)": 350, "am: scan speed (mm/s)": 1150, "am: hatch space (μm)": 170, "am: layer thickness (μm)": 50, "am: preheat temperature (°c)": 150, "am: direciton of specimen (°)": 0, "am: scan pattern": "meander", "am: types of feedstock": "powder", "am: size of feedstock (μm)": 45, "processing: processing sequence and parameters": "NHT; SURF polish only", "testing: types of fatigue tests": "uniaxial; VHCF", "testing: fatigue temperature (°c)": 25, "testing: fatigue environment": "air", "testing: load ratio": -1, "testing: frequency (hz)": 20000, "testing: fatigue machine": "ultrasonic fatigue test system", "testing: load control": "displacement", "testing: specimens description": "circular cross-section; with drawing", "testing: critical cross-section size of specimens (mm)": 6, "testing: stress concentration factor of specimens": 1, "static mechanical properties: yield strength (mpa)": 287, "static mechanical properties: ultimate tensile strength (mpa)": 413, "static mechanical properties: elongation (%)": 5.5, "rating score: rating score": 0.8857142857142857}}, {"id": "FatigueData-AM2022:1340", "name": "AlSi10Mg", "material_family": "AlSi10Mg", "points": [[119.10783629892013, 721235.0666229423, 0], [103.8294786059857, 754190.9746661023, 0], [98.95978707901405, 11192814.74529625, 0], [124.05598492741952, 25280041.22200018, 0], [94.98054810109153, 39135088.67391637, 0], [89.86679083913118, 42616551.77226765, 0], [82.81852707912088, 72317792.83472647, 0], [83.85250021049474, 88693212.76841041, 0], [107.87385009072199, 96666046.23912784, 0], [69.9472923050156, 588733607.8632709, 0], [83.86001494802679, 598389034.0032892, 0], [77.71901567034449, 1008099224.3204436, 1]], "conditions": {"material": "AlSi10Mg", "am_type": "L-PBF", "load_ratio": "-1", "test_type": "uniaxial; VHCF", "temperature": "25", "surface_treatment": "", "heat_treatment": ""}, "metadata": {"dataset id": 1340, "metadata: title": "Very high cycle fatigue (VHCF) response of additively manufactured materials: A review", "metadata: authors": "Berto, Filippo; Caivano, Riccardo; Chiandussi, Giorgio; Paolino, Davide Salvatore; Qian, Guian; Tridello, Andrea", "metadata: source of the publication": "FATIGUE & FRACTURE OF ENGINEERING MATERIALS & STRUCTURES", "metadata: year of publication": 2021, "metadata: institution": "Chinese Acad Sci; Norwegian Univ Sci & Technol; Politecn Torino", "metadata: country and region": "Italy; Norway; Peoples R China", "metadata: funding agency": "Polytechnic University of Milan", "metadata: doi": "10.1111/ffe.13567", "fatigue: types of fatigue data": "sn", "fatigue: method of extraction": "color and shape", "materials: name of the material": "AlSi10Mg", "am: types of am": "L-PBF", "am: am machine": "SLM 500HL", "am: power (w)": 350, "am: scan speed (mm/s)": 1150, "am: hatch space (μm)": 170, "am: layer thickness (μm)": 50, "am: preheat temperature (°c)": 150, "am: direciton of specimen (°)": 90, "am: scan pattern": "meander", "am: types of feedstock": "powder", "am: size of feedstock (μm)": 45, "processing: processing sequence and parameters": "NHT; SURF polish only", "testing: types of fatigue tests": "uniaxial; VHCF", "testing: fatigue temperature (°c)": 25, "testing: fatigue environment": "air", "testing: load ratio": -1, "testing: frequency (hz)": 20000, "testing: fatigue machine": "ultrasonic fatigue test system", "testing: load control": "displacement", "testing: specimens description": "circular cross-section; with drawing", "testing: critical cross-section size of specimens (mm)": 6, "testing: stress concentration factor of specimens": 1, "static mechanical properties: yield strength (mpa)": 271, "static mechanical properties: ultimate tensile strength (mpa)": 419, "static mechanical properties: elongation (%)": 4.1, "rating score: rating score": 0.8857142857142857}}, {"id": "FatigueData-AM2022:1341", "name": "AlSi10Mg", "material_family": "AlSi10Mg", "points": [[100.25452944202175, 366999.1531991647, 0], [90.09561497326203, 16859683.917899475, 0], [80.1669034090909, 334459213.7764281, 0], [70.21024264788106, 429493924.16521966, 0], [60.114164904862584, 625301596.6411653, 0], [50.006549435312536, 1287518596.954454, 0]], "conditions": {"material": "AlSi10Mg", "am_type": "L-PBF", "load_ratio": "0", "test_type": "uniaxial; VHCF", "temperature": "25", "surface_treatment": "", "heat_treatment": ""}, "metadata": {"dataset id": 1341, "metadata: title": "Very high cycle fatigue (VHCF) response of additively manufactured materials: A review", "metadata: authors": "Berto, Filippo; Caivano, Riccardo; Chiandussi, Giorgio; Paolino, Davide Salvatore; Qian, Guian; Tridello, Andrea", "metadata: source of the publication": "FATIGUE & FRACTURE OF ENGINEERING MATERIALS & STRUCTURES", "metadata: year of publication": 2021, "metadata: institution": "Chinese Acad Sci; Norwegian Univ Sci & Technol; Politecn Torino", "metadata: country and region": "Italy; Norway; Peoples R China", "metadata: funding agency": "Polytechnic University of Milan", "metadata: doi": "10.1111/ffe.13567", "fatigue: types of fatigue data": "sn", "fatigue: method of extraction": "color and shape", "materials: name of the material": "AlSi10Mg", "am: types of am": "L-PBF", "am: power (w)": 370, "am: scan speed (mm/s)": 1300, "am: hatch space (μm)": 190, "am: layer thickness (μm)": 50, "am: preheat temperature (°c)": 35, "am: direciton of specimen (°)": 0, "am: types of feedstock": "powder", "am: size of feedstock (μm)": 50, "processing: processing sequence and parameters": "SURF machine", "testing: types of fatigue tests": "uniaxial; VHCF", "testing: fatigue temperature (°c)": 25, "testing: fatigue environment": "air", "testing: load ratio": 0, "testing: frequency (hz)": 20000, "testing: fatigue machine": "Lasur GF20", "testing: load control": "displacement", "testing: specimens description": "circular cross-section; with drawing", "testing: critical cross-section size of specimens (mm)": 3.5, "testing: stress concentration factor of specimens": 1, "static mechanical properties: yield strength (mpa)": 270, "static mechanical properties: ultimate tensile strength (mpa)": 465, "static mechanical properties: elongation (%)": 12.7, "rating score: rating score": 0.8}}, {"id": "FatigueData-AM2022:1342", "name": "AlSi10Mg", "material_family": "AlSi10Mg", "points": [[135.39655048508806, 518660.0112563462, 0], [135.4031496062992, 2048686.0481335996, 0], [114.29234991423671, 36722942.711227216, 0], [125.23493360572012, 43918412.46874833, 0], [92.92355397517616, 368577687.3132968, 0], [92.92620243766079, 426765817.29491115, 0], [80.18281250000001, 1165338220.6403816, 0]], "conditions": {"material": "AlSi10Mg", "am_type": "L-PBF", "load_ratio": "-1", "test_type": "uniaxial; VHCF", "temperature": "25", "surface_treatment": "", "heat_treatment": ""}, "metadata": {"dataset id": 1342, "metadata: title": "Very high cycle fatigue (VHCF) response of additively manufactured materials: A review", "metadata: authors": "Berto, Filippo; Caivano, Riccardo; Chiandussi, Giorgio; Paolino, Davide Salvatore; Qian, Guian; Tridello, Andrea", "metadata: source of the publication": "FATIGUE & FRACTURE OF ENGINEERING MATERIALS & STRUCTURES", "metadata: year of publication": 2021, "metadata: institution": "Chinese Acad Sci; Norwegian Univ Sci & Technol; Politecn Torino", "metadata: country and region": "Italy; Norway; Peoples R China", "metadata: funding agency": "Polytechnic University of Milan", "metadata: doi": "10.1111/ffe.13567", "fatigue: types of fatigue data": "sn", "fatigue: method of extraction": "color and shape", "materials: name of the material": "AlSi10Mg", "am: types of am": "L-PBF", "am: power (w)": 370, "am: scan speed (mm/s)": 1300, "am: hatch space (μm)": 190, "am: layer thickness (μm)": 50, "am: preheat temperature (°c)": 35, "am: direciton of specimen (°)": 0, "am: types of feedstock": "powder", "am: size of feedstock (μm)": 50, "processing: processing sequence and parameters": "SURF machine", "testing: types of fatigue tests": "uniaxial; VHCF", "testing: fatigue temperature (°c)": 25, "testing: fatigue environment": "air", "testing: load ratio": -1, "testing: frequency (hz)": 20000, "testing: fatigue machine": "Lasur GF20", "testing: load control": "displacement", "testing: specimens description": "circular cross-section; with drawing", "testing: critical cross-section size of specimens (mm)": 3.5, "testing: stress concentration factor of specimens": 1, "static mechanical properties: yield strength (mpa)": 270, "static mechanical properties: ultimate tensile strength (mpa)": 465, "static mechanical properties: elongation (%)": 12.7, "rating score: rating score": 0.8}}, {"id": "FatigueData-AM2022:1343", "name": "AlSi10Mg", "material_family": "AlSi10Mg", "points": [[80.19231490159325, 92958.15617598765, 0], [64.87167617130723, 2411805.415777346, 0], [70.09126385809313, 2790406.3226874764, 0], [60.095111923252624, 11583763.800472304, 0], [65.2912700883373, 474644677.06336105, 0], [60.11298701298702, 1103691210.597524, 0], [50.42879181482725, 1679863842.6848416, 0], [30.013977412501443, 1748568212.6410353, 0]], "conditions": {"material": "AlSi10Mg", "am_type": "L-PBF", "load_ratio": "0.5", "test_type": "uniaxial; VHCF", "temperature": "25", "surface_treatment": "", "heat_treatment": ""}, "metadata": {"dataset id": 1343, "metadata: title": "Very high cycle fatigue (VHCF) response of additively manufactured materials: A review", "metadata: authors": "Berto, Filippo; Caivano, Riccardo; Chiandussi, Giorgio; Paolino, Davide Salvatore; Qian, Guian; Tridello, Andrea", "metadata: source of the publication": "FATIGUE & FRACTURE OF ENGINEERING MATERIALS & STRUCTURES", "metadata: year of publication": 2021, "metadata: institution": "Chinese Acad Sci; Norwegian Univ Sci & Technol; Politecn Torino", "metadata: country and region": "Italy; Norway; Peoples R China", "metadata: funding agency": "Polytechnic University of Milan", "metadata: doi": "10.1111/ffe.13567", "fatigue: types of fatigue data": "sn", "fatigue: method of extraction": "color and shape", "materials: name of the material": "AlSi10Mg", "am: types of am": "L-PBF", "am: power (w)": 370, "am: scan speed (mm/s)": 1300, "am: hatch space (μm)": 190, "am: layer thickness (μm)": 50, "am: preheat temperature (°c)": 35, "am: direciton of specimen (°)": 0, "am: types of feedstock": "powder", "am: size of feedstock (μm)": 50, "processing: processing sequence and parameters": "SURF machine", "testing: types of fatigue tests": "uniaxial; VHCF", "testing: fatigue temperature (°c)": 25, "testing: fatigue environment": "air", "testing: load ratio": 0.5, "testing: frequency (hz)": 20000, "testing: fatigue machine": "Lasur GF20", "testing: load control": "displacement", "testing: specimens description": "circular cross-section; with drawing", "testing: critical cross-section size of specimens (mm)": 3.5, "testing: stress concentration factor of specimens": 1, "static mechanical properties: yield strength (mpa)": 270, "static mechanical properties: ultimate tensile strength (mpa)": 465, "static mechanical properties: elongation (%)": 12.7, "rating score: rating score": 0.8}}, {"id": "FatigueData-AM2022:1344", "name": "AlSi10Mg", "material_family": "AlSi10Mg", "points": [[40.16595585374037, 107918.2738932451, 0], [70.00176992060833, 191257.17259091345, 0], [50.11211003019125, 469530.8555510805, 0], [70.12962962962963, 600562.7864914088, 0], [60.055615744157485, 686041.5159935702, 0], [49.90363730291853, 215031060.54391536, 0], [50.00919789779719, 331398129.0933756, 0], [40.09575757575756, 382209760.2525872, 0], [40.168604316225036, 1105092490.3789883, 0]], "conditions": {"material": "AlSi10Mg", "am_type": "L-PBF", "load_ratio": "0", "test_type": "uniaxial; VHCF", "temperature": "25", "surface_treatment": "", "heat_treatment": ""}, "metadata": {"dataset id": 1344, "metadata: title": "Very high cycle fatigue (VHCF) response of additively manufactured materials: A review", "metadata: authors": "Berto, Filippo; Caivano, Riccardo; Chiandussi, Giorgio; Paolino, Davide Salvatore; Qian, Guian; Tridello, Andrea", "metadata: source of the publication": "FATIGUE & FRACTURE OF ENGINEERING MATERIALS & STRUCTURES", "metadata: year of publication": 2021, "metadata: institution": "Chinese Acad Sci; Norwegian Univ Sci & Technol; Politecn Torino", "metadata: country and region": "Italy; Norway; Peoples R China", "metadata: funding agency": "Polytechnic University of Milan", "metadata: doi": "10.1111/ffe.13567", "fatigue: types of fatigue data": "sn", "fatigue: method of extraction": "color and shape", "materials: name of the material": "AlSi10Mg", "am: types of am": "L-PBF", "am: power (w)": 370, "am: scan speed (mm/s)": 1300, "am: hatch space (μm)": 190, "am: layer thickness (μm)": 50, "am: preheat temperature (°c)": 35, "am: direciton of specimen (°)": 90, "am: types of feedstock": "powder", "am: size of feedstock (μm)": 50, "processing: processing sequence and parameters": "SURF machine", "testing: types of fatigue tests": "uniaxial; VHCF", "testing: fatigue temperature (°c)": 25, "testing: fatigue environment": "air", "testing: load ratio": 0, "testing: frequency (hz)": 20000, "testing: fatigue machine": "Lasur GF20", "testing: load control": "displacement", "testing: specimens description": "circular cross-section; with drawing", "testing: critical cross-section size of specimens (mm)": 3.5, "testing: stress concentration factor of specimens": 1, "static mechanical properties: yield strength (mpa)": 235, "static mechanical properties: ultimate tensile strength (mpa)": 440, "static mechanical properties: elongation (%)": 4.3, "rating score: rating score": 0.8}}, {"id": "FatigueData-AM2022:1345", "name": "AlSi10Mg", "material_family": "AlSi10Mg", "points": [[100.32346723044398, 572786.1182236605, 0], [80.14696004632312, 1033504.9578405877, 0], [110.38030303030303, 3207049.9266100307, 0], [80.15374836184733, 3570940.5899030664, 0], [80.11524475524476, 104434370.10275891, 0], [59.99571511291257, 366960317.0191196, 0], [75.13186366990945, 583488491.0885385, 0], [70.2241642228739, 1170839575.7415898, 0]], "conditions": {"material": "AlSi10Mg", "am_type": "L-PBF", "load_ratio": "-1", "test_type": "uniaxial; VHCF", "temperature": "25", "surface_treatment": "", "heat_treatment": ""}, "metadata": {"dataset id": 1345, "metadata: title": "Very high cycle fatigue (VHCF) response of additively manufactured materials: A review", "metadata: authors": "Berto, Filippo; Caivano, Riccardo; Chiandussi, Giorgio; Paolino, Davide Salvatore; Qian, Guian; Tridello, Andrea", "metadata: source of the publication": "FATIGUE & FRACTURE OF ENGINEERING MATERIALS & STRUCTURES", "metadata: year of publication": 2021, "metadata: institution": "Chinese Acad Sci; Norwegian Univ Sci & Technol; Politecn Torino", "metadata: country and region": "Italy; Norway; Peoples R China", "metadata: funding agency": "Polytechnic University of Milan", "metadata: doi": "10.1111/ffe.13567", "fatigue: types of fatigue data": "sn", "fatigue: method of extraction": "color and shape", "materials: name of the material": "AlSi10Mg", "am: types of am": "L-PBF", "am: power (w)": 370, "am: scan speed (mm/s)": 1300, "am: hatch space (μm)": 190, "am: layer thickness (μm)": 50, "am: preheat temperature (°c)": 35, "am: direciton of specimen (°)": 90, "am: types of feedstock": "powder", "am: size of feedstock (μm)": 50, "processing: processing sequence and parameters": "SURF machine", "testing: types of fatigue tests": "uniaxial; VHCF", "testing: fatigue temperature (°c)": 25, "testing: fatigue environment": "air", "testing: load ratio": -1, "testing: frequency (hz)": 20000, "testing: fatigue machine": "Lasur GF20", "testing: load control": "displacement", "testing: specimens description": "circular cross-section; with drawing", "testing: critical cross-section size of specimens (mm)": 3.5, "testing: stress concentration factor of specimens": 1, "static mechanical properties: yield strength (mpa)": 235, "static mechanical properties: ultimate tensile strength (mpa)": 440, "static mechanical properties: elongation (%)": 4.3, "rating score: rating score": 0.8}}, {"id": "FatigueData-AM2022:1346", "name": "AlSi10Mg", "material_family": "AlSi10Mg", "points": [[39.954834663983, 115348.42891987109, 0], [60.437110834371104, 128888.63448489772, 0], [40.06039525886166, 733151.9440703562, 0], [49.95904499540864, 915765.1612947292, 0], [39.95748312646766, 931707.2314574528, 0], [39.8545709940736, 77211360.5029531, 0]], "conditions": {"material": "AlSi10Mg", "am_type": "L-PBF", "load_ratio": "0.5", "test_type": "uniaxial; VHCF", "temperature": "25", "surface_treatment": "", "heat_treatment": ""}, "metadata": {"dataset id": 1346, "metadata: title": "Very high cycle fatigue (VHCF) response of additively manufactured materials: A review", "metadata: authors": "Berto, Filippo; Caivano, Riccardo; Chiandussi, Giorgio; Paolino, Davide Salvatore; Qian, Guian; Tridello, Andrea", "metadata: source of the publication": "FATIGUE & FRACTURE OF ENGINEERING MATERIALS & STRUCTURES", "metadata: year of publication": 2021, "metadata: institution": "Chinese Acad Sci; Norwegian Univ Sci & Technol; Politecn Torino", "metadata: country and region": "Italy; Norway; Peoples R China", "metadata: funding agency": "Polytechnic University of Milan", "metadata: doi": "10.1111/ffe.13567", "fatigue: types of fatigue data": "sn", "fatigue: method of extraction": "color and shape", "materials: name of the material": "AlSi10Mg", "am: types of am": "L-PBF", "am: power (w)": 370, "am: scan speed (mm/s)": 1300, "am: hatch space (μm)": 190, "am: layer thickness (μm)": 50, "am: preheat temperature (°c)": 35, "am: direciton of specimen (°)": 90, "am: types of feedstock": "powder", "am: size of feedstock (μm)": 50, "processing: processing sequence and parameters": "SURF machine", "testing: types of fatigue tests": "uniaxial; VHCF", "testing: fatigue temperature (°c)": 25, "testing: fatigue environment": "air", "testing: load ratio": 0.5, "testing: frequency (hz)": 20000, "testing: fatigue machine": "Lasur GF20", "testing: load control": "displacement", "testing: specimens description": "circular cross-section; with drawing", "testing: critical cross-section size of specimens (mm)": 3.5, "testing: stress concentration factor of specimens": 1, "static mechanical properties:
