Repository: yunyunfanfan/S-PA-CBB

# S-PA-CBB

Official research code, processed curve records, evaluation outputs, and manuscript source for:

> **From Physics to Selective Generation: Conditional Brownian Bridges for Sparse S–N Curve Reconstruction and Fatigue Decision-Making**

S-PA-CBB reconstructs a complete probabilistic stress–life (S–N) curve from only two to four observed fatigue tests. The method first fits an interpretable Basquin state, diagnoses whether that state is sufficient, and applies a ControlNet-style conditional Brownian-bridge residual only to curves that benefit from correction.

File: am2022_curves.json (part 83 of 98)
yield strength (mpa)": 235, "static mechanical properties: ultimate tensile strength (mpa)": 440, "static mechanical properties: elongation (%)": 4.3, "rating score: rating score": 0.8}}, {"id": "FatigueData-AM2022:1347", "name": "Maraging Stainless Steel CX", "material_family": "Maraging", "points": [[209.16175261636178, 177389.7284164214, 0], [179.12625131319797, 193749.33681037114, 0], [249.1632779165375, 232134.47381053233, 0], [159.1397418110622, 238863.32624512934, 0], [179.12625131319797, 260242.95313978603, 0], [159.34741348196954, 341027.65475192573, 0], [139.54252462223914, 400505.7408100722, 0], [129.4957986003814, 436353.28359652794, 0], [149.33839253131987, 480296.7496776844, 0], [139.66969783541654, 498399.3853737917, 0], [119.48995261655227, 510346.71982818877, 0], [148.83524044909262, 515407.1019386681, 0], [129.5056323574207, 812083.7204224672, 0]], "conditions": {"material": "Maraging Stainless Steel CX", "am_type": "L-PBF", "load_ratio": "-1", "test_type": "rotating bending fatigue", "temperature": "25", "surface_treatment": "", "heat_treatment": ""}, "metadata": {"dataset id": 1347, "metadata: title": "Fatigue response of additively manufactured Maraging Stainless Steel CX and effects of heat treatment and surface finishing", "metadata: authors": "Bogojevic, Nebojsa; Ciric-Kostic, Snezana; Croccolo, Dario; De Agostinis, Massimiliano; Fini, Stefano; Olmi, Giorgio; Paiardini, Luca; Robusto, Francesco; Soskic, Zlatan", "metadata: source of the publication": "FATIGUE & FRACTURE OF ENGINEERING MATERIALS & STRUCTURES", "metadata: year of publication": 2022, "metadata: institution": "Univ Bologna; Univ Kragujevac", "metadata: country and region": "Italy; Serbia", "metadata: funding agency": "European Commission; Ministry of Education, Science and Technology Development of Republic of Serbia ", "metadata: doi": "10.1111/ffe.13611", "fatigue: types of fatigue data": "sn", "fatigue: method of extraction": "color and shape", "materials: name of the material": "Maraging Stainless Steel CX", "am: types of am": "L-PBF", "am: am machine": "EOS M290", "am: layer thickness (μm)": 30, "am: direciton of specimen (°)": 90, "am: types of feedstock": "powder", "processing: processing sequence and parameters": "SURF shot peen", "testing: types of fatigue tests": "rotating bending fatigue", "testing: fatigue temperature (°c)": 25, "testing: fatigue environment": "air", "testing: load ratio": -1, "testing: frequency (hz)": 80, "testing: fatigue machine": "RB 35", "testing: fatigue standard": "ISO 1143", "testing: load control": "force", "testing: specimens description": "circular cross-section; with drawing; ISO 1143", "testing: critical cross-section size of specimens (mm)": 6, "testing: stress concentration factor of specimens": 1, "rating score: rating score": 0.6285714285714286}}, {"id": "FatigueData-AM2022:1348", "name": "Maraging Stainless Steel CX", "material_family": "Maraging", "points": [[530.5989344470902, 29951.3419412914, 0], [369.76037420689323, 51916.522553267496, 0], [410.52012713411784, 57059.372555317364, 0], [369.90430245993167, 67382.22271538302, 0], [330.17544848912513, 111498.4068201374, 0], [450.92795569486896, 146846.4445098942, 0], [410.44849372176236, 154771.46751940803, 0], [329.51343030651685, 339417.57662675227, 0], [271.0356632503663, 739543.8648370333, 0], [290.1861022071926, 816181.1172184729, 0], [290.4109369750974, 2507559.012391009, 0]], "conditions": {"material": "Maraging Stainless Steel CX", "am_type": "L-PBF", "load_ratio": "-1", "test_type": "rotating bending fatigue", "temperature": "25", "surface_treatment": "", "heat_treatment": ""}, "metadata": {"dataset id": 1348, "metadata: title": "Fatigue response of additively manufactured Maraging Stainless Steel CX and effects of heat treatment and surface finishing", "metadata: authors": "Bogojevic, Nebojsa; Ciric-Kostic, Snezana; Croccolo, Dario; De Agostinis, Massimiliano; Fini, Stefano; Olmi, Giorgio; Paiardini, Luca; Robusto, Francesco; Soskic, Zlatan", "metadata: source of the publication": "FATIGUE & FRACTURE OF ENGINEERING MATERIALS & STRUCTURES", "metadata: year of publication": 2022, "metadata: institution": "Univ Bologna; Univ Kragujevac", "metadata: country and region": "Italy; Serbia", "metadata: funding agency": "European Commission; Ministry of Education, Science and Technology Development of Republic of Serbia ", "metadata: doi": "10.1111/ffe.13611", "fatigue: types of fatigue data": "sn", "fatigue: method of extraction": "color and shape", "materials: name of the material": "Maraging Stainless Steel CX", "am: types of am": "L-PBF", "am: am machine": "EOS M290", "am: layer thickness (μm)": 30, "am: direciton of specimen (°)": 90, "am: types of feedstock": "powder", "processing: processing sequence and parameters": "HT 900 C, 0.75 hour; HT 530 C, 3 hour; SURF shot peen", "testing: types of fatigue tests": "rotating bending fatigue", "testing: fatigue temperature (°c)": 25, "testing: fatigue environment": "air", "testing: load ratio": -1, "testing: frequency (hz)": 80, "testing: fatigue machine": "RB 35", "testing: fatigue standard": "ISO 1143", "testing: load control": "force", "testing: specimens description": "circular cross-section; with drawing; ISO 1143", "testing: critical cross-section size of specimens (mm)": 6, "testing: stress concentration factor of specimens": 1, "rating score: rating score": 0.6571428571428571}}, {"id": "FatigueData-AM2022:1349", "name": "Maraging Stainless Steel CX", "material_family": "Maraging", "points": [[569.476725575972, 90410.42943626075, 0], [570.7991315669899, 95297.29589034691, 0], [530.1226174265122, 283272.7405508144, 0], [530.9942543620308, 411497.6160292991, 0], [508.790657321389, 453870.6828933962, 0], [491.54745506326714, 1186604.0252867169, 0], [510.24256187989903, 3031681.938797969, 0], [470.9538670860727, 3635188.0984073193, 0], [491.4624470475597, 3691171.0318837054, 0], [470.9538670860727, 4716025.966725384, 0], [450.52011391525843, 6670987.42504607, 0], [430.6411197460902, 7098163.277061352, 0]], "conditions": {"material": "Maraging Stainless Steel CX", "am_type": "L-PBF", "load_ratio": "-1", "test_type": "rotating bending fatigue", "temperature": "25", "surface_treatment": "", "heat_treatment": ""}, "metadata": {"dataset id": 1349, "metadata: title": "Fatigue response of additively manufactured Maraging Stainless Steel CX and effects of heat treatment and surface finishing", "metadata: authors": "Bogojevic, Nebojsa; Ciric-Kostic, Snezana; Croccolo, Dario; De Agostinis, Massimiliano; Fini, Stefano; Olmi, Giorgio; Paiardini, Luca; Robusto, Francesco; Soskic, Zlatan", "metadata: source of the publication": "FATIGUE & FRACTURE OF ENGINEERING MATERIALS & STRUCTURES", "metadata: year of publication": 2022, "metadata: institution": "Univ Bologna; Univ Kragujevac", "metadata: country and region": "Italy; Serbia", "metadata: funding agency": "European Commission; Ministry of Education, Science and Technology Development of Republic of Serbia ", "metadata: doi": "10.1111/ffe.13611", "fatigue: types of fatigue data": "sn", "fatigue: method of extraction": "color and shape", "materials: name of the material": "Maraging Stainless Steel CX", "am: types of am": "L-PBF", "am: am machine": "EOS M290", "am: layer thickness (μm)": 30, "am: direciton of specimen (°)": 90, "am: types of feedstock": "powder", "processing: processing sequence and parameters": "SURF machine; SURF shot peen", "testing: types of fatigue tests": "rotating bending fatigue", "testing: fatigue temperature (°c)": 25, "testing: fatigue environment": "air", "testing: load ratio": -1, "testing: frequency (hz)": 80, "testing: fatigue machine": "RB 35", "testing: fatigue standard": "ISO 1143", "testing: load control": "force", "testing: specimens description": "circular cross-section; with drawing; ISO 1143", "testing: critical cross-section size of specimens (mm)": 6, "testing: stress concentration factor of specimens": 1, "rating score: rating score": 0.6285714285714286}}, {"id": "FatigueData-AM2022:1350", "name": "Maraging Stainless Steel CX", "material_family": "Maraging", "points": [[689.4638158667005, 1873120.1848971834, 0], [612.1089300466787, 2028509.6891984064, 0], [651.4209548549159, 2515167.8807674036, 0], [611.3368476265834, 4286463.335171454, 0], [570.1467433555014, 5137264.6267834, 0], [530.5989344470902, 5432579.90715945, 0], [571.5866267589145, 6640261.899775067, 0], [508.7079398256811, 7797033.255347388, 0], [530.9690237629336, 7927204.390433068, 0], [550.797324970237, 9216967.52023166, 0], [508.71993610872966, 9962279.289072635, 0]], "conditions": {"material": "Maraging Stainless Steel CX", "am_type": "L-PBF", "load_ratio": "-1", "test_type": "rotating bending fatigue", "temperature": "25", "surface_treatment": "", "heat_treatment": ""}, "metadata": {"dataset id": 1350, "metadata: title": "Fatigue response of additively manufactured Maraging Stainless Steel CX and effects of heat treatment and surface finishing", "metadata: authors": "Bogojevic, Nebojsa; Ciric-Kostic, Snezana; Croccolo, Dario; De Agostinis, Massimiliano; Fini, Stefano; Olmi, Giorgio; Paiardini, Luca; Robusto, Francesco; Soskic, Zlatan", "metadata: source of the publication": "FATIGUE & FRACTURE OF ENGINEERING MATERIALS & STRUCTURES", "metadata: year of publication": 2022, "metadata: institution": "Univ Bologna; Univ Kragujevac", "metadata: country and region": "Italy; Serbia", "metadata: funding agency": "European Commission; Ministry of Education, Science and Technology Development of Republic of Serbia ", "metadata: doi": "10.1111/ffe.13611", "fatigue: types of fatigue data": "sn", "fatigue: method of extraction": "color and shape", "materials: name of the material": "Maraging Stainless Steel CX", "am: types of am": "L-PBF", "am: am machine": "EOS M290", "am: layer thickness (μm)": 30, "am: direciton of specimen (°)": 90, "am: types of feedstock": "powder", "processing: processing sequence and parameters": "HT 900 C, 0.75 hour; HT 530 C, 3 hour; SURF machine; SURF shot peen", "testing: types of fatigue tests": "rotating bending fatigue", "testing: fatigue temperature (°c)": 25, "testing: fatigue environment": "air", "testing: load ratio": -1, "testing: frequency (hz)": 80, "testing: fatigue machine": "RB 35", "testing: fatigue standard": "ISO 1143", "testing: load control": "force", "testing: specimens description": "circular cross-section; with drawing; ISO 1143", "testing: critical cross-section size of specimens (mm)": 6, "testing: stress concentration factor of specimens": 1, "rating score: rating score": 0.6571428571428571}}, {"id": "FatigueData-AM2022:1351", "name": "IN625", "material_family": "IN625", "points": [[247.43450610470316, 138001.87281508034, 0], [247.10058561654373, 143829.2964568325, 0], [202.3382252137064, 235415.59549502202, 0], [202.34680590320775, 297413.08062514866, 0], [157.40979967982494, 499734.71491717815, 0], [134.91685494218805, 1297294.4548631264, 0], [89.493223917366, 2097522.1813703305, 1], [112.47279345644209, 2296752.1224365006, 0]], "conditions": {"material": "IN625", "am_type": "L-PBF", "load_ratio": "0.1", "test_type": "uniaxial", "temperature": "25", "surface_treatment": "", "heat_treatment": ""}, "metadata": {"dataset id": 1351, "metadata: title": "Impact of annealing treatment on the fatigue behavior of Inconel 625 produced by laser-based powder bed fusion", "metadata: authors": "Copin, Etienne; Hor, Anis; Lours, Philippe; Martin, Noemie; Ratsifandrihana, Leon", "metadata: source of the publication": "FATIGUE & FRACTURE OF ENGINEERING MATERIALS & STRUCTURES", "metadata: year of publication": 2022, "metadata: institution": "Immeuble EQUINOX; Univ Toulouse", "metadata: country and region": "France", "metadata: funding agency": "Segula Technologies", "metadata: doi": "10.1111/ffe.13648", "fatigue: types of fatigue data": "sn", "fatigue: method of extraction": "color and shape", "materials: name of the material": "IN625", "am: types of am": "L-PBF", "am: am machine": "SLM 125HL", "am: power (w)": 275, "am: scan speed (mm/s)": 760, "am: hatch space (μm)": 120, "am: layer thickness (μm)": 50, "am: preheat temperature (°c)": 200, "am: layer scan rotation (°)": 67, "am: types of feedstock": "powder", "am: size of feedstock (μm)": "21, 54", "processing: processing sequence and parameters": "NHT; SURF as-built", "testing: types of fatigue tests": "uniaxial", "testing: fatigue temperature (°c)": 25, "testing: fatigue environment": "air", "testing: load ratio": 0.1, "testing: frequency (hz)": 15, "testing: fatigue machine": "MTS 810", "testing: load control": "force", "testing: specimens description": "circular cross-section; with drawing", "testing: critical cross-section size of specimens (mm)": 4.5, "testing: stress concentration factor of specimens": 1, "static mechanical properties: yield strength (mpa)": 667, "static mechanical properties: ultimate tensile strength (mpa)": 939, "static mechanical properties: elongation (%)": 39, "rating score: rating score": 0.8571428571428571}}, {"id": "FatigueData-AM2022:1352", "name": "IN625", "material_family": "IN625", "points": [[269.7308635145287, 51333.68884705831, 0], [270.07157446611853, 55938.29657725501, 0], [247.44129656813348, 66957.55923703384, 0], [247.44129656813348, 82538.69933154258, 0], [224.96850311169143, 140088.18260785684, 0], [202.3382252137064, 155694.86612563138, 0], [202.3382252137064, 186793.0850866277, 0], [213.4787183421534, 193815.35258634947, 0], [202.1721600826622, 411426.69315363944, 0], [179.87401244676568, 488790.87663398427, 0], [168.93248314991993, 691943.8480585866, 0], [157.57586481086912, 1281980.776253594, 0], [157.40121899032357, 2097260.06524674, 1], [134.75377971333597, 2097260.06524674, 1]], "conditions": {"material": "IN625", "am_type": "L-PBF", "load_ratio": "0.1", "test_type": "uniaxial", "temperature": "25", "surface_treatment": "", "heat_treatment": ""}, "metadata": {"dataset id": 1352, "metadata: title": "Impact of annealing treatment on the fatigue behavior of Inconel 625 produced by laser-based powder bed fusion", "metadata: authors": "Copin, Etienne; Hor, Anis; Lours, Philippe; Martin, Noemie; Ratsifandrihana, Leon", "metadata: source of the publication": "FATIGUE & FRACTURE OF ENGINEERING MATERIALS & STRUCTURES", "metadata: year of publication": 2022, "metadata: institution": "Immeuble EQUINOX; Univ Toulouse", "metadata: country and region": "France", "metadata: funding agency": "Segula Technologies", "metadata: doi": "10.1111/ffe.13648", "fatigue: types of fatigue data": "sn", "fatigue: method of extraction": "color and shape", "materials: name of the material": "IN625", "am: types of am": "L-PBF", "am: am machine": "SLM 125HL", "am: power (w)": 275, "am: scan speed (mm/s)": 760, "am: hatch space (μm)": 120, "am: layer thickness (μm)": 50, "am: preheat temperature (°c)": 200, "am: layer scan rotation (°)": 67, "am: types of feedstock": "powder", "am: size of feedstock (μm)": "21, 54", "processing: processing sequence and parameters": "HT 1150 C, 3 hour; SURF as-built", "testing: types of fatigue tests": "uniaxial", "testing: fatigue temperature (°c)": 25, "testing: fatigue environment": "air", "testing: load ratio": 0.1, "testing: frequency (hz)": 15, "testing: fatigue machine": "MTS 810", "testing: load control": "force", "testing: specimens description": "circular cross-section; with drawing", "testing: critical cross-section size of specimens (mm)": 4.5, "testing: stress concentration factor of specimens": 1, "static mechanical properties: yield strength (mpa)": 363, "static mechanical properties: ultimate tensile strength (mpa)": 853, "static mechanical properties: elongation (%)": 62, "rating score: rating score": 0.8571428571428571}}, {"id": "FatigueData-AM2022:1353", "name": "316L", "material_family": "316L", "points": [[160.09169572517112, 281134.6860782193, 0], [150.0249687890137, 388879.28969986783, 0], [130.0, 563933.0572803224, 0], [120.11235955056179, 710970.9432312439, 0], [110.02272440348442, 972283.7704451848, 0], [100.0830483634587, 1091465.2927102365, 0], [100.1123595505618, 1224511.7673105435, 0], [100.1123595505618, 1411534.046956916, 0], [90.02247191011236, 1587711.5529824025, 0], [80.18892436115375, 1995502.9154758598, 1], [90.230682864132, 2003459.2046007435, 1]], "conditions": {"material": "316L", "am_type": "L-PBF", "load_ratio": "-1", "test_type": "uniaxial", "temperature": "25", "surface_treatment": "", "heat_treatment": ""}, "metadata": {"dataset id": 1353, "metadata: title": "Correlation between microstructure and cyclic behavior of 316L stainless steel obtained by Laser Powder Bed Fusion", "metadata: authors": "Hor, Anis; Liang, Xiaoyu; Morel, Franck; Robert, Camille; Salem, Mehdi", "metadata: source of the publication": "FATIGUE & FRACTURE OF ENGINEERING MATERIALS & STRUCTURES", "metadata: year of publication": 2022, "metadata: institution": "Arts & Metiers; Tsinghua Univ; Univ Toulouse", "metadata: country and region": "France; Peoples R China", "metadata: doi": "10.1111/ffe.13684", "fatigue: types of fatigue data": "sn", "fatigue: method of extraction": "color and shape", "materials: name of the material": "316L", "am: types of am": "L-PBF", "am: am machine": "3D Systems ProX DMP 320", "am: power (w)": 275, "am: scan speed (mm/s)": 700, "am: hatch space (μm)": 70, "am: layer thickness (μm)": 30, "am: scan pattern": "island", "am: types of feedstock": "powder", "am: size of feedstock (μm)": "5, 25", "processing: processing sequence and parameters": "HT 620 C, 1.5 hour; SURF as-built", "testing: types of fatigue tests": "uniaxial", "testing: fatigue temperature (°c)": 25, "testing: fatigue environment": "air", "testing: load ratio": -1, "testing: frequency (hz)": 15, "testing: fatigue machine": "MTS 809", "testing: load control": "force", "testing: stress concentration factor of specimens": 1, "static mechanical properties: young's modulus (gpa)": 153.5, "static mechanical properties: yield strength (mpa)": 460, "static mechanical properties: ultimate tensile strength (mpa)": 620, "static mechanical properties: elongation (%)": 60, "rating score: rating score": 0.8}}, {"id": "FatigueData-AM2022:1354", "name": "316L", "material_family": "316L", "points": [[200.06297073712804, 250119.84342945728, 0], [180.06328296525896, 329680.1548085841, 0], [170.08584774649665, 447704.86716599605, 0], [150.0261301280376, 725751.786729122, 0], [130.18291089626342, 868723.7826764719, 0], [120.17800782729454, 952458.1165707895, 0], [140.08911274699727, 1064223.3411996244, 0], [120.20018080847217, 1163801.9954252734, 0], [120.25968461931815, 1283078.6432489941, 0], [120.3394570694054, 1359844.699658937, 0], [120.25356678441165, 1441495.6975826195, 0], [110.03369109142659, 2007491.5567595207, 1]], "conditions": {"material": "316L", "am_type": "L-PBF", "load_ratio": "-1", "test_type": "uniaxial", "temperature": "25", "surface_treatment": "", "heat_treatment": ""}, "metadata": {"dataset id": 1354, "metadata: title": "Correlation between microstructure and cyclic behavior of 316L stainless steel obtained by Laser Powder Bed Fusion", "metadata: authors": "Hor, Anis; Liang, Xiaoyu; Morel, Franck; Robert, Camille; Salem, Mehdi", "metadata: source of the publication": "FATIGUE & FRACTURE OF ENGINEERING MATERIALS & STRUCTURES", "metadata: year of publication": 2022, "metadata: institution": "Arts & Metiers; Tsinghua Univ; Univ Toulouse", "metadata: country and region": "France; Peoples R China", "metadata: doi": "10.1111/ffe.13684", "fatigue: types of fatigue data": "sn", "fatigue: method of extraction": "color and shape", "materials: name of the material": "316L", "am: types of am": "L-PBF", "am: am machine": "3D Systems ProX DMP 320", "am: power (w)": 275, "am: scan speed (mm/s)": 700, "am: hatch space (μm)": 70, "am: layer thickness (μm)": 30, "am: scan pattern": "island", "am: types of feedstock": "powder", "am: size of feedstock (μm)": "5, 25", "processing: processing sequence and parameters": "HT 620 C, 1.5 hour; SURF polish only", "testing: types of fatigue tests": "uniaxial", "testing: fatigue temperature (°c)": 25, "testing: fatigue environment": "air", "testing: load ratio": -1, "testing: frequency (hz)": 15, "testing: fatigue machine": "MTS 809", "testing: load control": "force", "testing: stress concentration factor of specimens": 1, "static mechanical properties: young's modulus (gpa)": 153.5, "static mechanical properties: yield strength (mpa)": 460, "static mechanical properties: ultimate tensile strength (mpa)": 620, "static mechanical properties: elongation (%)": 60, "rating score: rating score": 0.8}}, {"id": "FatigueData-AM2022:1355", "name": "316L", "material_family": "316L", "points": [[198.57414535081938, 2744.806983900032, 0], [188.59789581113478, 5376.856481925197, 0], [180.97583225028532, 10921.384611141688, 0], [151.48792219250885, 81797.68526967386, 0]], "conditions": {"material": "316L", "am_type": "L-PBF", "load_ratio": "-1", "test_type": "uniaxial", "temperature": "25", "surface_treatment": "", "heat_treatment": ""}, "metadata": {"dataset id": 1355, "metadata: title": "Correlation between microstructure and cyclic behavior of 316L stainless steel obtained by Laser Powder Bed Fusion", "metadata: authors": "Hor, Anis; Liang, Xiaoyu; Morel, Franck; Robert, Camille; Salem, Mehdi", "metadata: source of the publication": "FATIGUE & FRACTURE OF ENGINEERING MATERIALS & STRUCTURES", "metadata: year of publication": 2022, "metadata: institution": "Arts & Metiers; Tsinghua Univ; Univ Toulouse", "metadata: country and region": "France; Peoples R China", "metadata: doi": "10.1111/ffe.13684", "fatigue: types of fatigue data": "sn", "fatigue: method of extraction": "color and shape", "materials: name of the material": "316L", "am: types of am": "L-PBF", "am: am machine": "3D Systems ProX DMP 320", "am: power (w)": 275, "am: scan speed (mm/s)": 700, "am: hatch space (μm)": 70, "am: layer thickness (μm)": 30, "am: scan pattern": "island", "am: types of feedstock": "powder", "am: size of feedstock (μm)": "5, 25", "processing: processing sequence and parameters": "HT 620 C, 1.5 hour", "testing: types of fatigue tests": "uniaxial", "testing: fatigue temperature (°c)": 25, "testing: fatigue environment": "air", "testing: load ratio": -1, "testing: fatigue machine": "MTS 809", "testing: load control": "strain", "testing: stress concentration factor of specimens": 1, "static mechanical properties: young's modulus (gpa)": 153.5, "static mechanical properties: yield strength (mpa)": 460, "static mechanical properties: ultimate tensile strength (mpa)": 620, "static mechanical properties: elongation (%)": 60, "rating score: rating score": 0.7428571428571429}}, {"id": "FatigueData-AM2022:1356", "name": "Ti-6Al-4V", "material_family": "Ti", "points": [[675.2385716238116, 13971.987432755152, 0], [675.194634803491, 96602.8382509333, 0], [600.1460395556337, 268744.5173157319, 0], [524.7296979636462, 2106432.839057733, 0]], "conditions": {"material": "Ti-6Al-4V", "am_type": "P-DED", "load_ratio": "-1", "test_type": "rotating bending fatigue", "temperature": "25", "surface_treatment": "", "heat_treatment": ""}, "metadata": {"dataset id": 1356, "metadata: title": "Corrosion fatigue of Ti-6Al-4V coupons manufactured by directed energy deposition", "metadata: authors": "Bernard, Dreyer; Botha, Sheldyn; Hattingh, Danie G.; James, M. Neil; du Plessis, Anton", "metadata: source of the publication": "FATIGUE & FRACTURE OF ENGINEERING MATERIALS & STRUCTURES", "metadata: year of publication": 2022, "metadata: institution": "Nelson Mandela Univ; Stellenbosch Univ; Univ Plymouth", "metadata: country and region": "South Africa; UK", "metadata: funding agency": "Department of Science and Innovation, South Africa", "metadata: doi": "10.1111/ffe.13714", "fatigue: types of fatigue data": "sn", "fatigue: method of extraction": "color and shape", "materials: name of the material": "Ti-6Al-4V", "am: types of am": "P-DED", "am: am machine": "Trumpf TruLaser Robot 5020 laser cell", "am: power (w)": 1800, "am: scan speed (mm/s)": 12, "am: layer thickness (μm)": 1100, "am: direciton of specimen (°)": 0, "am: powder feed rate (g/s)": 0.15, "am: types of feedstock": "powder", "processing: processing sequence and parameters": "NHT; SURF machine", "testing: types of fatigue tests": "rotating bending fatigue", "testing: fatigue temperature (°c)": 25, "testing: fatigue environment": "air", "testing: load ratio": -1, "testing: frequency (hz)": 50, "testing: fatigue machine": "Schenck-type testing machine", "testing: fatigue standard": "ASTM E466", "testing: load control": "force", "testing: specimens description": "circular cross-section", "testing: stress concentration factor of specimens": 1, "static mechanical properties: yield strength (mpa)": 945, "rating score: rating score": 0.6842105263157895}}, {"id": "FatigueData-AM2022:1357", "name": "Ti-6Al-4V", "material_family": "Ti", "points": [[675.0026357406432, 53966.441330146, 0], [675.2385716238116, 88367.34264677658, 0], [600.3819754388021, 93316.64450958611, 0], [600.1021027353131, 200143.99406642898, 0]], "conditions": {"material": "Ti-6Al-4V", "am_type": "P-DED", "load_ratio": "-1", "test_type": "rotating bending fatigue", "temperature": "25", "surface_treatment": "", "heat_treatment": ""}, "metadata": {"dataset id": 1357, "metadata: title": "Corrosion fatigue of Ti-6Al-4V coupons manufactured by directed energy deposition", "metadata: authors": "Bernard, Dreyer; Botha, Sheldyn; Hattingh, Danie G.; James, M. Neil; du Plessis, Anton", "metadata: source of the publication": "FATIGUE & FRACTURE OF ENGINEERING MATERIALS & STRUCTURES", "metadata: year of publication": 2022, "metadata: institution": "Nelson Mandela Univ; Stellenbosch Univ; Univ Plymouth", "metadata: country and region": "South Africa; UK", "metadata: funding agency": "Department of Science and Innovation, South Africa", "metadata: doi": "10.1111/ffe.13714", "fatigue: types of fatigue data": "sn", "fatigue: method of extraction": "color and shape", "materials: name of the material": "Ti-6Al-4V", "am: types of am": "P-DED", "am: am machine": "Trumpf TruLaser Robot 5020 laser cell", "am: power (w)": 1800, "am: scan speed (mm/s)": 12, "am: layer thickness (μm)": 1100, "am: direciton of specimen (°)": 0, "am: powder feed rate (g/s)": 0.15, "am: types of feedstock": "powder", "processing: processing sequence and parameters": "NHT; SURF machine", "testing: types of fatigue tests": "rotating bending fatigue", "testing: fatigue temperature (°c)": 25, "testing: fatigue environment": "saline", "testing: load ratio": -1, "testing: frequency (hz)": 6, "testing: fatigue machine": "Schenck-type testing machine", "testing: fatigue standard": "ASTM E466", "testing: load control": "force", "testing: specimens description": "circular cross-section", "testing: stress concentration factor of specimens": 1, "static mechanical properties: yield strength (mpa)": 945, "rating score: rating score": 0.6842105263157895}}, {"id": "FatigueData-AM2022:1358", "name": "Ti-6Al-4V", "material_family": "Ti", "points": [[674.3989535133446, 63041.1346809403, 0], [599.8661668521447, 268975.87746122206, 0], [673.7173272502614, 300232.2400565467, 0], [599.7782932115035, 714327.6420456361, 0], [598.6666666666666, 1111487.5193354317, 0]], "conditions": {"material": "Ti-6Al-4V", "am_type": "P-DED", "load_ratio": "-1", "test_type": "rotating bending fatigue", "temperature": "25", "surface_treatment": "", "heat_treatment": ""}, "metadata": {"dataset id": 1358, "metadata: title": "Corrosion fatigue of Ti-6Al-4V coupons manufactured by directed energy deposition", "metadata: authors": "Bernard, Dreyer; Botha, Sheldyn; Hattingh, Danie G.; James, M. Neil; du Plessis, Anton", "metadata: source of the publication": "FATIGUE & FRACTURE OF ENGINEERING MATERIALS & STRUCTURES", "metadata: year of publication": 2022, "metadata: institution": "Nelson Mandela Univ; Stellenbosch Univ; Univ Plymouth", "metadata: country and region": "South Africa; UK", "metadata: funding agency": "Department of Science and Innovation, South Africa", "metadata: doi": "10.1111/ffe.13714", "fatigue: types of fatigue data": "sn", "fatigue: method of extraction": "color and shape", "materials: name of the material": "Ti-6Al-4V", "am: types of am": "P-DED", "am: am machine": "Trumpf TruLaser Robot 5020 laser cell", "am: power (w)": 1800, "am: scan speed (mm/s)": 12, "am: layer thickness (μm)": 1100, "am: direciton of specimen (°)": 0, "am: powder feed rate (g/s)": 0.15, "am: types of feedstock": "powder", "processing: processing sequence and parameters": "NHT; SURF machine", "testing: types of fatigue tests": "rotating bending fatigue", "testing: fatigue temperature (°c)": 25, "testing: fatigue environment": "air", "testing: load ratio": -1, "testing: frequency (hz)": 50, "testing: fatigue machine": "Schenck-type testing machine", "testing: fatigue standard": "ASTM E466", "testing: load control": "force", "testing: specimens description": "circular cross-section", "testing: stress concentration factor of specimens": 1, "static mechanical properties: yield strength (mpa)": 1069, "rating score: rating score": 0.6842105263157895}}, {"id": "FatigueData-AM2022:1359", "name": "Ti-6Al-4V", "material_family": "Ti", "points": [[675.2385716238116, 7005.3713686078045, 0], [599.7272917977764, 12024.976044686333, 0], [675.0465725609637, 18039.21476811825, 0], [675.2825084441321, 28972.407316692887, 0], [599.7050147492625, 72075.18712173606, 0], [600.1021027353131, 176549.4051311104, 0], [599.7272917977764, 386262.4375202616, 0]], "conditions": {"material": "Ti-6Al-4V", "am_type": "P-DED", "load_ratio": "-1", "test_type": "rotating bending fatigue", "temperature": "25", "surface_treatment": "", "heat_treatment": ""}, "metadata": {"dataset id": 1359, "metadata: title": "Corrosion fatigue of Ti-6Al-4V coupons manufactured by directed energy deposition", "metadata: authors": "Bernard, Dreyer; Botha, Sheldyn; Hattingh, Danie G.; James, M. Neil; du Plessis, Anton", "metadata: source of the publication": "FATIGUE & FRACTURE OF ENGINEERING MATERIALS & STRUCTURES", "metadata: year of publication": 2022, "metadata: institution": "Nelson Mandela Univ; Stellenbosch Univ; Univ Plymouth", "metadata: country and region": "South Africa; UK", "metadata: funding agency": "Department of Science and Innovation, South Africa", "metadata: doi": "10.1111/ffe.13714", "fatigue: types of fatigue data": "sn", "fatigue: method of extraction": "color and shape", "materials: name of the material": "Ti-6Al-4V", "am: types of am": "P-DED", "am: am machine": "Trumpf TruLaser Robot 5020 laser cell", "am: power (w)": 1800, "am: scan speed (mm/s)": 12, "am: layer thickness (μm)": 1100, "am: direciton of specimen (°)": 0, "am: powder feed rate (g/s)": 0.15, "am: types of feedstock": "powder", "processing: processing sequence and parameters": "NHT; SURF machine", "testing: types of fatigue tests": "rotating bending fatigue", "testing: fatigue temperature (°c)": 25, "testing: fatigue environment": "saline", "testing: load ratio": -1, "testing: frequency (hz)": 6, "testing: fatigue machine": "Schenck-type testing machine", "testing: fatigue standard": "ASTM E466", "testing: load control": "force", "testing: specimens description": "circular cross-section", "testing: stress concentration factor of specimens": 1, "static mechanical properties: yield strength (mpa)": 1069, "rating score: rating score": 0.6842105263157895}}, {"id": "FatigueData-AM2022:1360", "name": "Ti-6Al-4V", "material_family": "Ti", "points": [[675.2825084441321, 19828.792850076275, 0], [600.0043487714721, 45892.18933024419, 0], [674.9586989203226, 58102.14433850896, 0], [599.7782932115035, 113992.82537245628, 0], [674.9586989203226, 155870.40896647368, 0], [599.8222300318241, 283796.4324274858, 0], [599.7782932115035, 663693.1130562576, 0]], "conditions": {"material": "Ti-6Al-4V", "am_type": "P-DED", "load_ratio": "-1", "test_type": "rotating bending fatigue", "temperature": "25", "surface_treatment": "", "heat_treatment": ""}, "metadata": {"dataset id": 1360, "metadata: title": "Corrosion fatigue of Ti-6Al-4V coupons manufactured by directed energy deposition", "metadata: authors": "Bernard, Dreyer; Botha, Sheldyn; Hattingh, Danie G.; James, M. Neil; du Plessis, Anton", "metadata: source of the publication": "FATIGUE & FRACTURE OF ENGINEERING MATERIALS & STRUCTURES", "metadata: year of publication": 2022, "metadata: institution": "Nelson Mandela Univ; Stellenbosch Univ; Univ Plymouth", "metadata: country and region": "South Africa; UK", "metadata: funding agency": "Department of Science and Innovation, South Africa", "metadata: doi": "10.1111/ffe.13714", "fatigue: types of fatigue data": "sn", "fatigue: method of extraction": "color and shape", "materials: name of the material": "Ti-6Al-4V", "am: types of am": "P-DED", "am: am machine": "Trumpf TruLaser Robot 5020 laser cell", "am: power (w)": 1800, "am: scan speed (mm/s)": 12, "am: layer thickness (μm)": 1100, "am: direciton of specimen (°)": 0, "am: powder feed rate (g/s)": 0.15, "am: types of feedstock": "powder", "processing: processing sequence and parameters": "NHT; SURF machine", "testing: types of fatigue tests": "rotating bending fatigue", "testing: fatigue temperature (°c)": 25, "testing: fatigue environment": "air", "testing: load ratio": -1, "testing: frequency (hz)": 50, "testing: fatigue machine": "Schenck-type testing machine", "testing: fatigue standard": "ASTM E466", "testing: load control": "force", "testing: specimens description": "circular cross-section", "testing: stress concentration factor of specimens": 1, "static mechanical properties: yield strength (mpa)": 996, "rating score: rating score": 0.6842105263157895}}, {"id": "FatigueData-AM2022:1361", "name": "Ti-6Al-4V", "material_family": "Ti", "points": [[674.8106366777954, 81348.20594655414, 0], [675.3703820847733, 120273.8233197009, 0], [599.734356391183, 134513.27592095666, 0], [675.3264452644527, 144651.0447107479, 0], [600.0142290946719, 146670.26636655763, 0], [599.8222300318241, 542844.1813652463, 0]], "conditions": {"material": "Ti-6Al-4V", "am_type": "P-DED", "load_ratio": "-1", "test_type": "rotating bending fatigue", "temperature": "25", "surface_treatment": "", "heat_treatment": ""}, "metadata": {"dataset id": 1361, "metadata: title": "Corrosion fatigue of Ti-6Al-4V coupons manufactured by directed energy deposition", "metadata: authors": "Bernard, Dreyer; Botha, Sheldyn; Hattingh, Danie G.; James, M. Neil; du Plessis, Anton", "metadata: source of the publication": "FATIGUE & FRACTURE OF ENGINEERING MATERIALS & STRUCTURES", "metadata: year of publication": 2022, "metadata: institution": "Nelson Mandela Univ; Stellenbosch Univ; Univ Plymouth", "metadata: country and region": "South Africa; UK", "metadata: funding agency": "Department of Science and Innovation, South Africa", "metadata: doi": "10.1111/ffe.13714", "fatigue: types of fatigue data": "sn", "fatigue: method of extraction": "color and shape", "materials: name of the material": "Ti-6Al-4V", "am: types of am": "P-DED", "am: am machine": "Trumpf TruLaser Robot 5020 laser cell", "am: power (w)": 1800, "am: scan speed (mm/s)": 12, "am: layer thickness (μm)": 1100, "am: direciton of specimen (°)": 0, "am: powder feed rate (g/s)": 0.15, "am: types of feedstock": "powder", "processing: processing sequence and parameters": "NHT; SURF machine", "testing: types of fatigue tests": "rotating bending fatigue", "testing: fatigue temperature (°c)": 25, "testing: fatigue environment": "saline", "testing: load ratio": -1, "testing: frequency (hz)": 6, "testing: fatigue machine": "Schenck-type testing machine", "testing: fatigue standard": "ASTM E466", "testing: load control": "force", "testing: specimens description": "circular cross-section", "testing: stress concentration factor of specimens": 1, "static mechanical properties: yield strength (mpa)": 996, "rating score: rating score": 0.6842105263157895}}, {"id": "FatigueData-AM2022:1362", "name": "Ti-6Al-4V", "material_family": "Ti", "points": [[541.9389724666477, 497429.2671768411, 0], [431.2761339767243, 497674.830046287, 0], [293.38431109849546, 997453.2412898322, 0], [379.88188816349685, 997945.647941854, 0], [534.8873221686061, 1000070.9270799522, 0], [527.1144831109849, 1000070.9270799522, 0], [403.14699290377513, 1001058.5686192514, 0], [648.4589633834798, 2000109.4310477846, 0], [537.0749361339767, 3983780.7539899023, 0]], "conditions": {"material": "Ti-6Al-4V", "am_type": "L-PBF", "load_ratio": "-1", "test_type": "bending fatigue", "temperature": "25", "surface_treatment": "", "heat_treatment": ""}, "metadata": {"dataset id": 1362, "metadata: title": "Fatigue and Strength Studies of Titanium 6Al-4V Fabricated by Direct Metal Laser Sintering", "metadata: authors": "Beck, Joseph; George, Tommy; Holycross, Casey; Knapp, Kevin; Scott-Emuakpor, Onome E.", "metadata: source of the publication": "JOURNAL OF ENGINEERING FOR GAS TURBINES AND POWER-TRANSACTIONS OF THE ASME", "metadata: year of publication": 2016, "metadata: institution": "Percept Engn Analyt; US Air Force", "metadata: country and region": "USA", "metadata: funding agency": "Air Force Research Laboratory (AFRL), US Air Force; Universal Technology Corp.", "metadata: doi": "10.1115/1.4031271", "fatigue: types of fatigue data": "sn", "fatigue: method of extraction": "color and shape", "materials: name of the material": "Ti-6Al-4V", "am: types of am": "L-PBF", "am: am machine": "EOS M280", "am: layer thickness (μm)": 30, "am: preheat temperature (°c)": 35, "am: direciton of specimen (°)": 0, "am: types of feedstock": "powder", "processing: processing sequence and parameters": "HT NaN C, NaN hour; HIP NaN C, NaN hour, NaN bar; SURF polish", "testing: types of fatigue tests": "bending fatigue", "testing: fatigue temperature (°c)": 25, "testing: fatigue environment": "air", "testing: load ratio": -1, "testing: load control": "force", "testing: specimens description": "rectangular cross-section; with drawing", "testing: critical cross-section size of specimens (mm)": "114, 3.2", "testing: stress concentration factor of specimens": 1, "static mechanical properties: young's modulus (gpa)": 119, "static mechanical properties: yield strength (mpa)": 1014.25, "static mechanical properties: ultimate tensile strength (mpa)": 1067.5, "static mechanical properties: elongation (%)": 12.54, "rating score: rating score": 0.7142857142857143}}, {"id": "FatigueData-AM2022:1363", "name": "17-4 PH", "material_family": "17", "points": [[1061.5675524249245, 128.64565111171282, 0], [1036.4869088721703, 217.12594003402205, 0], [1014.8470351504494, 633.5804992658254, 0], [992.4115281820787, 1348.4552932860104, 0], [921.0776955501887, 4060.650110542843, 0], [877.9459732658529, 6968.685148585326, 0], [791.7752516244523, 11385.895092569894, 0], [700.7064106516026, 18770.634723520376, 0], [659.7888442633428, 28267.753224003845, 0], [600.7848148873666, 37410.72054818767, 0], [500.6258348197632, 57588.698064685, 0], [460.3519280265315, 75952.64116405824, 0], [419.8752657193093, 116108.72735383766, 0], [375.7665194969919, 157790.06628317188, 0], [349.72217434580136, 247307.56035773928, 0], [400.3737258211884, 264830.0552111909, 0], [339.4366677758252, 443127.6827655022, 0], [319.2683759373089, 964543.8678545876, 0], [299.2843830818563, 1018502.1431496753, 0]], "conditions": {"material": "17-4 PH", "am_type": "L-PBF", "load_ratio": "", "test_type": "uniaxial", "temperature": "25", "surface_treatment": "", "heat_treatment": ""}, "metadata": {"dataset id": 1363, "metadata: title": "An Integrated Computational Materials Engineering Predictive Platform for Fatigue Prediction and Qualification of Metallic Parts Built With Additive Manufacturing", "metadata: authors": "Jalalahmadi, Behrooz; Liu, J.; Liu, Z.; Vechart, A.; Weinzapfel, N.", "metadata: source of the publication": "JOURNAL OF TRIBOLOGY-TRANSACTIONS OF THE ASME", "metadata: year of
