Repository: yunyunfanfan/S-PA-CBB

# S-PA-CBB

Official research code, processed curve records, evaluation outputs, and manuscript source for:

> **From Physics to Selective Generation: Conditional Brownian Bridges for Sparse S–N Curve Reconstruction and Fatigue Decision-Making**

S-PA-CBB reconstructs a complete probabilistic stress–life (S–N) curve from only two to four observed fatigue tests. The method first fits an interpretable Basquin state, diagnoses whether that state is sufficient, and applies a ControlNet-style conditional Brownian-bridge residual only to curves that benefit from correction.

File: am2022_curves.json (part 84 of 98)
publication": 2021, "metadata: institution": "Sentient Corp", "metadata: country and region": "USA", "metadata: doi": "10.1115/1.4050941", "fatigue: types of fatigue data": "sn", "fatigue: method of extraction": "color and shape", "materials: name of the material": "17-4 PH", "am: types of am": "L-PBF", "am: direciton of specimen (°)": 0, "am: types of feedstock": "powder", "testing: types of fatigue tests": "uniaxial", "testing: fatigue temperature (°c)": 25, "testing: fatigue environment": "air", "testing: frequency (hz)": "0.25, 10", "testing: fatigue machine": "servo-hydraulic", "testing: load control": "strain", "testing: specimens description": "rectangular cross-section; with drawing", "testing: critical cross-section size of specimens (mm)": "7.62, 2.54", "testing: stress concentration factor of specimens": 1, "rating score: rating score": 0.45714285714285713}}, {"id": "FatigueData-AM2022:1364", "name": "17-4 PH", "material_family": "17", "points": [[499.18090292014034, 146130.4587745939, 0], [499.71571773495515, 158238.89871820674, 0], [400.20134481344815, 281826.1145986505, 0], [399.71023825793816, 342098.0170814806, 0], [300.6869718919411, 1999067.2176290457, 0], [299.1262357068015, 2792446.722048515, 1]], "conditions": {"material": "17-4 PH", "am_type": "L-PBF", "load_ratio": "0.1", "test_type": "uniaxial", "temperature": "25", "surface_treatment": "", "heat_treatment": ""}, "metadata": {"dataset id": 1364, "metadata: title": "An Integrated Computational Materials Engineering Predictive Platform for Fatigue Prediction and Qualification of Metallic Parts Built With Additive Manufacturing", "metadata: authors": "Jalalahmadi, Behrooz; Liu, J.; Liu, Z.; Vechart, A.; Weinzapfel, N.", "metadata: source of the publication": "JOURNAL OF TRIBOLOGY-TRANSACTIONS OF THE ASME", "metadata: year of publication": 2021, "metadata: institution": "Sentient Corp", "metadata: country and region": "USA", "metadata: doi": "10.1115/1.4050941", "fatigue: types of fatigue data": "sn", "fatigue: method of extraction": "color and shape", "materials: name of the material": "17-4 PH", "am: types of am": "L-PBF", "am: am machine": "Lumex Avance", "am: power (w)": 320, "am: direciton of specimen (°)": 0, "am: types of feedstock": "powder", "testing: types of fatigue tests": "uniaxial", "testing: fatigue temperature (°c)": 25, "testing: fatigue environment": "air", "testing: load ratio": 0.1, "testing: frequency (hz)": 10, "testing: load control": "force", "testing: specimens description": "rectangular cross-section; with drawing", "testing: critical cross-section size of specimens (mm)": "7.62, 2.54", "testing: stress concentration factor of specimens": 1, "rating score: rating score": 0.5142857142857142}}, {"id": "FatigueData-AM2022:1365", "name": "17-4 PH", "material_family": "17", "points": [[500.1194077718555, 84384.17282209796, 0], [500.1626016260163, 186982.26076506448, 0], [400.2450530727529, 415450.3215807938, 0], [400.4938271604938, 599082.0897605948, 0], [400.23045267489715, 766965.4210257464, 0], [300.59955537333144, 1738752.0713593427, 0], [300.1958653364311, 2012164.4952200695, 1]], "conditions": {"material": "17-4 PH", "am_type": "L-PBF", "load_ratio": "0.1", "test_type": "uniaxial", "temperature": "25", "surface_treatment": "", "heat_treatment": ""}, "metadata": {"dataset id": 1365, "metadata: title": "An Integrated Computational Materials Engineering Predictive Platform for Fatigue Prediction and Qualification of Metallic Parts Built With Additive Manufacturing", "metadata: authors": "Jalalahmadi, Behrooz; Liu, J.; Liu, Z.; Vechart, A.; Weinzapfel, N.", "metadata: source of the publication": "JOURNAL OF TRIBOLOGY-TRANSACTIONS OF THE ASME", "metadata: year of publication": 2021, "metadata: institution": "Sentient Corp", "metadata: country and region": "USA", "metadata: doi": "10.1115/1.4050941", "fatigue: types of fatigue data": "sn", "fatigue: method of extraction": "color and shape", "materials: name of the material": "17-4 PH", "am: types of am": "L-PBF", "am: am machine": "Lumex Avance", "am: power (w)": 240, "am: direciton of specimen (°)": 0, "am: types of feedstock": "powder", "testing: types of fatigue tests": "uniaxial", "testing: fatigue temperature (°c)": 25, "testing: fatigue environment": "air", "testing: load ratio": 0.1, "testing: frequency (hz)": 10, "testing: load control": "force", "testing: specimens description": "rectangular cross-section; with drawing", "testing: critical cross-section size of specimens (mm)": "7.62, 2.54", "testing: stress concentration factor of specimens": 1, "rating score: rating score": 0.5142857142857142}}, {"id": "FatigueData-AM2022:1366", "name": "17-4 PH", "material_family": "17", "points": [[499.18090292014034, 128418.58059171916, 0], [498.84007324744863, 136718.80654147075, 0], [498.2609673796151, 149351.58320022275, 0], [399.1895729270844, 313933.0883298153, 0], [399.1895729270844, 341496.8045343163, 0], [398.7433402183068, 365447.61554134166, 0], [297.9789192152944, 2118608.0929140905, 0], [299.048548844924, 2261933.0098023936, 0], [299.048548844924, 2554289.808999378, 1]], "conditions": {"material": "17-4 PH", "am_type": "L-PBF", "load_ratio": "0.1", "test_type": "uniaxial", "temperature": "25", "surface_treatment": "", "heat_treatment": ""}, "metadata": {"dataset id": 1366, "metadata: title": "An Integrated Computational Materials Engineering Predictive Platform for Fatigue Prediction and Qualification of Metallic Parts Built With Additive Manufacturing", "metadata: authors": "Jalalahmadi, Behrooz; Liu, J.; Liu, Z.; Vechart, A.; Weinzapfel, N.", "metadata: source of the publication": "JOURNAL OF TRIBOLOGY-TRANSACTIONS OF THE ASME", "metadata: year of publication": 2021, "metadata: institution": "Sentient Corp", "metadata: country and region": "USA", "metadata: doi": "10.1115/1.4050941", "fatigue: types of fatigue data": "sn", "fatigue: method of extraction": "color and shape", "materials: name of the material": "17-4 PH", "am: types of am": "L-PBF", "am: am machine": "Lumex Avance", "am: power (w)": 320, "am: direciton of specimen (°)": 60, "am: types of feedstock": "powder", "testing: types of fatigue tests": "uniaxial", "testing: fatigue temperature (°c)": 25, "testing: fatigue environment": "air", "testing: load ratio": 0.1, "testing: frequency (hz)": 10, "testing: load control": "force", "testing: specimens description": "rectangular cross-section; with drawing", "testing: critical cross-section size of specimens (mm)": "7.62, 2.54", "testing: stress concentration factor of specimens": 1, "rating score: rating score": 0.5142857142857142}}, {"id": "FatigueData-AM2022:1367", "name": "17-4 PH", "material_family": "17", "points": [[500.04257603613394, 51896.12689630772, 0], [499.99828498311535, 57544.89661332658, 0], [500.5773908509488, 61869.86922573961, 0], [400.4363667687885, 90309.85885818151, 0], [400.4363667687885, 95431.71603794153, 0], [400.3974706413731, 143171.09184308478, 0]], "conditions": {"material": "17-4 PH", "am_type": "L-PBF", "load_ratio": "0.1", "test_type": "uniaxial", "temperature": "25", "surface_treatment": "", "heat_treatment": ""}, "metadata": {"dataset id": 1367, "metadata: title": "An Integrated Computational Materials Engineering Predictive Platform for Fatigue Prediction and Qualification of Metallic Parts Built With Additive Manufacturing", "metadata: authors": "Jalalahmadi, Behrooz; Liu, J.; Liu, Z.; Vechart, A.; Weinzapfel, N.", "metadata: source of the publication": "JOURNAL OF TRIBOLOGY-TRANSACTIONS OF THE ASME", "metadata: year of publication": 2021, "metadata: institution": "Sentient Corp", "metadata: country and region": "USA", "metadata: doi": "10.1115/1.4050941", "fatigue: types of fatigue data": "sn", "fatigue: method of extraction": "color and shape", "materials: name of the material": "17-4 PH", "am: types of am": "L-PBF", "am: am machine": "Lumex Avance", "am: power (w)": 240, "am: direciton of specimen (°)": 0, "am: scan pattern": "random island", "am: types of feedstock": "powder", "testing: types of fatigue tests": "uniaxial", "testing: fatigue temperature (°c)": 25, "testing: fatigue environment": "air", "testing: load ratio": 0.1, "testing: frequency (hz)": 10, "testing: load control": "force", "testing: specimens description": "rectangular cross-section; with drawing", "testing: critical cross-section size of specimens (mm)": "7.62, 2.54", "testing: stress concentration factor of specimens": 1, "rating score: rating score": 0.5428571428571428}}, {"id": "FatigueData-AM2022:1368", "name": "Ti-6Al-4V", "material_family": "Ti", "points": [[454.1771685228167, 1164.809174627536, 0], [448.95644420697624, 4289.1035755758885, 0], [427.24547511312215, 8919.609672478247, 0], [438.68762919303424, 10383.298545160824, 0], [416.29255989911735, 17483.977132961772, 0], [399.9095022624435, 24546.344480905318, 0], [405.08538899430744, 28394.08849081413, 0], [363.2188475730913, 31179.440359301203, 0], [393.2885710115312, 33278.53028788497, 0], [373.4075878872259, 48542.87214465886, 0], [377.29799612152556, 56590.670514218175, 0], [370.5214746680513, 63976.68430687707, 0], [382.0971867007673, 150375.88951042003, 0], [363.81669366014944, 627288.6631592024, 0], [359.53908266684493, 1000254.37134079, 1]], "conditions": {"material": "Ti-6Al-4V", "am_type": "P-DED", "load_ratio": "0.1", "test_type": "uniaxial", "temperature": "25", "surface_treatment": "", "heat_treatment": ""}, "metadata": {"dataset id": 1368, "metadata: title": "Establishing an Acceptance Criteria for Assessing Fatigue of Additive Repair Processes", "metadata: authors": "Beck, Joseph; George, Tommy; Runyon, Brian; Scott-Emuakpor, Onome E.; Sheridan, Luke", "metadata: source of the publication": "JOURNAL OF ENGINEERING FOR GAS TURBINES AND POWER-TRANSACTIONS OF THE ASME", "metadata: year of publication": 2021, "metadata: institution": "US Air Force", "metadata: country and region": "USA", "metadata: funding agency": "Air Force Research Laboratory (AFRL), US Air Force", "metadata: doi": "10.1115/1.4052061", "fatigue: types of fatigue data": "sn", "fatigue: method of extraction": "color and shape", "materials: name of the material": "Ti-6Al-4V", "am: types of am": "P-DED", "am: am environment": "Ar", "am: types of feedstock": "powder", "processing: processing sequence and parameters": "HT 550 C, 4 hour; SURF machine", "testing: types of fatigue tests": "uniaxial", "testing: fatigue temperature (°c)": 25, "testing: fatigue environment": "air", "testing: load ratio": 0.1, "testing: frequency (hz)": 20, "testing: fatigue machine": "servo-hydraulic", "testing: load control": "force", "testing: specimens description": "rectangular cross-section; ASTM E466", "testing: stress concentration factor of specimens": 1, "rating score: rating score": 0.5}}, {"id": "FatigueData-AM2022:1369", "name": "Ti-6Al-4V", "material_family": "Ti", "points": [[427.5900059020263, 1294.61971430009, 0], [315.07377532952984, 1435.6631963581904, 0], [373.0316742081448, 8887.15986046315, 0], [381.2724048688452, 12830.52959758241, 0], [404.695964792661, 13818.202967473177, 0], [377.9185520361991, 14655.745174723068, 0], [358.8549197709173, 23780.170565501572, 0], [314.82505895099104, 28566.89099395105, 0], [337.1945701357466, 32976.20239251057, 0], [280.21790252291675, 37058.44597718565, 0], [270.1217211267136, 82263.45368353078, 0], [224.34363760832198, 104544.30988679409, 0], [292.335537765402, 313574.93420653394, 0], [224.25732079945246, 1009852.8115575613, 1]], "conditions": {"material": "Ti-6Al-4V", "am_type": "W-DED", "load_ratio": "0.1", "test_type": "uniaxial", "temperature": "25", "surface_treatment": "", "heat_treatment": ""}, "metadata": {"dataset id": 1369, "metadata: title": "Establishing an Acceptance Criteria for Assessing Fatigue of Additive Repair Processes", "metadata: authors": "Beck, Joseph; George, Tommy; Runyon, Brian; Scott-Emuakpor, Onome E.; Sheridan, Luke", "metadata: source of the publication": "JOURNAL OF ENGINEERING FOR GAS TURBINES AND POWER-TRANSACTIONS OF THE ASME", "metadata: year of publication": 2021, "metadata: institution": "US Air Force", "metadata: country and region": "USA", "metadata: funding agency": "Air Force Research Laboratory (AFRL), US Air Force", "metadata: doi": "10.1115/1.4052061", "fatigue: types of fatigue data": "sn", "fatigue: method of extraction": "color and shape", "materials: name of the material": "Ti-6Al-4V", "am: types of am": "W-DED", "am: am environment": "Ar", "am: types of feedstock": "wire", "processing: processing sequence and parameters": "HT 550 C, 4 hour; SURF machine", "testing: types of fatigue tests": "uniaxial", "testing: fatigue temperature (°c)": 25, "testing: fatigue environment": "air", "testing: load ratio": 0.1, "testing: frequency (hz)": 20, "testing: fatigue machine": "servo-hydraulic", "testing: load control": "force", "testing: specimens description": "rectangular cross-section; ASTM E466", "testing: stress concentration factor of specimens": 1, "rating score: rating score": 0.5}}, {"id": "FatigueData-AM2022:1370", "name": "Ti-48Al-2Cr-2Nb", "material_family": "Ti", "points": [[71.99061125158605, 9687.156567336226, 0], [72.02675037630165, 24372.545531265605, 0], [67.98895748542512, 100091.64407552489, 0], [67.99059778171704, 1315150.1565220186, 0], [63.96629228436756, 9903521.558192335, 1], [63.95181121926392, 9955622.82588046, 1], [68.03889086975043, 9974367.453448232, 1], [68.03889086975043, 9974367.453448232, 1], [67.97781266897951, 9978447.852089465, 1]], "conditions": {"material": "Ti-48Al-2Cr-2Nb", "am_type": "E-PBF", "load_ratio": "0.6", "test_type": "uniaxial", "temperature": "25", "surface_treatment": "", "heat_treatment": ""}, "metadata": {"dataset id": 1370, "metadata: title": "ASSESSMENT OF FATIGUE SENSITIVITY TO DEFECTS OF A TIAL ALLOY PRODUCED BY ELECTRON BEAM MELTING (EBM)", "metadata: authors": "Beretta, Stefano; Filippini, Mauro; Pasquero, Giuseppe; Patriarca, Luca; Sabbadini, Silvia", "metadata: source of the publication": "PROCEEDINGS OF THE ASME TURBO EXPO 2012, VOL 7, PTS A AND B", "metadata: year of publication": 2012, "metadata: institution": "Avio; Politecn Milan", "metadata: country and region": "Italy", "metadata: doi": "10.1115/GT2012-69986", "fatigue: types of fatigue data": "sn", "fatigue: method of extraction": "color and shape", "materials: name of the material": "Ti-48Al-2Cr-2Nb", "am: types of am": "E-PBF", "am: am machine": "Arcam A2", "am: types of feedstock": "powder", "processing: processing sequence and parameters": "HIP 1260 C, 4 hour, 1700 bar; HT 1320 C, 2 hour; SURF machine", "testing: types of fatigue tests": "uniaxial", "testing: fatigue temperature (°c)": 25, "testing: fatigue environment": "air", "testing: load ratio": 0.6, "testing: frequency (hz)": 100, "testing: fatigue machine": "Rumul Testronic", "testing: load control": "force", "testing: specimens description": "circular cross-section; with drawing", "testing: critical cross-section size of specimens (mm)": 6.35, "testing: stress concentration factor of specimens": 1, "rating score: rating score": 0.5405405405405406}}, {"id": "FatigueData-AM2022:1371", "name": "IN625", "material_family": "IN625", "points": [[345.07293443085916, 327524.05193896394, 0], [359.09394835141285, 537896.6969775563, 0], [310.8960720638006, 761654.1327680114, 0], [276.38546679506527, 827307.7311440969, 0], [242.08817564297365, 1405938.6627085265, 0], [207.33671280417215, 3819343.8629814577, 0]], "conditions": {"material": "IN625", "am_type": "L-PBF", "load_ratio": "-1", "test_type": "uniaxial", "temperature": "25", "surface_treatment": "", "heat_treatment": ""}, "metadata": {"dataset id": 1371, "metadata: title": "Microstructural evolution and mechanical behavior of nickel-based superalloy 625 made by selective laser melting", "metadata: authors": "Adams, Paul; Albright, Thomas V.; Witkin, David B.", "metadata: source of the publication": "LASER 3D MANUFACTURING II", "metadata: year of publication": 2015, "metadata: institution": "Aerosp Corp", "metadata: country and region": "USA", "metadata: doi": "10.1117/12.2083699", "fatigue: types of fatigue data": "sn", "fatigue: method of extraction": "color and shape", "materials: name of the material": "IN625", "am: types of am": "L-PBF", "am: direciton of specimen (°)": 90, "am: types of feedstock": "powder", "processing: processing sequence and parameters": "HIP 1160 C, 4 hour, 1000 bar; SURF as-built", "testing: types of fatigue tests": "uniaxial", "testing: fatigue temperature (°c)": 25, "testing: fatigue environment": "air", "testing: load ratio": -1, "testing: frequency (hz)": 20, "testing: fatigue machine": "Instron", "testing: fatigue standard": "ASTM E466", "testing: load control": "force", "testing: specimens description": "circular cross-section", "testing: critical cross-section size of specimens (mm)": 6.35, "testing: stress concentration factor of specimens": 1, "rating score: rating score": 0.6}}, {"id": "FatigueData-AM2022:1372", "name": "IN625", "material_family": "IN625", "points": [[413.29877708055005, 177749.93305478006, 0], [392.8463398650127, 753193.007870416, 0], [377.9403649769722, 978224.0666112673, 0], [344.4908806597231, 1838597.0219428549, 0], [413.10884536983934, 2119288.6396784666, 0], [309.539037156507, 9950098.322399138, 1], [275.0223617858596, 10058683.145096745, 1], [330.4788825675926, 10074375.644585114, 1]], "conditions": {"material": "IN625", "am_type": "L-PBF", "load_ratio": "-1", "test_type": "uniaxial", "temperature": "25", "surface_treatment": "", "heat_treatment": ""}, "metadata": {"dataset id": 1372, "metadata: title": "Microstructural evolution and mechanical behavior of nickel-based superalloy 625 made by selective laser melting", "metadata: authors": "Adams, Paul; Albright, Thomas V.; Witkin, David B.", "metadata: source of the publication": "LASER 3D MANUFACTURING II", "metadata: year of publication": 2015, "metadata: institution": "Aerosp Corp", "metadata: country and region": "USA", "metadata: doi": "10.1117/12.2083699", "fatigue: types of fatigue data": "sn", "fatigue: method of extraction": "color and shape", "materials: name of the material": "IN625", "am: types of am": "L-PBF", "am: direciton of specimen (°)": 90, "am: types of feedstock": "powder", "processing: processing sequence and parameters": "HIP 1160 C, 4 hour, 1000 bar; SURF shot peen", "testing: types of fatigue tests": "uniaxial", "testing: fatigue temperature (°c)": 25, "testing: fatigue environment": "air", "testing: load ratio": -1, "testing: frequency (hz)": 20, "testing: fatigue machine": "Instron", "testing: fatigue standard": "ASTM E466", "testing: load control": "force", "testing: specimens description": "circular cross-section", "testing: critical cross-section size of specimens (mm)": 6.35, "testing: stress concentration factor of specimens": 1, "rating score: rating score": 0.6}}, {"id": "FatigueData-AM2022:1373", "name": "IN625", "material_family": "IN625", "points": [[517.6200534595213, 1390.3997602354564, 0], [469.526548129312, 151615.74110024393, 0], [449.2661325981042, 320015.7750640841, 0], [414.4171628029221, 10042422.797104185, 1], [379.95290213634206, 10042422.797104185, 1]], "conditions": {"material": "IN625", "am_type": "L-PBF", "load_ratio": "-1", "test_type": "uniaxial", "temperature": "25", "surface_treatment": "", "heat_treatment": ""}, "metadata": {"dataset id": 1373, "metadata: title": "Microstructural evolution and mechanical behavior of nickel-based superalloy 625 made by selective laser melting", "metadata: authors": "Adams, Paul; Albright, Thomas V.; Witkin, David B.", "metadata: source of the publication": "LASER 3D MANUFACTURING II", "metadata: year of publication": 2015, "metadata: institution": "Aerosp Corp", "metadata: country and region": "USA", "metadata: doi": "10.1117/12.2083699", "fatigue: types of fatigue data": "sn", "fatigue: method of extraction": "color and shape", "materials: name of the material": "IN625", "am: types of am": "L-PBF", "am: direciton of specimen (°)": 90, "am: types of feedstock": "powder", "processing: processing sequence and parameters": "HIP 1160 C, 4 hour, 1000 bar; SURF machine", "testing: types of fatigue tests": "uniaxial", "testing: fatigue temperature (°c)": 25, "testing: fatigue environment": "air", "testing: load ratio": -1, "testing: frequency (hz)": 20, "testing: fatigue machine": "Instron", "testing: fatigue standard": "ASTM E466", "testing: load control": "force", "testing: specimens description": "circular cross-section", "testing: critical cross-section size of specimens (mm)": 6.35, "testing: stress concentration factor of specimens": 1, "rating score: rating score": 0.6}}, {"id": "FatigueData-AM2022:1374", "name": "IN625", "material_family": "IN625", "points": [[517.2095313880494, 18191.663021105116, 0], [483.3196750659125, 22715.533844395566, 0], [413.8163571337097, 26947.64027525883, 0], [345.4626323995925, 54289.20167095818, 0], [276.55992655153, 101018.63242129507, 0], [206.9425122596383, 234917.88897564835, 0]], "conditions": {"material": "IN625", "am_type": "L-PBF", "load_ratio": "-1", "test_type": "uniaxial", "temperature": "25", "surface_treatment": "", "heat_treatment": ""}, "metadata": {"dataset id": 1374, "metadata: title": "Microstructural evolution and mechanical behavior of nickel-based superalloy 625 made by selective laser melting", "metadata: authors": "Adams, Paul; Albright, Thomas V.; Witkin, David B.", "metadata: source of the publication": "LASER 3D MANUFACTURING II", "metadata: year of publication": 2015, "metadata: institution": "Aerosp Corp", "metadata: country and region": "USA", "metadata: doi": "10.1117/12.2083699", "fatigue: types of fatigue data": "sn", "fatigue: method of extraction": "color and shape", "materials: name of the material": "IN625", "am: types of am": "L-PBF", "am: direciton of specimen (°)": 90, "am: types of feedstock": "powder", "processing: processing sequence and parameters": "NHT; SURF as-built", "testing: types of fatigue tests": "uniaxial", "testing: fatigue temperature (°c)": 25, "testing: fatigue environment": "air", "testing: load ratio": -1, "testing: frequency (hz)": 20, "testing: fatigue machine": "Instron", "testing: fatigue standard": "ASTM E466", "testing: load control": "force", "testing: specimens description": "circular cross-section", "testing: critical cross-section size of specimens (mm)": 6.35, "testing: stress concentration factor of specimens": 1, "rating score: rating score": 0.6}}, {"id": "FatigueData-AM2022:1375", "name": "IN625", "material_family": "IN625", "points": [[448.47467847130156, 43182.16496549387, 0], [414.4511395582879, 74454.49240723078, 0], [345.25486078877447, 92023.0802953046, 0], [276.3699652737239, 129568.482569, 0], [310.6567214040178, 303544.7508133175, 0], [207.17368650421048, 684545.8654934606, 0]], "conditions": {"material": "IN625", "am_type": "L-PBF", "load_ratio": "-1", "test_type": "uniaxial", "temperature": "25", "surface_treatment": "", "heat_treatment": ""}, "metadata": {"dataset id": 1375, "metadata: title": "Microstructural evolution and mechanical behavior of nickel-based superalloy 625 made by selective laser melting", "metadata: authors": "Adams, Paul; Albright, Thomas V.; Witkin, David B.", "metadata: source of the publication": "LASER 3D MANUFACTURING II", "metadata: year of publication": 2015, "metadata: institution": "Aerosp Corp", "metadata: country and region": "USA", "metadata: doi": "10.1117/12.2083699", "fatigue: types of fatigue data": "sn", "fatigue: method of extraction": "color and shape", "materials: name of the material": "IN625", "am: types of am": "L-PBF", "am: direciton of specimen (°)": 90, "am: types of feedstock": "powder", "processing: processing sequence and parameters": "NHT; SURF shot peen", "testing: types of fatigue tests": "uniaxial", "testing: fatigue temperature (°c)": 25, "testing: fatigue environment": "air", "testing: load ratio": -1, "testing: frequency (hz)": 20, "testing: fatigue machine": "Instron", "testing: fatigue standard": "ASTM E466", "testing: load control": "force", "testing: specimens description": "circular cross-section", "testing: critical cross-section size of specimens (mm)": 6.35, "testing: stress concentration factor of specimens": 1, "rating score: rating score": 0.6}}, {"id": "FatigueData-AM2022:1376", "name": "CL 92PH stainless steel", "material_family": "CL", "points": [[768.5731781996326, 45081.12647212281, 0], [767.3787943730257, 66890.9526133616, 0], [586.9005467673984, 728324.1608588651, 0], [589.0244512685351, 864137.2878828321, 0], [589.0205719909076, 15381509.736725718, 0], [588.8822986370807, 15410687.235693295, 0], [588.8822986370807, 15410687.235693295, 0]], "conditions": {"material": "CL 92PH stainless steel", "am_type": "L-PBF", "load_ratio": "-1", "test_type": "bending fatigue", "temperature": "25", "surface_treatment": "", "heat_treatment": ""}, "metadata": {"dataset id": 1376, "metadata: title": "Compliant mechanisms and space grade product redesign based on Additive Manufacturing", "metadata: authors": "Cochet, Frederic; Dadras, Mohammad Mehdi; Kiener, Lionel; Kruis, Johan; Liberatoscioli, Sandro; Perruchoud, Gerald; Saudan, Herve; Vaideeswaran, Kaushik", "metadata: source of the publication": "ADVANCES IN OPTICAL AND MECHANICAL TECHNOLOGIES FOR TELESCOPES AND INSTRUMENTATION III", "metadata: year of publication": 2018, "metadata: institution": "CSEM SA; RUAG", "metadata: country and region": "Switzerland", "metadata: doi": "10.1117/12.2312087", "fatigue: types of fatigue data": "sn", "fatigue: method of extraction": "color and shape", "materials: name of the material": "CL 92PH stainless steel", "am: types of am": "L-PBF", "am: types of feedstock": "powder", "processing: processing sequence and parameters": "HT NaN C, NaN hour; HT NaN C, NaN hour", "testing: types of fatigue tests": "bending fatigue", "testing: fatigue temperature (°c)": 25, "testing: fatigue environment": "air", "testing: load ratio": -1, "testing: load control": "force", "testing: specimens description": "rectangular cross-section", "testing: critical cross-section size of specimens (mm)": "NaN, 0.35", "testing: stress concentration factor of specimens": 1, "static mechanical properties: yield strength (mpa)": 1335, "static mechanical properties: ultimate tensile strength (mpa)": 1415, "static mechanical properties: elongation (%)": 9, "rating score: rating score": 0.5428571428571428}}, {"id": "FatigueData-AM2022:1377", "name": "CL 92PH stainless steel", "material_family": "CL", "points": [[780.7202212437097, 65537.31700870699, 0], [780.3643561987603, 72099.68844055798, 0], [781.6831337916576, 75197.16110460882, 0], [781.6831337916576, 78372.89580566989, 0], [783.0019113845548, 80708.28490965575, 0], [780.7202212437097, 89683.96338339587, 0], [598.3730483789554, 235941.56518078662, 0], [598.3730483789554, 256903.90764213717, 0], [598.3730483789554, 276472.07475330925, 0], [598.3730483789554, 309266.15411611303, 0], [471.632068436239, 16092921.54712796, 1], [472.3644288461565, 16113686.891813742, 1], [472.54182007020506, 16123018.874405257, 1], [473.04117027409234, 16132770.588096557, 1], [473.04117027409234, 16132770.588096557, 1]], "conditions": {"material": "CL 92PH stainless steel", "am_type": "L-PBF", "load_ratio": "-1", "test_type": "bending fatigue", "temperature": "25", "surface_treatment": "", "heat_treatment": ""}, "metadata": {"dataset id": 1377, "metadata: title": "Compliant mechanisms and space grade product redesign based on Additive Manufacturing", "metadata: authors": "Cochet, Frederic; Dadras, Mohammad Mehdi; Kiener, Lionel; Kruis, Johan; Liberatoscioli, Sandro; Perruchoud, Gerald; Saudan, Herve; Vaideeswaran, Kaushik", "metadata: source of the publication": "ADVANCES IN OPTICAL AND MECHANICAL TECHNOLOGIES FOR TELESCOPES AND INSTRUMENTATION III", "metadata: year of publication": 2018, "metadata: institution": "CSEM SA; RUAG", "metadata: country and region": "Switzerland", "metadata: doi": "10.1117/12.2312087", "fatigue: types of fatigue data": "sn", "fatigue: method of extraction": "color and shape", "materials: name of the material": "CL 92PH stainless steel", "am: types of am": "L-PBF", "am: types of feedstock": "powder", "processing: processing sequence and parameters": "HT NaN C, NaN hour; HT NaN C, NaN hour", "testing: types of fatigue tests": "bending fatigue", "testing: fatigue temperature (°c)": 25, "testing: fatigue environment": "air", "testing: load ratio": -1, "testing: load control": "force", "testing: specimens description": "rectangular cross-section", "testing: critical cross-section size of specimens (mm)": "NaN, 0.35", "testing: stress concentration factor of specimens": 1, "static mechanical properties: yield strength (mpa)": 1034, "static mechanical properties: ultimate tensile strength (mpa)": 1412, "static mechanical properties: elongation (%)": 3.1, "rating score: rating score": 0.5428571428571428}}, {"id": "FatigueData-AM2022:1378", "name": "IN625", "material_family": "IN625", "points": [[411.3561276956486, 2835197.0348622133, 0], [341.2762506739087, 18115888.160216637, 0], [340.12453767207325, 86602296.20757414, 1], [305.4048782700978, 106420864.68812029, 1], [339.5486811711555, 108069603.24091694, 1]], "conditions": {"material": "IN625", "am_type": "L-PBF", "load_ratio": "-1", "test_type": "rotating bending fatigue", "temperature": "25", "surface_treatment": "", "heat_treatment": ""}, "metadata": {"dataset id": 1378, "metadata: title": "Fatigue and Corrosion Fatigue Properties of Additive-Manufactured Nickel Alloy 625 and Ti-6AI-4V", "metadata: authors": "Arcari, Attilio; Beckwith, Adelina; Hack, Harvey; Knudsen, Erik; Link, Richard; Olig, Scott", "metadata: source of the publication": "MATERIALS PERFORMANCE AND CHARACTERIZATION", "metadata: year of publication": 2018, "metadata: institution": "Northrop Grumman Corp; US Navy", "metadata: country and region": "USA", "metadata: funding agency": "Northrop Grumman Corp.; U.S. Naval Academy, US Navy", "metadata: doi": "10.1520/MPC20170150", "fatigue: types of fatigue data": "sn", "fatigue: method of extraction": "color and shape", "materials: name of the material": "IN625", "am: types of am": "L-PBF", "am: am machine": "EOS M270", "am: direciton of specimen (°)": 90, "am: types of feedstock": "powder", "processing: processing sequence and parameters": "HT 1038 C, NaN hour; SURF polish", "testing: types of fatigue tests": "rotating bending fatigue", "testing: fatigue temperature (°c)": 25, "testing: fatigue environment": "air", "testing: load ratio": -1, "testing: frequency (hz)": 116.67, "testing: fatigue machine": "R. R. Moore–type rotating beam fatigue machines", "testing: load control": "force", "testing: specimens description": "circular cross-section; with drawing", "testing: critical cross-section size of specimens (mm)": 3.2, "testing: stress concentration factor of specimens": 1, "rating score: rating score": 0.6}}, {"id": "FatigueData-AM2022:1379", "name": "IN625", "material_family": "IN625", "points": [[344.4078810950576, 465004.1948876449, 0], [343.96142802788285, 1004466.7128138817, 1], [411.86728247969484, 8571629.711417515, 0], [341.21154895703717, 102458471.35038087, 1], [341.21154895703717, 107540663.37038721, 1], [341.21154895703717, 156602551.62111768, 1]], "conditions": {"material": "IN625", "am_type": "L-PBF", "load_ratio": "-1", "test_type": "rotating bending fatigue", "temperature": "25", "surface_treatment": "", "heat_treatment": ""}, "metadata": {"dataset id": 1379, "metadata: title": "Fatigue and Corrosion Fatigue Properties of Additive-Manufactured Nickel Alloy 625 and Ti-6AI-4V", "metadata: authors": "Arcari, Attilio; Beckwith, Adelina; Hack, Harvey; Knudsen, Erik; Link, Richard; Olig, Scott", "metadata: source of the publication": "MATERIALS PERFORMANCE AND CHARACTERIZATION", "metadata: year of publication": 2018, "metadata: institution": "Northrop Grumman Corp; US Navy", "metadata: country and region": "USA", "metadata: funding agency": "Northrop Grumman Corp.; U.S. Naval Academy, US Navy", "metadata: doi": "10.1520/MPC20170150", "fatigue: types of fatigue data": "sn", "fatigue: method of extraction": "color and shape", "materials: name of the material": "IN625", "am: types of am": "L-PBF", "am: am machine": "EOS M270", "am: direciton of specimen (°)": 0, "am: types of feedstock": "powder", "processing: processing sequence and parameters": "HT 1038 C, NaN hour; SURF polish", "testing: types of fatigue tests": "rotating bending fatigue", "testing: fatigue temperature (°c)": 25, "testing: fatigue environment": "air", "testing: load ratio": -1, "testing: frequency (hz)": 116.67, "testing: fatigue machine": "R. R. Moore–type rotating beam fatigue machines", "testing: load control": "force", "testing: specimens description": "circular cross-section; with drawing", "testing: critical cross-section size of specimens (mm)": 3.2, "testing: stress concentration factor of specimens": 1, "rating score: rating score": 0.6}}, {"id": "FatigueData-AM2022:1380", "name": "IN625", "material_family": "IN625", "points": [[408.6062486248029, 887640.5288713874, 0], [305.8513313372726, 1114851.3104894182, 0], [339.67808460489846, 3386822.9783563367, 0], [269.97995893346183, 30509225.01585134, 1], [304.2531652682624, 30534183.90447712, 1]], "conditions": {"material": "IN625", "am_type": "L-PBF", "load_ratio": "-1", "test_type": "rotating bending fatigue", "temperature": "25", "surface_treatment": "", "heat_treatment": ""}, "metadata": {"dataset id": 1380, "metadata: title": "Fatigue and Corrosion Fatigue Properties of Additive-Manufactured Nickel Alloy 625 and Ti-6AI-4V", "metadata: authors": "Arcari, Attilio; Beckwith, Adelina; Hack, Harvey; Knudsen, Erik; Link, Richard; Olig, Scott", "metadata: source of the publication": "MATERIALS PERFORMANCE AND CHARACTERIZATION", "metadata: year of publication": 2018, "metadata: institution": "Northrop Grumman Corp; US Navy", "metadata: country and region": "USA", "metadata: funding agency": "Northrop Grumman Corp.; U.S. Naval Academy, US Navy", "metadata: doi": "10.1520/MPC20170150", "fatigue: types of fatigue data": "sn", "fatigue: method of extraction": "color and shape", "materials: name of the material": "IN625", "am: types of am": "L-PBF", "am: am machine": "EOS M270", "am: direciton of specimen (°)": 90, "am: types of feedstock": "powder", "processing: processing sequence and parameters": "HT 1038 C, NaN hour; SURF polish", "testing: types of fatigue tests": "rotating bending fatigue", "testing: fatigue temperature (°c)": 25, "testing: fatigue environment": "artificial seawater", "testing: load ratio": -1, "testing: frequency (hz)": 50, "testing: fatigue machine": "R. R. Moore–type rotating beam fatigue machines", "testing: load control": "force", "testing: specimens description": "circular cross-section; with drawing", "testing: critical cross-section size of specimens (mm)": 3.2, "testing: stress concentration factor of specimens": 1, "rating score: rating score": 0.6}}, {"id": "FatigueData-AM2022:1381", "name": "IN625", "material_family": "IN625", "points": [[483.0988725032701, 31914.71580844513, 0], [447.8033566003771, 472594.63319149683, 0], [343.89672631101143, 912368.1310354162, 0], [411.8025807628233, 14330921.936220877, 0]], "conditions": {"material": "IN625", "am_type": "L-PBF", "load_ratio": "-1", "test_type": "rotating bending fatigue", "temperature": "25", "surface_treatment": "", "heat_treatment": ""}, "metadata": {"dataset id": 1381, "metadata: title": "Fatigue and Corrosion Fatigue Properties of Additive-Manufactured Nickel Alloy 625 and Ti-6AI-4V", "metadata: authors": "Arcari, Attilio; Beckwith, Adelina; Hack, Harvey; Knudsen, Erik; Link, Richard; Olig, Scott", "metadata: source of the publication": "MATERIALS PERFORMANCE AND CHARACTERIZATION", "metadata: year of publication": 2018, "metadata: institution": "Northrop Grumman Corp; US Navy", "metadata: country and region": "USA", "metadata: funding agency": "Northrop Grumman Corp.; U.S. Naval Academy, US Navy", "metadata: doi": "10.1520/MPC20170150", "fatigue: types of fatigue data": "sn", "fatigue: method of extraction": "color and shape", "materials: name of the material": "IN625", "am: types of am": "L-PBF", "am: am machine": "EOS M270", "am: direciton of specimen (°)": 0, "am: types of feedstock": "powder", "processing: processing sequence and parameters": "HT 1038 C, NaN hour; SURF polish", "testing: types of fatigue tests": "rotating bending fatigue", "testing: fatigue temperature (°c)": 25, "testing: fatigue environment": "artificial seawater", "testing: load ratio": -1, "testing: frequency (hz)": 50, "testing: fatigue machine": "R. R. Moore–type rotating beam fatigue machines", "testing: load control": "force", "testing: specimens description": "circular cross-section; with drawing", "testing: critical cross-section size of specimens (mm)": 3.2, "testing: stress concentration factor of specimens": 1, "rating score: rating score": 0.6}}, {"id": "FatigueData-AM2022:1382", "name": "Ti-6Al-4V", "material_family": "Ti", "points": [[758.0850726373467, 37312.83824266802, 0], [689.3472177163277, 57891.69578369909, 0], [654.4539952283656, 74008.05764715755, 0], [640.2477645418271, 3441207.78318144, 0], [650.7644488978352, 17791601.15591551, 0], [618.6136906946343, 95106667.3344481, 0]], "conditions": {"material": "Ti-6Al-4V", "am_type": "L-PBF", "load_ratio": "-1", "test_type": "rotating bending fatigue", "temperature": "25", "surface_treatment": "", "heat_treatment": ""}, "metadata": {"dataset id": 1382, "metadata: title": "Fatigue and Corrosion Fatigue Properties of Additive-Manufactured Nickel Alloy 625 and Ti-6AI-4V", "metadata: authors": "Arcari, Attilio; Beckwith, Adelina; Hack, Harvey; Knudsen, Erik; Link, Richard; Olig, Scott", "metadata: source of the publication": "MATERIALS PERFORMANCE AND CHARACTERIZATION", "metadata: year of publication": 2018, "metadata: institution": "Northrop Grumman Corp; US Navy", "metadata: country and region": "USA", "metadata: funding agency": "Northrop Grumman Corp.; U.S. Naval Academy, US Navy", "metadata: doi": "10.1520/MPC20170150", "fatigue: types of fatigue data": "sn", "fatigue: method of extraction": "color and shape", "materials: name of the material": "Ti-6Al-4V", "am: types of am": "L-PBF", "am: am machine": "EOS M290", "am: layer thickness (μm)": 60, "am: direciton of specimen (°)": 0, "am: types of feedstock": "powder", "processing: processing sequence and parameters": "HIP 925 C, 3 hour, 1000 bar", "testing: types of fatigue tests": "rotating bending fatigue", "testing: fatigue temperature (°c)": 25, "testing: fatigue environment": "air", "testing: load ratio": -1, "testing: frequency (hz)": 120, "testing: fatigue machine": "R. R. Moore–type rotating beam fatigue machines", "testing: load control": "force", "testing: specimens description": "circular cross-section; with drawing", "testing: critical cross-section size of specimens (mm)": 4.65, "testing: stress concentration factor of specimens": 1, "rating score: rating score": 0.6}}, {"id": "FatigueData-AM2022:1383", "name": "Ti-6Al-4V", "material_family": "Ti", "points": [[758.734528272117, 16127.477947354575, 0], [689.0968965016923, 24370.212312553078, 0], [592.7336026533334, 83923.71781501792, 0], [592.5405987396247, 179139.41147945286, 0], [606.2351019133166, 346443.68144231185, 0], [550.4237833992496, 1721339.3849714177, 0]], "conditions": {"material": "Ti-6Al-4V", "am_type": "L-PBF", "load_ratio": "-1", "test_type": "rotating bending fatigue", "temperature": "25", "surface_treatment": "", "heat_treatment": ""}, "metadata": {"dataset id": 1383, "metadata: title": "Fatigue and Corrosion Fatigue Properties of Additive-Manufactured Nickel Alloy 625 and Ti-6AI-4V", "metadata: authors": "Arcari, Attilio; Beckwith, Adelina; Hack, Harvey; Knudsen, Erik; Link, Richard; Olig, Scott", "metadata: source of the publication": "MATERIALS PERFORMANCE AND CHARACTERIZATION",
