Repository: yunyunfanfan/S-PA-CBB

# S-PA-CBB

Official research code, processed curve records, evaluation outputs, and manuscript source for:

> **From Physics to Selective Generation: Conditional Brownian Bridges for Sparse S–N Curve Reconstruction and Fatigue Decision-Making**

S-PA-CBB reconstructs a complete probabilistic stress–life (S–N) curve from only two to four observed fatigue tests. The method first fits an interpretable Basquin state, diagnoses whether that state is sufficient, and applies a ControlNet-style conditional Brownian-bridge residual only to curves that benefit from correction.

File: am2022_curves.json (part 85 of 98)
"metadata: year of publication": 2018, "metadata: institution": "Northrop Grumman Corp; US Navy", "metadata: country and region": "USA", "metadata: funding agency": "Northrop Grumman Corp.; U.S. Naval Academy, US Navy", "metadata: doi": "10.1520/MPC20170150", "fatigue: types of fatigue data": "sn", "fatigue: method of extraction": "color and shape", "materials: name of the material": "Ti-6Al-4V", "am: types of am": "L-PBF", "am: am machine": "EOS M290", "am: layer thickness (μm)": 60, "am: direciton of specimen (°)": 90, "am: types of feedstock": "powder", "processing: processing sequence and parameters": "HIP 925 C, 3 hour, 1000 bar", "testing: types of fatigue tests": "rotating bending fatigue", "testing: fatigue temperature (°c)": 25, "testing: fatigue environment": "artificial seawater", "testing: load ratio": -1, "testing: frequency (hz)": 50, "testing: fatigue machine": "R. R. Moore–type rotating beam fatigue machines", "testing: load control": "force", "testing: specimens description": "circular cross-section; with drawing", "testing: critical cross-section size of specimens (mm)": 4.65, "testing: stress concentration factor of specimens": 1, "rating score: rating score": 0.6}}, {"id": "FatigueData-AM2022:1384", "name": "Ti-6Al-4V", "material_family": "Ti", "points": [[825.8758455125964, 21075.342949408623, 0], [756.887669376942, 34961.067486147, 0], [653.3580999770969, 42022.10638498943, 0], [674.0923969748841, 119985.26349445821, 0], [638.1032792356533, 100442998.95300172, 0], [549.4535847493473, 105247840.68286565, 0], [617.1186610232307, 107110117.61307958, 1]], "conditions": {"material": "Ti-6Al-4V", "am_type": "L-PBF", "load_ratio": "-1", "test_type": "rotating bending fatigue", "temperature": "25", "surface_treatment": "", "heat_treatment": ""}, "metadata": {"dataset id": 1384, "metadata: title": "Fatigue and Corrosion Fatigue Properties of Additive-Manufactured Nickel Alloy 625 and Ti-6AI-4V", "metadata: authors": "Arcari, Attilio; Beckwith, Adelina; Hack, Harvey; Knudsen, Erik; Link, Richard; Olig, Scott", "metadata: source of the publication": "MATERIALS PERFORMANCE AND CHARACTERIZATION", "metadata: year of publication": 2018, "metadata: institution": "Northrop Grumman Corp; US Navy", "metadata: country and region": "USA", "metadata: funding agency": "Northrop Grumman Corp.; U.S. Naval Academy, US Navy", "metadata: doi": "10.1520/MPC20170150", "fatigue: types of fatigue data": "sn", "fatigue: method of extraction": "color and shape", "materials: name of the material": "Ti-6Al-4V", "am: types of am": "L-PBF", "am: am machine": "EOS M290", "am: layer thickness (μm)": 60, "am: direciton of specimen (°)": 0, "am: types of feedstock": "powder", "processing: processing sequence and parameters": "HIP 925 C, 3 hour, 1000 bar", "testing: types of fatigue tests": "rotating bending fatigue", "testing: fatigue temperature (°c)": 25, "testing: fatigue environment": "air", "testing: load ratio": -1, "testing: frequency (hz)": 120, "testing: fatigue machine": "R. R. Moore–type rotating beam fatigue machines", "testing: load control": "force", "testing: specimens description": "circular cross-section; with drawing", "testing: critical cross-section size of specimens (mm)": 4.65, "testing: stress concentration factor of specimens": 1, "rating score: rating score": 0.6}}, {"id": "FatigueData-AM2022:1385", "name": "Ti-6Al-4V", "material_family": "Ti", "points": [[757.8347514227113, 17689.715952512193, 0], [689.2457097071917, 34777.810608897744, 0], [578.8362447723267, 115430.19749998019, 0], [606.5519453142698, 146650.67114592888, 0], [592.6654531002774, 923652.5498241223, 0], [577.8418575301938, 53341648.63280543, 1]], "conditions": {"material": "Ti-6Al-4V", "am_type": "L-PBF", "load_ratio": "-1", "test_type": "rotating bending fatigue", "temperature": "25", "surface_treatment": "", "heat_treatment": ""}, "metadata": {"dataset id": 1385, "metadata: title": "Fatigue and Corrosion Fatigue Properties of Additive-Manufactured Nickel Alloy 625 and Ti-6AI-4V", "metadata: authors": "Arcari, Attilio; Beckwith, Adelina; Hack, Harvey; Knudsen, Erik; Link, Richard; Olig, Scott", "metadata: source of the publication": "MATERIALS PERFORMANCE AND CHARACTERIZATION", "metadata: year of publication": 2018, "metadata: institution": "Northrop Grumman Corp; US Navy", "metadata: country and region": "USA", "metadata: funding agency": "Northrop Grumman Corp.; U.S. Naval Academy, US Navy", "metadata: doi": "10.1520/MPC20170150", "fatigue: types of fatigue data": "sn", "fatigue: method of extraction": "color and shape", "materials: name of the material": "Ti-6Al-4V", "am: types of am": "L-PBF", "am: am machine": "EOS M290", "am: layer thickness (μm)": 60, "am: direciton of specimen (°)": 90, "am: types of feedstock": "powder", "processing: processing sequence and parameters": "HIP 925 C, 3 hour, 1000 bar", "testing: types of fatigue tests": "rotating bending fatigue", "testing: fatigue temperature (°c)": 25, "testing: fatigue environment": "artificial seawater", "testing: load ratio": -1, "testing: frequency (hz)": 50, "testing: fatigue machine": "R. R. Moore–type rotating beam fatigue machines", "testing: load control": "force", "testing: specimens description": "circular cross-section; with drawing", "testing: critical cross-section size of specimens (mm)": 4.65, "testing: stress concentration factor of specimens": 1, "rating score: rating score": 0.6}}, {"id": "FatigueData-AM2022:1386", "name": "Ti-6Al-4V", "material_family": "Ti", "points": [[801.2571350910573, 26340.35320396715, 0], [650.6859280814799, 63212.70011493971, 0], [600.8833922261484, 66392.88565546436, 0], [550.4795557799091, 86224.74395314252, 0], [526.0566730089698, 86449.68225017111, 0], [600.9081602324891, 88891.42629574794, 0], [575.6406510286113, 108163.60682439852, 0], [550.427115853031, 111980.77988361454, 0], [601.2810904101198, 115236.31631101132, 0], [575.5873872819866, 119455.44383337116, 0], [600.9675524493761, 123569.0392608374, 0], [526.2554772759711, 133161.10305307677, 0], [575.534123535362, 135538.13596572427, 0], [526.2554772759711, 156441.82198276342, 0], [575.555628942241, 185032.55618301374, 0], [550.56734945629, 227130.47056737565, 0], [525.9483965597707, 242698.6142557886, 0], [500.70671378091873, 242797.15118853148, 0], [550.5140857096654, 254351.01771390386, 0], [550.4608219630408, 268009.41021515423, 0], [575.667451904201, 475094.6691754882, 0], [525.8244994110719, 1040305.5144561608, 0], [500.65671044736314, 4925034.904238822, 0], [500.44766991632383, 9848376.624623882, 1]], "conditions": {"material": "Ti-6Al-4V", "am_type": "E-PBF", "load_ratio": "0.1", "test_type": "uniaxial", "temperature": "25", "surface_treatment": "", "heat_treatment": ""}, "metadata": {"dataset id": 1386, "metadata: title": "Effect of Hot Isostatic Pressing on Fatigue Properties and Particle Shedding in Additively Manufactured Ti-6Al-4V-ELI", "metadata: authors": "Biggs, Krista; Bonini, Julius; Knight, Kevin; Leung, Ho Mei; Rios, Ernesto", "metadata: source of the publication": "FOURTH SYMPOSIUM ON FATIGUE AND FRACTURE OF METALLIC MEDICAL MATERIALS AND DEVICES", "metadata: year of publication": 2019, "metadata: institution": "JTL Amer; Kyocera Med Technol Inc; Lucideon MIP", "metadata: country and region": "USA", "metadata: doi": "10.1520/STP161620180031", "fatigue: types of fatigue data": "sn", "fatigue: method of extraction": "color and shape", "materials: name of the material": "Ti-6Al-4V", "am: types of am": "E-PBF", "am: am machine": "Arcam A1", "am: direciton of specimen (°)": 90, "am: types of feedstock": "powder", "processing: processing sequence and parameters": "NHT; SURF machine", "testing: types of fatigue tests": "uniaxial", "testing: fatigue temperature (°c)": 25, "testing: fatigue environment": "air", "testing: load ratio": 0.1, "testing: frequency (hz)": 30, "testing: fatigue standard": "ASTM E466", "testing: load control": "force", "testing: specimens description": "circular cross-section; ASTM E466", "testing: critical cross-section size of specimens (mm)": 6.35, "testing: stress concentration factor of specimens": 1, "rating score: rating score": 0.5675675675675675}}, {"id": "FatigueData-AM2022:1387", "name": "Ti-6Al-4V", "material_family": "Ti", "points": [[798.197158722146, 77584.03870255502, 0], [773.2282526700283, 120892.70325441415, 0], [773.2681403566439, 383420.1696223691, 0], [773.2282526700283, 512952.5455288571, 0], [748.8466272283321, 601470.6067611551, 0], [698.240733779415, 973520.7050215187, 0], [672.7459249971503, 1383448.3796363075, 0], [773.1941819377106, 2966225.26772884, 0], [748.8729133666383, 3739139.6593480967, 0], [698.1956243891436, 3852452.741850074, 0], [773.1941819377106, 4950047.9052268835, 0], [723.6034884595143, 5873091.502028877, 0], [748.9263386789889, 6430630.051429357, 0], [723.5404824089721, 8262441.038200271, 0], [672.5191431928943, 9972843.490268648, 1], [697.5540225169524, 9987079.992846914, 1], [722.4560213955986, 10001336.818415873, 1], [648.7870359601611, 10005161.541468756, 1]], "conditions": {"material": "Ti-6Al-4V", "am_type": "E-PBF", "load_ratio": "0.1", "test_type": "uniaxial", "temperature": "25", "surface_treatment": "", "heat_treatment": ""}, "metadata": {"dataset id": 1387, "metadata: title": "Effect of Hot Isostatic Pressing on Fatigue Properties and Particle Shedding in Additively Manufactured Ti-6Al-4V-ELI", "metadata: authors": "Biggs, Krista; Bonini, Julius; Knight, Kevin; Leung, Ho Mei; Rios, Ernesto", "metadata: source of the publication": "FOURTH SYMPOSIUM ON FATIGUE AND FRACTURE OF METALLIC MEDICAL MATERIALS AND DEVICES", "metadata: year of publication": 2019, "metadata: institution": "JTL Amer; Kyocera Med Technol Inc; Lucideon MIP", "metadata: country and region": "USA", "metadata: doi": "10.1520/STP161620180031", "fatigue: types of fatigue data": "sn", "fatigue: method of extraction": "color and shape", "materials: name of the material": "Ti-6Al-4V", "am: types of am": "E-PBF", "am: am machine": "Arcam A1", "am: direciton of specimen (°)": 90, "am: types of feedstock": "powder", "processing: processing sequence and parameters": "HIP 900 C, 2 hour, 1017 bar; SURF machine", "testing: types of fatigue tests": "uniaxial", "testing: fatigue temperature (°c)": 25, "testing: fatigue environment": "air", "testing: load ratio": 0.1, "testing: frequency (hz)": 30, "testing: fatigue standard": "ASTM E466", "testing: load control": "force", "testing: specimens description": "circular cross-section; ASTM E466", "testing: critical cross-section size of specimens (mm)": 6.35, "testing: stress concentration factor of specimens": 1, "rating score: rating score": 0.5675675675675675}}, {"id": "FatigueData-AM2022:1388", "name": "AlSi12", "material_family": "AlSi12", "points": [[140.37604788361088, 51529.91905560409, 0], [140.34300048722082, 66829.9994011255, 0], [140.27518535164882, 76931.71231880227, 0], [120.42038875690702, 79959.79229999377, 0], [120.42038875690702, 99465.23789781838, 0], [120.21866369298286, 130183.19571477093, 0]], "conditions": {"material": "AlSi12", "am_type": "L-PBF", "load_ratio": "-1", "test_type": "uniaxial", "temperature": "25", "surface_treatment": "", "heat_treatment": ""}, "metadata": {"dataset id": 1388, "metadata: title": "High and very high cycle fatigue failure mechanisms in selective laser melted aluminum alloys", "metadata: authors": "Awd, Mustafa; Siddique, Shafaqat; Tenkamp, Jochen; Walther, Frank", "metadata: source of the publication": "JOURNAL OF MATERIALS RESEARCH", "metadata: year of publication": 2017, "metadata: institution": "Tech Univ Dortmund", "metadata: country and region": "Germany", "metadata: doi": "10.1557/jmr.2017.314", "fatigue: types of fatigue data": "sn", "fatigue: method of extraction": "color and shape", "materials: name of the material": "AlSi12", "am: types of am": "L-PBF", "am: am machine": "SLM 250HL", "am: direciton of specimen (°)": 90, "am: am environment": "Ar", "am: types of feedstock": "powder", "am: size of feedstock (μm)": "20, 63", "processing: processing sequence and parameters": "HT 240 C, 2 hour; SURF machine", "testing: types of fatigue tests": "uniaxial", "testing: fatigue temperature (°c)": 25, "testing: fatigue environment": "air", "testing: load ratio": -1, "testing: frequency (hz)": 20, "testing: fatigue machine": "Instron 8872", "testing: load control": "force", "testing: specimens description": "circular cross-section; with drawing", "testing: critical cross-section size of specimens (mm)": 5, "testing: stress concentration factor of specimens": 1, "rating score: rating score": 0.6571428571428571}}, {"id": "FatigueData-AM2022:1389", "name": "AlZn4.5Mg1 + AlSi12", "material_family": "AlZn4.5Mg1", "points": [[140.04041289133463, 63704.04188205889, 0], [140.07346028772463, 100956.72575001066, 0], [140.04041289133463, 128638.35041766414, 0], [120.01693862905874, 237423.62358112563, 0], [120.18561629659284, 280741.27499690506, 0], [120.21866369298286, 516551.54445645557, 0], [110.05735310669381, 636807.7380521082, 0]], "conditions": {"material": "AlZn4.5Mg1 + AlSi12", "am_type": "L-PBF", "load_ratio": "-1", "test_type": "uniaxial", "temperature": "25", "surface_treatment": "", "heat_treatment": ""}, "metadata": {"dataset id": 1389, "metadata: title": "High and very high cycle fatigue failure mechanisms in selective laser melted aluminum alloys", "metadata: authors": "Awd, Mustafa; Siddique, Shafaqat; Tenkamp, Jochen; Walther, Frank", "metadata: source of the publication": "JOURNAL OF MATERIALS RESEARCH", "metadata: year of publication": 2017, "metadata: institution": "Tech Univ Dortmund", "metadata: country and region": "Germany", "metadata: doi": "10.1557/jmr.2017.314", "fatigue: types of fatigue data": "sn", "fatigue: method of extraction": "color and shape", "materials: name of the material": "AlZn4.5Mg1 + AlSi12", "am: types of am": "L-PBF", "am: am machine": "SLM 250HL", "am: direciton of specimen (°)": 90, "am: am environment": "Ar", "am: types of feedstock": "powder", "am: size of feedstock (μm)": "20, 63", "processing: processing sequence and parameters": "HT 240 C, 2 hour; SURF machine", "testing: types of fatigue tests": "uniaxial", "testing: fatigue temperature (°c)": 25, "testing: fatigue environment": "air", "testing: load ratio": -1, "testing: frequency (hz)": 20, "testing: fatigue machine": "Instron 8872", "testing: load control": "force", "testing: specimens description": "circular cross-section; with drawing", "testing: critical cross-section size of specimens (mm)": 5, "testing: stress concentration factor of specimens": 1, "rating score: rating score": 0.6571428571428571}}, {"id": "FatigueData-AM2022:1390", "name": "Maraging Steel", "material_family": "Maraging", "points": [[570.1152142808476, 215.111982273797, 0], [474.3359346946593, 1239.4252485211964, 0], [379.907679841747, 3518.5016837474977, 0], [284.66796734732964, 22148.227869451195, 0], [213.40835978663458, 31581.296893795352, 0], [142.1973877146223, 47313.656872601845, 0], [119.42339700459927, 111244.42112357447, 0], [95.42556249272214, 298465.6579074662, 1], [100.01745302992404, 299630.63019119954, 1]], "conditions": {"material": "Maraging Steel", "am_type": "L-PBF", "load_ratio": "0.05", "test_type": "uniaxial", "temperature": "25", "surface_treatment": "", "heat_treatment": ""}, "metadata": {"dataset id": 1390, "metadata: title": "Transformative Use of Additive Technology in Design and Manufacture of Hydraulic Actuator for Fly-by-Wire System", "metadata: authors": "Bak, Piotr; Rogalski, Tomasz; Rzucidlo, Pawel; Szura, Jerzy; Warzocha, Krzysztof", "metadata: source of the publication": "APPLIED SCIENCES-BASEL", "metadata: year of publication": 2021, "metadata: institution": "Domin; Rzeszow Univ Technol", "metadata: country and region": "Poland", "metadata: funding agency": "INNOLOT Program ; measure 1.2: sectoral RD programs ", "metadata: doi": "10.3390/app11114772", "fatigue: types of fatigue data": "sn", "fatigue: method of extraction": "color and shape", "materials: name of the material": "Maraging Steel", "am: types of am": "L-PBF", "am: am machine": "SLM 250", "am: layer thickness (μm)": 50, "am: direciton of specimen (°)": 0, "am: types of feedstock": "powder", "processing: processing sequence and parameters": "SURF as-built", "testing: types of fatigue tests": "uniaxial", "testing: fatigue temperature (°c)": 25, "testing: fatigue environment": "air", "testing: load ratio": 0.05, "testing: frequency (hz)": 3, "testing: fatigue machine": "Instron 8801", "testing: load control": "force", "testing: specimens description": "circular cross-section; ASTM E466", "testing: critical cross-section size of specimens (mm)": 6, "testing: stress concentration factor of specimens": 1, "static mechanical properties: yield strength (mpa)": 1347.1, "static mechanical properties: ultimate tensile strength (mpa)": 1431.3, "static mechanical properties: elongation (%)": 4.37, "rating score: rating score": 0.6857142857142857}}, {"id": "FatigueData-AM2022:1391", "name": "316L", "material_family": "316L", "points": [[173.19847993638368, 14892.150496702237, 0], [173.12074795081966, 23572.999346261524, 0], [150.76736680327866, 43262.3960904836, 0], [128.3033588620255, 117101.04010224805, 0], [128.23019919939, 135814.236886709, 0], [108.00434214833201, 247115.11974467288, 0], [108.00248732743745, 357549.44001092354, 0], [89.98582121355, 1010013.7884824628, 1]], "conditions": {"material": "316L", "am_type": "bound metal deposition", "load_ratio": "0.1", "test_type": "uniaxial", "temperature": "25", "surface_treatment": "", "heat_treatment": ""}, "metadata": {"dataset id": 1391, "metadata: title": "Investigation of the Mechanical Properties of Additively Manufactured Metal Parts with Different Relative Densities", "metadata: authors": "Fongsamootr, Thongchai; Mona, Yuttana; Suttakul, Pana; Thawon, Itthidet", "metadata: source of the publication": "APPLIED SCIENCES-BASEL", "metadata: year of publication": 2022, "metadata: institution": "Chiang Mai Univ", "metadata: country and region": "Thailand", "metadata: funding agency": "Chiang Mai University; Ministry of Higher Education, Science, Research and Innovation", "metadata: doi": "10.3390/app12199915", "fatigue: types of fatigue data": "sn", "fatigue: method of extraction": "color and shape", "materials: name of the material": "316L", "am: types of am": "bound metal deposition", "am: am machine": "Studio System Desktop Metal 3D printer", "am: direciton of specimen (°)": 0, "am: types of feedstock": "powder", "processing: processing sequence and parameters": "HT NaN C, NaN hour; SURF as-built", "testing: types of fatigue tests": "uniaxial", "testing: fatigue temperature (°c)": 25, "testing: fatigue environment": "air", "testing: load ratio": 0.1, "testing: frequency (hz)": 30, "testing: fatigue standard": "ASTM E466", "testing: load control": "force", "testing: specimens description": "rectangular cross-section", "testing: stress concentration factor of specimens": 1, "static mechanical properties: young's modulus (gpa)": 167.2, "static mechanical properties: yield strength (mpa)": 159.74, "static mechanical properties: ultimate tensile strength (mpa)": 482.31, "rating score: rating score": 0.5897435897435898}}, {"id": "FatigueData-AM2022:1392", "name": "AlSi10Mg", "material_family": "AlSi10Mg", "points": [[85.05111751490521, 984639.6524168308, 0], [55.0140210429197, 5731968.2924110005, 0], [85.03820834261069, 10189404.829204403, 0], [84.95028723984068, 67371369.20254612, 0], [65.02596213290114, 174376216.60120344, 0], [75.0136961731527, 225970233.76068217, 0], [79.9764458305554, 340789418.6223168, 0], [69.99529190164786, 432373384.7241622, 0], [75.00826852953773, 556216833.9591386, 0], [80.01472120076421, 584098424.9565103, 0], [75.00826852953773, 827860438.7405083, 0], [60.09988179764172, 892483802.417538, 0], [55.046530442167466, 998340478.6941038, 1], [50.00864041768948, 998340478.6941038, 1], [69.97732016907914, 999169894.8097405, 1], [60.05006747205743, 999169894.8097405, 1]], "conditions": {"material": "AlSi10Mg", "am_type": "L-PBF", "load_ratio": "-1", "test_type": "uniaxial; VHCF", "temperature": "25", "surface_treatment": "", "heat_treatment": ""}, "metadata": {"dataset id": 1392, "metadata: title": "VHCF Response up to 10(9) Cycles of SLM AlSi10Mg Specimens Built in a Vertical Direction", "metadata: authors": "Biffi, Carlo A.; Chiandussi, Giorgio; Fiocchi, Jacopo; Paolino, Davide Salvatore; Rossetto, Massimo; Tridello, Andrea; Tuissi, Ausonio", "metadata: source of the publication": "APPLIED SCIENCES-BASEL", "metadata: year of publication": 2019, "metadata: institution": "CNR ICMATE; Politecn Torino", "metadata: country and region": "Italy", "metadata: doi": "10.3390/app9152954", "fatigue: types of fatigue data": "sn", "fatigue: method of extraction": "color and shape", "materials: name of the material": "AlSi10Mg", "am: types of am": "L-PBF", "am: am machine": "SLM 500HL", "am: power (w)": 350, "am: scan speed (mm/s)": 1150, "am: hatch space (μm)": 170, "am: layer thickness (μm)": 50, "am: preheat temperature (°c)": 150, "am: direciton of specimen (°)": 90, "am: am environment": "Ar", "am: types of feedstock": "powder", "am: size of feedstock (μm)": 45, "processing: processing sequence and parameters": "SURF polish only", "testing: types of fatigue tests": "uniaxial; VHCF", "testing: fatigue temperature (°c)": 25, "testing: fatigue environment": "air", "testing: load ratio": -1, "testing: frequency (hz)": 20000, "testing: load control": "displacement", "testing: specimens description": "circular cross-section; with drawing", "testing: critical cross-section size of specimens (mm)": 11, "testing: stress concentration factor of specimens": 1, "static mechanical properties: ultimate tensile strength (mpa)": 419, "static mechanical properties: elongation (%)": 4.1, "rating score: rating score": 0.8}}, {"id": "FatigueData-AM2022:1393", "name": "304L", "material_family": "304L", "points": [[539.689290858694, 36603.00857540895, 0], [456.70038009866875, 146114.09529381074, 0], [405.31712701263865, 277750.31410988385, 0], [393.3151490457361, 315630.0655934481, 0], [361.709491371741, 591220.9035786759, 0], [335.74516746722674, 15492826.73789072, 1]], "conditions": {"material": "304L", "am_type": "L-PBF", "load_ratio": "-1", "test_type": "bending fatigue", "temperature": "25", "surface_treatment": "", "heat_treatment": ""}, "metadata": {"dataset id": 1393, "metadata: title": "A Displacement Controlled Fatigue Test Method for Additively Manufactured Materials", "metadata: authors": "Chen, Yitao; Coward, Connor; Karnati, Sreekar; Liou, Frank; Newkirk, Joseph W.; Parvez, Mohammad Masud", "metadata: source of the publication": "APPLIED SCIENCES-BASEL", "metadata: year of publication": 2019, "metadata: institution": "Missouri Univ Sci & Technol", "metadata: country and region": "USA", "metadata: funding agency": "National Science Foundation (NSF); US Department of Energy", "metadata: doi": "10.3390/app9163226", "fatigue: types of fatigue data": "sn", "fatigue: method of extraction": "color and shape", "materials: name of the material": "304L", "am: types of am": "L-PBF", "am: am machine": "Renishaw AM250", "am: power (w)": 200, "am: hatch space (μm)": 85, "am: direciton of specimen (°)": 90, "am: layer scan rotation (°)": 67, "am: types of feedstock": "powder", "processing: processing sequence and parameters": "SURF machine", "testing: types of fatigue tests": "bending fatigue", "testing: fatigue temperature (°c)": 25, "testing: fatigue environment": "air", "testing: load ratio": -1, "testing: frequency (hz)": 56, "testing: fatigue machine": "mini fatigue testing machine", "testing: load control": "force", "testing: specimens description": "rectangular cross-section; with drawing", "testing: stress concentration factor of specimens": 1, "static mechanical properties: yield strength (mpa)": 368.4, "static mechanical properties: ultimate tensile strength (mpa)": 536.7, "rating score: rating score": 0.6857142857142857}}, {"id": "FatigueData-AM2022:1394", "name": "Ti-6Al-4V", "material_family": "Ti", "points": [[510.07764533181876, 36573.355155521676, 0], [600.0035370280979, 43192.890710628446, 0], [570.0890962214261, 54686.96086517561, 0], [539.9191500428407, 56619.398858400345, 0], [570.0281739008706, 68222.20791592482, 0], [599.7973834216147, 72430.24038476679, 0], [599.7696836710326, 73390.07442366146, 0], [540.0409946839518, 76373.11994092452, 0], [570.0890962214261, 87954.92530367758, 0], [599.9792849348677, 97456.58317526501, 0], [479.9775579195606, 99578.40347386719, 0], [569.967251580315, 101709.75780930142, 0], [599.878679667641, 104862.86076221755, 0], [510.07764533181876, 133688.47424407463, 0], [569.967251580315, 138708.16801251753, 0], [570.0890962214261, 215083.89491850516, 0], [510.1871068933195, 222768.32353726478, 0], [510.1871068933195, 236180.588753399, 0], [540.0578307113256, 253298.28244010432, 0], [540.1032701143394, 278679.30690731376, 0], [540.1032701143394, 302708.0760877902, 0], [480.2852042514558, 352701.97603492293, 0], [570.0890962214261, 394039.50252988853, 0], [480.08219981722993, 686697.8711065713, 0], [480.1805623537865, 938126.3931379224, 0], [539.9933348163188, 1235613.4958105914, 0], [480.08219981722993, 1253877.5485203457, 0]], "conditions": {"material": "Ti-6Al-4V", "am_type": "P-DED", "load_ratio": "0.1", "test_type": "uniaxial", "temperature": "25", "surface_treatment": "", "heat_treatment": ""}, "metadata": {"dataset id": 1394, "metadata: title": "The Effect of Process-Induced Porosity on Fatigue Properties of Ti6Al4V Alloy via High-Power Direct Energy Deposition", "metadata: authors": "Chen, Hui; Chen, Yong; Cheng, Jing; He, Huabing; Li, Junjie; Liu, Yan; Lv, Hang; Zhang, Zhenlin", "metadata: source of the publication": "COATINGS", "metadata: year of publication": 2022, "metadata: institution": "AVIC; Southwest Jiaotong Univ", "metadata: country and region": "Peoples R China", "metadata: funding agency": "Sichuan Science and Technology Program ", "metadata: doi": "10.3390/coatings12060822", "fatigue: types of fatigue data": "sn", "fatigue: method of extraction": "color and shape", "materials: name of the material": "Ti-6Al-4V", "am: types of am": "P-DED", "am: power (w)": 4000, "am: scan speed (mm/s)": 20, "am: layer thickness (μm)": 900, "am: direciton of specimen (°)": 90, "am: am environment": "Ar", "am: layer scan rotation (°)": 90, "am: powder feed rate (g/s)": 0.517, "am: types of feedstock": "powder", "processing: processing sequence and parameters": "SURF EDM", "testing: types of fatigue tests": "uniaxial", "testing: fatigue temperature (°c)": 25, "testing: fatigue environment": "air", "testing: load ratio": 0.1, "testing: frequency (hz)": "80, 90", "testing: fatigue machine": "QBG-100", "testing: load control": "force", "testing: specimens description": "circular cross-section; with drawing", "testing: critical cross-section size of specimens (mm)": "6, 4", "testing: stress concentration factor of specimens": 1, "rating score: rating score": 0.6578947368421053}}, {"id": "FatigueData-AM2022:1395", "name": "Ti-6Al-7Nb", "material_family": "Ti", "points": [[399.0081838630331, 8014.525809778989, 0], [400.8072507318052, 9281.117865872227, 0], [350.7440309699599, 10059.347293044175, 0], [351.12774272166723, 11405.828891765108, 0], [300.23551881769924, 13637.056050460316, 0], [200.18279566510245, 31884.34594545257, 0], [200.22200142575113, 40591.12228344277, 0], [150.00467474824327, 67835.55577755823, 0], [149.79988415800057, 91096.55632356604, 0], [125.43393557827319, 132510.22768278114, 0], [124.5496461191261, 203506.80078836466, 0], [97.98226059391624, 253577.16838814292, 0], [99.94434414554433, 398289.5874052869, 0], [98.02098763442388, 411775.746647398, 0], [89.98575410980675, 430044.6454102454, 0], [100.15804178405271, 483241.9039451927, 0], [100.1548399536625, 562524.4499498969, 0], [98.04629798937985, 9496119.184139462, 0], [82.13493487864166, 9925584.184186108, 1], [89.97974540140407, 10023628.180012133, 1], [74.93276619653967, 10070071.720735252, 1]], "conditions": {"material": "Ti-6Al-7Nb", "am_type": "L-PBF", "load_ratio": "-1", "test_type": "uniaxial", "temperature": "25", "surface_treatment": "", "heat_treatment": ""}, "metadata": {"dataset id": 1395, "metadata: title": "Influence of Physical Vapor Deposition on High-Cycle Fatigue Performance of Additively Manufactured Ti-6Al-7Nb Alloy", "metadata: authors": "Hein, Maxwell", "metadata: source of the publication": "CRYSTALS", "metadata: year of publication": 2022, "metadata: institution": "Paderborn Univ", "metadata: country and region": "Germany", "metadata: funding agency": "German Research Foundation (DFG)", "metadata: doi": "10.3390/cryst12091190", "fatigue: types of fatigue data": "sn", "fatigue: method of extraction": "color and shape", "materials: name of the material": "Ti-6Al-7Nb", "am: types of am": "L-PBF", "am: am machine": "DMG MORI AG LT12", "am: power (w)": 185, "am: scan speed (mm/s)": 1675, "am: hatch space (μm)": 77, "am: layer thickness (μm)": 50, "am: preheat temperature (°c)": 200, "am: direciton of specimen (°)": 90, "am: am environment": "Ar", "am: layer scan rotation (°)": 67, "am: types of feedstock": "powder", "processing: processing sequence and parameters": "NHT; SURF shot peen", "testing: types of fatigue tests": "uniaxial", "testing: fatigue temperature (°c)": 25, "testing: fatigue environment": "air", "testing: load ratio": -1, "testing: frequency (hz)": 100, "testing: fatigue machine": "Bose ElectroForce 3550", "testing: fatigue standard": "DIN 50100", "testing: load control": "force", "testing: specimens description": "rectangular cross-section; with drawing", "testing: critical cross-section size of specimens (mm)": "3, 1.5", "testing: stress concentration factor of specimens": 1, "rating score: rating score": 0.8285714285714286}}, {"id": "FatigueData-AM2022:1396", "name": "Ti-6Al-7Nb", "material_family": "Ti", "points": [[398.4311850506821, 6036.435471619365, 0], [298.68687228622707, 17542.54785068134, 0], [299.87199482339867, 24074.731590051695, 0], [192.2278726991066, 120329.87278027248, 0], [192.303539979008, 156075.65851002315, 0], [199.95710703834953, 250935.8117805641, 0], [199.45558293829663, 312086.90380663314, 0], [199.1809836375777, 377331.51358655613, 0], [199.70618755308865, 519276.4696261026, 0], [174.72643576233057, 6267358.552076497, 1], [190.53288018138855, 6275246.683268486, 1], [182.27068902806525, 6287682.462281013, 1], [200.00866296264383, 6358140.020041986, 1]], "conditions": {"material": "Ti-6Al-7Nb", "am_type": "L-PBF", "load_ratio": "-1", "test_type": "uniaxial", "temperature": "25", "surface_treatment": "", "heat_treatment": ""}, "metadata": {"dataset id": 1396, "metadata: title": "Influence of Physical Vapor Deposition on High-Cycle Fatigue Performance of Additively Manufactured Ti-6Al-7Nb Alloy", "metadata: authors": "Hein, Maxwell", "metadata: source of the publication": "CRYSTALS", "metadata: year of publication": 2022, "metadata: institution": "Paderborn Univ", "metadata: country and region": "Germany", "metadata: funding agency": "German Research Foundation (DFG)", "metadata: doi": "10.3390/cryst12091190", "fatigue: types of fatigue data": "sn", "fatigue: method of extraction": "color and shape", "materials: name of the material": "Ti-6Al-7Nb", "am: types of am": "L-PBF", "am: am machine": "DMG MORI AG LT12", "am: power (w)": 185, "am: scan speed (mm/s)": 1675, "am: hatch space (μm)": 77, "am: layer thickness (μm)": 50, "am: preheat temperature (°c)": 200, "am: direciton of specimen (°)": 90, "am: am environment": "Ar", "am: layer scan rotation (°)": 67, "am: types of feedstock": "powder", "processing: processing sequence and parameters": "HT 600 C, 4 hour; SURF shot peen", "testing: types of fatigue tests": "uniaxial", "testing: fatigue temperature (°c)": 25, "testing: fatigue environment": "air", "testing: load ratio": -1, "testing: frequency (hz)": 100, "testing: fatigue machine": "Bose ElectroForce 3550", "testing: fatigue standard": "DIN 50100", "testing: load control": "force", "testing: specimens description": "rectangular cross-section; with drawing", "testing: critical cross-section size of specimens (mm)": "3, 1.5", "testing: stress concentration factor of specimens": 1, "rating score: rating score": 0.8285714285714286}}, {"id": "FatigueData-AM2022:1397", "name": "Ti-6Al-7Nb", "material_family": "Ti", "points": [[401.03255885435294, 12944.564273369231, 0], [399.38284684532186, 15729.37976014291, 0], [299.1585346424018, 17332.91122453458, 0], [299.49846674708067, 20497.400019190587, 0], [300.05981845733425, 26734.755820773848, 0], [199.56404702536398, 71327.74470894139, 0], [199.32702530924098, 76160.40253359976, 0], [150.1185988046726, 151705.1489796213, 0], [149.72651152923444, 168941.15404607993, 0], [137.46123635475556, 171325.86373592072, 0], [144.04334533686924, 203423.88336769145, 0], [131.1798990504387, 244146.9843167706, 0], [130.6482205441104, 10023855.829788884, 1], [124.48521798820288, 10030373.24152413, 1], [137.49420716045768, 10068078.539852448, 1]], "conditions": {"material": "Ti-6Al-7Nb", "am_type": "L-PBF", "load_ratio": "-1", "test_type": "uniaxial", "temperature": "25", "surface_treatment": "", "heat_treatment": ""}, "metadata": {"dataset id": 1397, "metadata: title": "Influence of Physical Vapor Deposition on High-Cycle Fatigue Performance of Additively Manufactured Ti-6Al-7Nb Alloy", "metadata: authors": "Hein, Maxwell", "metadata: source of the publication": "CRYSTALS", "metadata: year of publication": 2022, "metadata: institution": "Paderborn Univ", "metadata: country and region": "Germany", "metadata: funding agency": "German Research Foundation (DFG)", "metadata: doi": "10.3390/cryst12091190", "fatigue: types of fatigue data": "sn", "fatigue: method of extraction": "color and shape", "materials: name of the material": "Ti-6Al-7Nb", "am: types of am": "L-PBF", "am: am machine": "DMG MORI AG LT12", "am: power (w)": 185, "am: scan speed (mm/s)": 1675, "am: hatch space (μm)": 77, "am: layer thickness (μm)": 50, "am: preheat temperature (°c)": 200, "am: direciton of specimen (°)": 90, "am: am environment": "Ar", "am: layer scan rotation (°)": 67, "am: types of feedstock": "powder", "processing: processing sequence and parameters": "NHT; SURF shot peen; SURF TiN coat", "testing: types of fatigue tests": "uniaxial", "testing: fatigue temperature (°c)": 25, "testing: fatigue environment": "air", "testing: load ratio": -1, "testing: frequency (hz)": 100, "testing: fatigue machine": "Bose ElectroForce 3550", "testing: fatigue standard": "DIN 50100", "testing: load control": "force", "testing: specimens description": "rectangular cross-section; with drawing", "testing: critical cross-section size of specimens (mm)": "3, 1.5", "testing: stress concentration factor of specimens": 1, "rating score: rating score": 0.8285714285714286}}, {"id": "FatigueData-AM2022:1398", "name": "Ti-6Al-7Nb", "material_family": "Ti", "points": [[397.5295846087522, 1698.6498610866774, 0], [398.0145842406288, 2013.7865397046285, 0], [298.73178329994875, 2747.175872471819, 0], [297.6580728187529, 3230.1073318489607, 0], [298.2563061583362, 3469.2059241267493, 0], [199.08425733807223, 11985.04505086629, 0], [198.54879946948543, 13918.041732953308, 0], [149.80342417957823, 29961.257250756997, 0], [149.41309897012724, 37683.77660763068, 0], [144.29750203719772, 52763.973743819064, 0], [136.9066152132957, 56084.75900086249, 0], [124.62532576738745, 77314.30052504112, 0], [118.47902851764056, 82345.40650912914, 0], [124.31077644637745, 85670.85246210861, 0], [130.20950273562906, 92377.71010746802, 0], [130.1568399494629, 113811.91839138053, 0], [125.24117808986173, 6189416.989725, 1], [111.38740040917564, 6225071.025911737, 1], [118.47902851764056, 6307637.21239305, 1], [99.82389404559575, 6346169.335159668, 1]], "conditions": {"material": "Ti-6Al-7Nb", "am_type": "L-PBF", "load_ratio": "-1", "test_type": "uniaxial", "temperature": "25", "surface_treatment": "", "heat_treatment": ""}, "metadata": {"dataset id": 1398, "metadata: title": "Influence of Physical Vapor Deposition on High-Cycle Fatigue Performance of Additively Manufactured Ti-6Al-7Nb Alloy", "metadata: authors": "Hein, Maxwell", "metadata: source of the publication": "CRYSTALS", "metadata: year of publication": 2022, "metadata: institution": "Paderborn Univ", "metadata: country and region": "Germany", "metadata: funding agency": "German Research Foundation (DFG)", "metadata: doi": "10.3390/cryst12091190", "fatigue: types of fatigue data": "sn", "fatigue: method of extraction": "color and shape", "materials: name of the material": "Ti-6Al-7Nb", "am: types of am": "L-PBF", "am: am machine": "DMG MORI AG LT12", "am: power (w)": 185, "am: scan speed (mm/s)": 1675, "am: hatch space (μm)": 77, "am: layer thickness (μm)": 50, "am: preheat temperature (°c)": 200, "am: direciton of specimen (°)": 90, "am: am environment": "Ar", "am: layer scan rotation (°)": 67, "am: types of feedstock": "powder", "processing: processing sequence and parameters": "NHT; SURF shot peen; SURF TiCN coat", "testing: types of fatigue tests": "uniaxial", "testing: fatigue temperature (°c)": 25, "testing: fatigue environment": "air", "testing: load ratio": -1, "testing: frequency (hz)": 100, "testing: fatigue machine": "Bose ElectroForce 3550", "testing: fatigue standard": "DIN 50100", "testing: load control": "force", "testing: specimens description": "rectangular cross-section; with drawing", "testing: critical cross-section size of specimens (mm)": "3, 1.5", "testing: stress concentration factor of specimens": 1, "rating score: rating score": 0.8285714285714286}}, {"id": "FatigueData-AM2022:1399", "name": "Ti-6Al-7Nb", "material_family": "Ti", "points": [[399.48860857707444, 9137.596087933678, 0], [399.4275385561328, 11182.90025183366, 0], [299.8756322489128, 12477.461665803012, 0], [299.8103215910612, 17484.03033187488, 0], [199.77243406444987, 31160.526003630275, 0], [200.21739877342503, 40897.74032045572, 0], [200.11161016614656, 45606.409904192005, 0], [149.7609826146016, 84940.68451175411, 0], [149.36063207363566, 101560.13911297676, 0], [125.06623578895869, 113539.81966331013, 0], [124.80561238306522, 137847.1849987817, 0], [99.18375580344876, 268312.98925526784, 0], [99.2217737947656, 325037.18093724246, 0], [99.02132086919933, 389309.7667817888, 0], [98.908113220915, 426150.218145631, 0], [89.88489091669268, 9907688.097970273, 1], [75.03403505381594, 9912380.275649866, 1]], "conditions": {"material": "Ti-6Al-7Nb", "am_type": "L-PBF", "load_ratio": "-1", "test_type": "uniaxial", "temperature": "25", "surface_treatment": "", "heat_treatment": ""}, "metadata": {"dataset id": 1399, "metadata: title": "Influence of Physical Vapor Deposition on High-Cycle Fatigue Performance of Additively Manufactured Ti-6Al-7Nb Alloy", "metadata: authors": "Hein, Maxwell", "metadata: source of the publication": "CRYSTALS", "metadata: year of publication": 2022, "metadata: institution": "Paderborn Univ", "metadata: country and region": "Germany", "metadata: funding agency": "German Research Foundation (DFG)", "metadata: doi": "10.3390/cryst12091190", "fatigue: types of fatigue data": "sn", "fatigue: method of extraction": "color and shape", "materials: name of the material": "Ti-6Al-7Nb", "am: types of am": "L-PBF", "am: am machine": "DMG MORI AG LT12", "am: power (w)": 185, "am: scan speed (mm/s)": 1675, "am: hatch space (μm)": 77, "am: layer thickness (μm)": 50, "am: preheat temperature (°c)": 200, "am: direciton of specimen (°)": 90, "am: am environment": "Ar", "am: layer scan rotation (°)": 67, "am: types of feedstock": "powder", "processing: processing sequence and parameters": "NHT; SURF shot peen; SURF a-C:Ag coat", "testing: types of fatigue tests": "uniaxial", "testing: fatigue temperature (°c)": 25, "testing: fatigue environment": "air", "testing:
