Repository: yunyunfanfan/S-PA-CBB

# S-PA-CBB

Official research code, processed curve records, evaluation outputs, and manuscript source for:

> **From Physics to Selective Generation: Conditional Brownian Bridges for Sparse S–N Curve Reconstruction and Fatigue Decision-Making**

S-PA-CBB reconstructs a complete probabilistic stress–life (S–N) curve from only two to four observed fatigue tests. The method first fits an interpretable Basquin state, diagnoses whether that state is sufficient, and applies a ControlNet-style conditional Brownian-bridge residual only to curves that benefit from correction.

File: am2022_curves.json (part 86 of 98)
load ratio": -1, "testing: frequency (hz)": 100, "testing: fatigue machine": "Bose ElectroForce 3550", "testing: fatigue standard": "DIN 50100", "testing: load control": "force", "testing: specimens description": "rectangular cross-section; with drawing", "testing: critical cross-section size of specimens (mm)": "3, 1.5", "testing: stress concentration factor of specimens": 1, "rating score: rating score": 0.8285714285714286}}, {"id": "FatigueData-AM2022:1400", "name": "AlSi10Mg", "material_family": "AlSi10Mg", "points": [[97.67245365727028, 11036.216648035046, 0], [81.17182927958372, 30569.620822486122, 0], [64.85865332695627, 66954.60209893127, 0], [49.18219879178593, 174407.98013114394, 0], [40.25875667001231, 507694.5337884021, 0], [32.335461430454394, 1684229.165982794, 0]], "conditions": {"material": "AlSi10Mg", "am_type": "L-PBF", "load_ratio": "0.1", "test_type": "uniaxial", "temperature": "25", "surface_treatment": "", "heat_treatment": ""}, "metadata": {"dataset id": 1400, "metadata: title": "The Static and Fatigue Behavior of AlSiMg Alloy Plain, Notched, and Diamond Lattice Specimens Fabricated by Laser Powder Bed Fusion", "metadata: authors": "Brailovski, Vladimir; Soul, Hugo; Terriault, Patrick", "metadata: source of the publication": "JOURNAL OF MANUFACTURING AND MATERIALS PROCESSING", "metadata: year of publication": 2018, "metadata: institution": "Ctr Atom Bariloche; Ecole Technol Super", "metadata: country and region": "Argentina; Canada", "metadata: funding agency": "Consejo Nacional de Investigaciones Cientificas y Tecnicas (CONICET); Natural Sciences and Engineering Research Council of Canada (NSERC), Canada", "metadata: doi": "10.3390/jmmp2020025", "fatigue: types of fatigue data": "sn", "fatigue: method of extraction": "color and shape", "materials: name of the material": "AlSi10Mg", "am: types of am": "L-PBF", "am: am machine": "EOS M280", "am: types of feedstock": "powder", "processing: processing sequence and parameters": "HT 300 C, 2 hour; SURF as-built", "testing: types of fatigue tests": "uniaxial", "testing: fatigue temperature (°c)": 25, "testing: fatigue environment": "air", "testing: load ratio": 0.1, "testing: frequency (hz)": 15, "testing: fatigue machine": "MTS 858", "testing: load control": "force", "testing: specimens description": "rectangular cross-section; with drawing", "testing: critical cross-section size of specimens (mm)": "4.8, 3", "testing: stress concentration factor of specimens": 1, "static mechanical properties: yield strength (mpa)": 180, "static mechanical properties: ultimate tensile strength (mpa)": 304, "static mechanical properties: elongation (%)": 4.7, "rating score: rating score": 0.6571428571428571}}, {"id": "FatigueData-AM2022:1401", "name": "AlSi10Mg", "material_family": "AlSi10Mg", "points": [[97.54591750073018, 981.4440829980967, 0], [81.83487629613523, 2486.7915779398622, 0], [64.95513895066952, 6630.026674805671, 0], [48.844955428131136, 19842.740981412506, 0], [40.50303023834034, 46570.682010464414, 0], [32.51502590613567, 98023.13781773084, 0], [16.300475810793227, 1569906.913110169, 0]], "conditions": {"material": "AlSi10Mg", "am_type": "L-PBF", "load_ratio": "0.1", "test_type": "uniaxial", "temperature": "25", "surface_treatment": "", "heat_treatment": ""}, "metadata": {"dataset id": 1401, "metadata: title": "The Static and Fatigue Behavior of AlSiMg Alloy Plain, Notched, and Diamond Lattice Specimens Fabricated by Laser Powder Bed Fusion", "metadata: authors": "Brailovski, Vladimir; Soul, Hugo; Terriault, Patrick", "metadata: source of the publication": "JOURNAL OF MANUFACTURING AND MATERIALS PROCESSING", "metadata: year of publication": 2018, "metadata: institution": "Ctr Atom Bariloche; Ecole Technol Super", "metadata: country and region": "Argentina; Canada", "metadata: funding agency": "Consejo Nacional de Investigaciones Cientificas y Tecnicas (CONICET); Natural Sciences and Engineering Research Council of Canada (NSERC), Canada", "metadata: doi": "10.3390/jmmp2020025", "fatigue: types of fatigue data": "sn", "fatigue: method of extraction": "color and shape", "materials: name of the material": "AlSi10Mg", "am: types of am": "L-PBF", "am: am machine": "EOS M280", "am: types of feedstock": "powder", "processing: processing sequence and parameters": "HT 300 C, 2 hour; SURF as-built", "testing: types of fatigue tests": "uniaxial", "testing: fatigue temperature (°c)": 25, "testing: fatigue environment": "air", "testing: load ratio": 0.1, "testing: frequency (hz)": 15, "testing: fatigue machine": "MTS 858", "testing: load control": "force", "testing: specimens description": "rectangular cross-section; with drawing", "testing: critical cross-section size of specimens (mm)": "4.8, 3", "testing: stress concentration factor of specimens": 4, "static mechanical properties: yield strength (mpa)": 180, "static mechanical properties: ultimate tensile strength (mpa)": 304, "static mechanical properties: elongation (%)": 4.7, "rating score: rating score": 0.6571428571428571}}, {"id": "FatigueData-AM2022:1402", "name": "Ti-6Al-4V", "material_family": "Ti", "points": [[405.0479329397934, 22448.247870073406, 0], [337.40478308991084, 37273.238297138174, 0], [359.8271446862997, 41733.26612614033, 0], [292.47409591237266, 43459.19986612353, 0], [337.3680586190942, 49640.45309603517, 0], [270.0319564445497, 62230.13128024208, 0], [314.88476312419976, 71052.11244535883, 0], [292.45263569087865, 95621.17380923516, 0], [269.4175012716398, 202520.0806175652, 0], [236.29828396679707, 1223368.0051261566, 0], [236.40483626347148, 8218360.8121656785, 0], [235.8741890984178, 8374381.019147233, 0], [202.45177620159208, 11542069.007652417, 1], [195.4511256934858, 11573174.576993514, 1]], "conditions": {"material": "Ti-6Al-4V", "am_type": "L-PBF", "load_ratio": "0.1", "test_type": "uniaxial", "temperature": "25", "surface_treatment": "", "heat_treatment": ""}, "metadata": {"dataset id": 1402, "metadata: title": "Influence of Powder Particle Morphology on the Static and Fatigue Properties of Laser Powder Bed-Fused Ti-6Al-4V Components", "metadata: authors": "Brailovski, Vladimir; Brika, Salah Eddine", "metadata: source of the publication": "JOURNAL OF MANUFACTURING AND MATERIALS PROCESSING", "metadata: year of publication": 2020, "metadata: institution": "Ecole Technol Super", "metadata: country and region": "Canada", "metadata: funding agency": "Natural Sciences and Engineering Research Council of Canada (NSERC), Canada", "metadata: doi": "10.3390/jmmp4040107", "fatigue: types of fatigue data": "sn", "fatigue: method of extraction": "color and shape", "materials: name of the material": "Ti-6Al-4V", "am: types of am": "L-PBF", "am: am machine": "EOS M280", "am: power (w)": 280, "am: scan speed (mm/s)": 1200, "am: hatch space (μm)": 140, "am: layer thickness (μm)": 30, "am: direciton of specimen (°)": 90, "am: types of feedstock": "powder", "am: size of feedstock (μm)": 35.8, "processing: processing sequence and parameters": "HT 800 C, 4 hour; SURF machine", "testing: types of fatigue tests": "uniaxial", "testing: fatigue temperature (°c)": 25, "testing: fatigue environment": "air", "testing: load ratio": 0.1, "testing: frequency (hz)": 15, "testing: fatigue machine": "MTS Landmark 370", "testing: load control": "force", "testing: specimens description": "circular cross-section; with drawing; ASTM E466", "testing: critical cross-section size of specimens (mm)": 6, "testing: stress concentration factor of specimens": 1, "static mechanical properties: young's modulus (gpa)": 114, "static mechanical properties: yield strength (mpa)": 860, "static mechanical properties: ultimate tensile strength (mpa)": 930, "static mechanical properties: elongation (%)": 15, "rating score: rating score": 0.8571428571428571}}, {"id": "FatigueData-AM2022:1403", "name": "Ti-6Al-4V", "material_family": "Ti", "points": [[405.57112812350186, 28916.644915196448, 0], [382.1413292244736, 32223.63166184841, 0], [337.5838514836148, 46003.88217095248, 0], [359.4579525593396, 64381.64596634186, 0], [292.57066115717, 111046.27591953136, 0], [314.9259191512712, 117351.20009313115, 0], [247.70214071808763, 202937.05411326262, 0], [248.29627113329326, 296995.5830793237, 0], [269.8872844920359, 372854.88272247015, 0], [225.20377252428096, 807706.7678453636, 0], [236.20725845385277, 3944163.091961447, 0], [202.21967043795394, 9986779.772310885, 1], [179.77435884184482, 10032962.373707939, 1]], "conditions": {"material": "Ti-6Al-4V", "am_type": "L-PBF", "load_ratio": "0.1", "test_type": "uniaxial", "temperature": "25", "surface_treatment": "", "heat_treatment": ""}, "metadata": {"dataset id": 1403, "metadata: title": "Influence of Powder Particle Morphology on the Static and Fatigue Properties of Laser Powder Bed-Fused Ti-6Al-4V Components", "metadata: authors": "Brailovski, Vladimir; Brika, Salah Eddine", "metadata: source of the publication": "JOURNAL OF MANUFACTURING AND MATERIALS PROCESSING", "metadata: year of publication": 2020, "metadata: institution": "Ecole Technol Super", "metadata: country and region": "Canada", "metadata: funding agency": "Natural Sciences and Engineering Research Council of Canada (NSERC), Canada", "metadata: doi": "10.3390/jmmp4040107", "fatigue: types of fatigue data": "sn", "fatigue: method of extraction": "color and shape", "materials: name of the material": "Ti-6Al-4V", "am: types of am": "L-PBF", "am: am machine": "EOS M280", "am: power (w)": 280, "am: scan speed (mm/s)": 1200, "am: hatch space (μm)": 140, "am: layer thickness (μm)": 30, "am: direciton of specimen (°)": 90, "am: types of feedstock": "powder", "am: size of feedstock (μm)": 32.7, "processing: processing sequence and parameters": "HT 800 C, 4 hour; SURF machine", "testing: types of fatigue tests": "uniaxial", "testing: fatigue temperature (°c)": 25, "testing: fatigue environment": "air", "testing: load ratio": 0.1, "testing: frequency (hz)": 15, "testing: fatigue machine": "MTS Landmark 370", "testing: load control": "force", "testing: specimens description": "circular cross-section; with drawing; ASTM E466", "testing: critical cross-section size of specimens (mm)": 6, "testing: stress concentration factor of specimens": 1, "static mechanical properties: young's modulus (gpa)": 113, "static mechanical properties: yield strength (mpa)": 898, "static mechanical properties: ultimate tensile strength (mpa)": 1001, "static mechanical properties: elongation (%)": 12, "rating score: rating score": 0.8571428571428571}}, {"id": "FatigueData-AM2022:1404", "name": "Ti-6Al-4V", "material_family": "Ti", "points": [[357.248668748226, 4530.733515583867, 0], [267.6793864494858, 14167.176531649293, 0], [177.35857726151235, 64800.10640009725, 0], [131.5784187427674, 214306.4625518688, 0], [87.45093735671097, 7696064.115890685, 0]], "conditions": {"material": "Ti-6Al-4V", "am_type": "E-PBF", "load_ratio": "0.1", "test_type": "uniaxial", "temperature": "25", "surface_treatment": "", "heat_treatment": ""}, "metadata": {"dataset id": 1404, "metadata: title": "Microstructure and Mechanical Properties of Ti-6Al-4V Additively Manufactured by Electron Beam Melting with 3D Part Nesting and Powder Reuse Influences", "metadata: authors": "Amos, Robert; Backman, David; Brochu, Mathieu; Gholipour, Javad; Patnaik, Prakash; Sikan, Fatih; Wanjara, Priti", "metadata: source of the publication": "JOURNAL OF MANUFACTURING AND MATERIALS PROCESSING", "metadata: year of publication": 2022, "metadata: institution": "Directorate Tech Airworthiness & Engn Support DTA; McGill Univ; Natl Res Council Canada", "metadata: country and region": "Canada", "metadata: funding agency": "Department of National Defence (DND) ; National Research Council of Canada (NRC)", "metadata: doi": "10.3390/jmmp6010021", "fatigue: types of fatigue data": "sn", "fatigue: method of extraction": "color and shape", "materials: name of the material": "Ti-6Al-4V", "am: types of am": "E-PBF", "am: am machine": "Arcam Q20plus", "am: layer thickness (μm)": 90, "am: preheat temperature (°c)": "326, 556", "am: direciton of specimen (°)": 90, "am: types of feedstock": "powder", "am: size of feedstock (μm)": 72, "processing: processing sequence and parameters": "SURF as-built", "testing: types of fatigue tests": "uniaxial", "testing: fatigue temperature (°c)": 25, "testing: fatigue environment": "air", "testing: load ratio": 0.1, "testing: frequency (hz)": 6, "testing: fatigue machine": "MTS", "testing: fatigue standard": "ASTM E466", "testing: load control": "force", "testing: specimens description": "circular cross-section; with drawing", "testing: critical cross-section size of specimens (mm)": 6, "testing: stress concentration factor of specimens": 1, "static mechanical properties: yield strength (mpa)": 930, "static mechanical properties: ultimate tensile strength (mpa)": 1015, "static mechanical properties: elongation (%)": 13.4, "rating score: rating score": 0.7297297297297297}}, {"id": "FatigueData-AM2022:1405", "name": "Ti-6Al-4V", "material_family": "Ti", "points": [[357.4178475512566, 10463.73259149562, 0], [267.09703836328316, 43926.38593761737, 0], [177.77174654468433, 675806.9803122425, 0], [132.6487477892532, 4348036.583935689, 1]], "conditions": {"material": "Ti-6Al-4V", "am_type": "E-PBF", "load_ratio": "0.1", "test_type": "uniaxial", "temperature": "25", "surface_treatment": "", "heat_treatment": ""}, "metadata": {"dataset id": 1405, "metadata: title": "Microstructure and Mechanical Properties of Ti-6Al-4V Additively Manufactured by Electron Beam Melting with 3D Part Nesting and Powder Reuse Influences", "metadata: authors": "Amos, Robert; Backman, David; Brochu, Mathieu; Gholipour, Javad; Patnaik, Prakash; Sikan, Fatih; Wanjara, Priti", "metadata: source of the publication": "JOURNAL OF MANUFACTURING AND MATERIALS PROCESSING", "metadata: year of publication": 2022, "metadata: institution": "Directorate Tech Airworthiness & Engn Support DTA; McGill Univ; Natl Res Council Canada", "metadata: country and region": "Canada", "metadata: funding agency": "Department of National Defence (DND) ; National Research Council of Canada (NRC)", "metadata: doi": "10.3390/jmmp6010021", "fatigue: types of fatigue data": "sn", "fatigue: method of extraction": "color and shape", "materials: name of the material": "Ti-6Al-4V", "am: types of am": "E-PBF", "am: am machine": "Arcam Q20plus", "am: layer thickness (μm)": 90, "am: preheat temperature (°c)": "326, 556", "am: direciton of specimen (°)": 90, "am: types of feedstock": "powder", "am: size of feedstock (μm)": 72, "processing: processing sequence and parameters": "SURF machine", "testing: types of fatigue tests": "uniaxial", "testing: fatigue temperature (°c)": 25, "testing: fatigue environment": "air", "testing: load ratio": 0.1, "testing: frequency (hz)": 6, "testing: fatigue machine": "MTS", "testing: fatigue standard": "ASTM E466", "testing: load control": "force", "testing: specimens description": "circular cross-section; with drawing", "testing: critical cross-section size of specimens (mm)": 6, "testing: stress concentration factor of specimens": 1, "static mechanical properties: yield strength (mpa)": 973, "static mechanical properties: ultimate tensile strength (mpa)": 1053, "static mechanical properties: elongation (%)": 13.4, "rating score: rating score": 0.7297297297297297}}, {"id": "FatigueData-AM2022:1406", "name": "Ti-6Al-4V", "material_family": "Ti", "points": [[359.5585056442282, 995.8298806042691, 0], [270.2332138256293, 2653.56044233231, 0], [179.7432258346252, 17234.16371082432, 0], [157.26631585842495, 29178.10814940622, 0], [90.00476473285451, 241828.06406336382, 0]], "conditions": {"material": "Ti-6Al-4V", "am_type": "E-PBF", "load_ratio": "0.1", "test_type": "uniaxial", "temperature": "25", "surface_treatment": "", "heat_treatment": ""}, "metadata": {"dataset id": 1406, "metadata: title": "Microstructure and Mechanical Properties of Ti-6Al-4V Additively Manufactured by Electron Beam Melting with 3D Part Nesting and Powder Reuse Influences", "metadata: authors": "Amos, Robert; Backman, David; Brochu, Mathieu; Gholipour, Javad; Patnaik, Prakash; Sikan, Fatih; Wanjara, Priti", "metadata: source of the publication": "JOURNAL OF MANUFACTURING AND MATERIALS PROCESSING", "metadata: year of publication": 2022, "metadata: institution": "Directorate Tech Airworthiness & Engn Support DTA; McGill Univ; Natl Res Council Canada", "metadata: country and region": "Canada", "metadata: funding agency": "Department of National Defence (DND) ; National Research Council of Canada (NRC)", "metadata: doi": "10.3390/jmmp6010021", "fatigue: types of fatigue data": "sn", "fatigue: method of extraction": "color and shape", "materials: name of the material": "Ti-6Al-4V", "am: types of am": "E-PBF", "am: am machine": "Arcam Q20plus", "am: layer thickness (μm)": 90, "am: preheat temperature (°c)": "326, 556", "am: direciton of specimen (°)": 90, "am: types of feedstock": "powder", "am: size of feedstock (μm)": 72, "processing: processing sequence and parameters": "SURF as-built", "testing: types of fatigue tests": "uniaxial", "testing: fatigue temperature (°c)": 25, "testing: fatigue environment": "air", "testing: load ratio": 0.1, "testing: frequency (hz)": 6, "testing: fatigue machine": "MTS", "testing: fatigue standard": "ASTM E466", "testing: load control": "force", "testing: specimens description": "circular cross-section; with drawing", "testing: critical cross-section size of specimens (mm)": 6, "testing: stress concentration factor of specimens": 1, "static mechanical properties: yield strength (mpa)": 913, "static mechanical properties: ultimate tensile strength (mpa)": 981, "static mechanical properties: elongation (%)": 4.7, "rating score: rating score": 0.7297297297297297}}, {"id": "FatigueData-AM2022:1407", "name": "Ti-6Al-4V", "material_family": "Ti", "points": [[359.9716749274003, 1164.9104412553236, 0], [314.8486761719689, 2827.667050584435, 0], [270.06403502259883, 4114.308474841399, 0], [179.7432258346252, 29490.030756817127, 0], [89.83558592982392, 426285.46153878386, 0]], "conditions": {"material": "Ti-6Al-4V", "am_type": "E-PBF", "load_ratio": "0.1", "test_type": "uniaxial", "temperature": "25", "surface_treatment": "", "heat_treatment": ""}, "metadata": {"dataset id": 1407, "metadata: title": "Microstructure and Mechanical Properties of Ti-6Al-4V Additively Manufactured by Electron Beam Melting with 3D Part Nesting and Powder Reuse Influences", "metadata: authors": "Amos, Robert; Backman, David; Brochu, Mathieu; Gholipour, Javad; Patnaik, Prakash; Sikan, Fatih; Wanjara, Priti", "metadata: source of the publication": "JOURNAL OF MANUFACTURING AND MATERIALS PROCESSING", "metadata: year of publication": 2022, "metadata: institution": "Directorate Tech Airworthiness & Engn Support DTA; McGill Univ; Natl Res Council Canada", "metadata: country and region": "Canada", "metadata: funding agency": "Department of National Defence (DND) ; National Research Council of Canada (NRC)", "metadata: doi": "10.3390/jmmp6010021", "fatigue: types of fatigue data": "sn", "fatigue: method of extraction": "color and shape", "materials: name of the material": "Ti-6Al-4V", "am: types of am": "E-PBF", "am: am machine": "Arcam Q20plus", "am: layer thickness (μm)": 90, "am: preheat temperature (°c)": "326, 556", "am: direciton of specimen (°)": 90, "am: types of feedstock": "powder", "am: size of feedstock (μm)": 72, "processing: processing sequence and parameters": "SURF machine", "testing: types of fatigue tests": "uniaxial", "testing: fatigue temperature (°c)": 25, "testing: fatigue environment": "air", "testing: load ratio": 0.1, "testing: frequency (hz)": 6, "testing: fatigue machine": "MTS", "testing: fatigue standard": "ASTM E466", "testing: load control": "force", "testing: specimens description": "circular cross-section; with drawing", "testing: critical cross-section size of specimens (mm)": 6, "testing: stress concentration factor of specimens": 1, "static mechanical properties: yield strength (mpa)": 973, "static mechanical properties: ultimate tensile strength (mpa)": 1045, "static mechanical properties: elongation (%)": 7.8, "rating score: rating score": 0.7297297297297297}}, {"id": "FatigueData-AM2022:1408", "name": "Ti-6Al-4V", "material_family": "Ti", "points": [[415.55601931340675, 30660.54380221714, 0], [415.6120892818185, 33253.047188885415, 0], [416.2870120010123, 50932.1811681884, 0], [382.26813553534015, 52625.22209597209, 0], [382.32420550375184, 262722.68899676355, 0], [381.96903537325375, 426646.6823181885, 0], [382.49938863628523, 475999.78467365453, 0], [337.32647814910024, 1448951.9563127737, 0], [336.62097667949297, 1919480.1985729148, 0], [337.241645244216, 2283014.3900729697, 0], [291.5902286865036, 2439737.2613679245, 0], [292.0056453872651, 3276769.2589083267, 0], [291.4200207190269, 4801370.98252362, 0], [291.35847196877876, 5846765.577138535, 0], [259.7697552252152, 8220212.059519514, 0], [235.66343624392007, 10001075.693449978, 1]], "conditions": {"material": "Ti-6Al-4V", "am_type": "L-PBF", "load_ratio": "0.1", "test_type": "uniaxial", "temperature": "25", "surface_treatment": "", "heat_treatment": ""}, "metadata": {"dataset id": 1408, "metadata: title": "Influence of Post-Processing Conditions on the Microstructure, Static, and Fatigue Resistance of Laser Powder Bed Fused Ti-6Al-4V Components", "metadata: authors": "Brailovski, Vladimir; Jimenez, Erika Herrera; Kreitcberg, Alena; Moquin, Etienne", "metadata: source of the publication": "JOURNAL OF MANUFACTURING AND MATERIALS PROCESSING", "metadata: year of publication": 2022, "metadata: institution": "Ecole Technol Super", "metadata: country and region": "Canada", "metadata: funding agency": "Bell Textron; Consortium for Research & Innovation in Aerospace in Québec (CRIAQ); Natural Sciences and Engineering Research Council of Canada (NSERC), Canada; Object Research Systems; Pratt & Whitney", "metadata: doi": "10.3390/jmmp6040085", "fatigue: types of fatigue data": "sn", "fatigue: method of extraction": "color and shape", "materials: name of the material": "Ti-6Al-4V", "am: types of am": "L-PBF", "am: am machine": "EOS M280", "am: power (w)": 340, "am: scan speed (mm/s)": 1250, "am: hatch space (μm)": 120, "am: layer thickness (μm)": 60, "am: direciton of specimen (°)": 90, "am: types of feedstock": "powder", "am: size of feedstock (μm)": "20, 63", "processing: processing sequence and parameters": "HT 593 C, 2 hour; HT 900 C, 2 hour; SURF machine", "testing: types of fatigue tests": "uniaxial", "testing: fatigue temperature (°c)": 25, "testing: fatigue environment": "air", "testing: load ratio": 0.1, "testing: frequency (hz)": 12, "testing: fatigue machine": "MTS Landmark", "testing: fatigue standard": "ASTM E466", "testing: load control": "force", "testing: specimens description": "circular cross-section; with drawing", "testing: critical cross-section size of specimens (mm)": 6, "testing: stress concentration factor of specimens": 1, "static mechanical properties: young's modulus (gpa)": 121, "static mechanical properties: yield strength (mpa)": 918, "static mechanical properties: ultimate tensile strength (mpa)": 1006, "static mechanical properties: elongation (%)": 22.5, "rating score: rating score": 0.8857142857142857}}, {"id": "FatigueData-AM2022:1409", "name": "Ti-6Al-4V", "material_family": "Ti", "points": [[358.273749190746, 27642.83299205485, 0], [358.6546827985396, 31664.85464334436, 0], [336.938132461314, 95117.49381127651, 0], [291.64961578026026, 290282.7457201438, 0], [236.96909765734088, 521225.9595029502, 0], [236.98551500146326, 597064.1377004453, 0], [236.96909765734088, 680309.7684608742, 0], [201.40426399358017, 1482210.5218516486, 0], [167.7112636805437, 3237189.8394032917, 0], [134.41561431942287, 7052150.830523997, 0], [112.33454771852573, 10008126.339658003, 1]], "conditions": {"material": "Ti-6Al-4V", "am_type": "L-PBF", "load_ratio": "0.1", "test_type": "uniaxial", "temperature": "25", "surface_treatment": "", "heat_treatment": ""}, "metadata": {"dataset id": 1409, "metadata: title": "Influence of Post-Processing Conditions on the Microstructure, Static, and Fatigue Resistance of Laser Powder Bed Fused Ti-6Al-4V Components", "metadata: authors": "Brailovski, Vladimir; Jimenez, Erika Herrera; Kreitcberg, Alena; Moquin, Etienne", "metadata: source of the publication": "JOURNAL OF MANUFACTURING AND MATERIALS PROCESSING", "metadata: year of publication": 2022, "metadata: institution": "Ecole Technol Super", "metadata: country and region": "Canada", "metadata: funding agency": "Bell Textron; Consortium for Research & Innovation in Aerospace in Québec (CRIAQ); Natural Sciences and Engineering Research Council of Canada (NSERC), Canada; Object Research Systems; Pratt & Whitney", "metadata: doi": "10.3390/jmmp6040085", "fatigue: types of fatigue data": "sn", "fatigue: method of extraction": "color and shape", "materials: name of the material": "Ti-6Al-4V", "am: types of am": "L-PBF", "am: am machine": "EOS M280", "am: power (w)": 340, "am: scan speed (mm/s)": 1250, "am: hatch space (μm)": 120, "am: layer thickness (μm)": 60, "am: direciton of specimen (°)": 90, "am: types of feedstock": "powder", "am: size of feedstock (μm)": "20, 63", "processing: processing sequence and parameters": "HT 593 C, 2 hour; HT 1027 C, 0.5 hour; HT 732 C, 2 hour; SURF machine", "testing: types of fatigue tests": "uniaxial", "testing: fatigue temperature (°c)": 25, "testing: fatigue environment": "air", "testing: load ratio": 0.1, "testing: frequency (hz)": 12, "testing: fatigue machine": "MTS Landmark", "testing: fatigue standard": "ASTM E466", "testing: load control": "force", "testing: specimens description": "circular cross-section; with drawing", "testing: critical cross-section size of specimens (mm)": 6, "testing: stress concentration factor of specimens": 1, "static mechanical properties: young's modulus (gpa)": 118, "static mechanical properties: yield strength (mpa)": 794, "static mechanical properties: ultimate tensile strength (mpa)": 879, "static mechanical properties: elongation (%)": 16.1, "rating score: rating score": 0.8857142857142857}}, {"id": "FatigueData-AM2022:1410", "name": "Ti-6Al-4V", "material_family": "Ti", "points": [[359.0191990622113, 45654.81727641666, 0], [359.0191990622113, 81749.8658862189, 0], [358.6546827985396, 120346.6559773658, 0], [336.938132461314, 288009.7175025802, 0], [336.938132461314, 342190.635613314, 0], [337.3026487249856, 577111.6067367152, 0], [315.5860983877599, 975678.1719270435, 0], [315.60251573188197, 1097534.760220733, 0], [314.85706586041664, 1486156.3654928082, 0], [270.2975817067061, 1505526.114260809, 0], [271.04303157817145, 3500738.707182737, 0], [246.72561536287824, 3565680.885334089, 0], [246.70919801875607, 10034769.317220956, 1]], "conditions": {"material": "Ti-6Al-4V", "am_type": "L-PBF", "load_ratio": "0.1", "test_type": "uniaxial", "temperature": "25", "surface_treatment": "", "heat_treatment": ""}, "metadata": {"dataset id": 1410, "metadata: title": "Influence of Post-Processing Conditions on the Microstructure, Static, and Fatigue Resistance of Laser Powder Bed Fused Ti-6Al-4V Components", "metadata: authors": "Brailovski, Vladimir; Jimenez, Erika Herrera; Kreitcberg, Alena; Moquin, Etienne", "metadata: source of the publication": "JOURNAL OF MANUFACTURING AND MATERIALS PROCESSING", "metadata: year of publication": 2022, "metadata: institution": "Ecole Technol Super", "metadata: country and region": "Canada", "metadata: funding agency": "Bell Textron; Consortium for Research & Innovation in Aerospace in Québec (CRIAQ); Natural Sciences and Engineering Research Council of Canada (NSERC), Canada; Object Research Systems; Pratt & Whitney", "metadata: doi": "10.3390/jmmp6040085", "fatigue: types of fatigue data": "sn", "fatigue: method of extraction": "color and shape", "materials: name of the material": "Ti-6Al-4V", "am: types of am": "L-PBF", "am: am machine": "EOS M280", "am: power (w)": 340, "am: scan speed (mm/s)": 1250, "am: hatch space (μm)": 120, "am: layer thickness (μm)": 60, "am: direciton of specimen (°)": 90, "am: types of feedstock": "powder", "am: size of feedstock (μm)": "20, 63", "processing: processing sequence and parameters": "HIP 900 C, 2 hour, 1000 bar; HT 1027 C, 0.5 hour; HT 732 C, 2 hour; SURF machine", "testing: types of fatigue tests": "uniaxial", "testing: fatigue temperature (°c)": 25, "testing: fatigue environment": "air", "testing: load ratio": 0.1, "testing: frequency (hz)": 12, "testing: fatigue machine": "MTS Landmark", "testing: fatigue standard": "ASTM E466", "testing: load control": "force", "testing: specimens description": "circular cross-section; with drawing", "testing: critical cross-section size of specimens (mm)": 6, "testing: stress concentration factor of specimens": 1, "static mechanical properties: young's modulus (gpa)": 117, "static mechanical properties: yield strength (mpa)": 810, "static mechanical properties: ultimate tensile strength (mpa)": 864, "static mechanical properties: elongation (%)": 20.3, "rating score: rating score": 0.8857142857142857}}, {"id": "FatigueData-AM2022:1411", "name": "AlSi10Mg", "material_family": "AlSi10Mg", "points": [[140.04683840749414, 70681.64826750896, 0], [119.81264637002342, 192732.8538675753, 0], [119.81264637002342, 1016435.0815702622, 0]], "conditions": {"material": "AlSi10Mg", "am_type": "L-PBF", "load_ratio": "-1", "test_type": "uniaxial", "temperature": "25", "surface_treatment": "", "heat_treatment": ""}, "metadata": {"dataset id": 1411, "metadata: title": "Comparison of Microstructure and Mechanical Properties of Scalmalloy (R) Produced by Selective Laser Melting and Laser Metal Deposition", "metadata: authors": "Awd, Mustafa; Bambach, Markus; Hirtler, Markus; Siddique, Shafaqat; Tenkamp, Jochen; Walther, Frank", "metadata: source of the publication": "MATERIALS", "metadata: year of publication": 2018, "metadata: institution": "Brandenburg Univ Technol Cottbus Senftenberg; Tech Univ Dortmund", "metadata: country and region": "Germany", "metadata: doi": "10.3390/ma11010017", "fatigue: types of fatigue data": "sn", "fatigue: method of extraction": "color and shape", "materials: name of the material": "AlSi10Mg", "am: types of am": "L-PBF", "am: am machine": "Concept Laser", "am: direciton of specimen (°)": 90, "am: types of feedstock": "powder", "processing: processing sequence and parameters": "SURF machine", "testing: types of fatigue tests": "uniaxial", "testing: fatigue temperature (°c)": 25, "testing: fatigue environment": "air", "testing: load ratio": -1, "testing: frequency (hz)": 20, "testing: fatigue machine": "Instron 8872", "testing: load control": "force", "testing: specimens description": "circular cross-section; with drawing", "testing: critical cross-section size of specimens (mm)": 5, "testing: stress concentration factor of specimens": 1, "rating score: rating score": 0.5714285714285714}}, {"id": "FatigueData-AM2022:1412", "name": "AlSi10Mg", "material_family": "AlSi10Mg", "points": [[139.90291262135923, 46809.03310144559, 0], [139.89577385864553, 57765.30782130473, 0], [120.07581636176181, 76243.28747098146, 0], [120.09708737864078, 91682.34529085406, 0]], "conditions": {"material": "AlSi10Mg", "am_type": "L-PBF", "load_ratio": "-1", "test_type": "uniaxial", "temperature": "25", "surface_treatment": "", "heat_treatment": ""}, "metadata": {"dataset id": 1412, "metadata: title": "Comparison of Microstructure and Mechanical Properties of Scalmalloy (R) Produced by Selective Laser Melting and Laser Metal Deposition", "metadata: authors": "Awd, Mustafa; Bambach, Markus; Hirtler, Markus; Siddique, Shafaqat; Tenkamp, Jochen; Walther, Frank", "metadata: source of the publication": "MATERIALS", "metadata: year of publication": 2018, "metadata: institution": "Brandenburg Univ Technol Cottbus Senftenberg; Tech Univ Dortmund", "metadata: country and region": "Germany", "metadata: doi": "10.3390/ma11010017", "fatigue: types of fatigue data": "sn", "fatigue: method of extraction": "color and shape", "materials: name of the material": "AlSi10Mg", "am: types of am": "L-PBF", "am: am machine": "Concept Laser", "am: direciton of specimen (°)": 0, "am: types of feedstock": "powder", "processing: processing sequence and parameters": "SURF machine", "testing: types of fatigue tests": "uniaxial", "testing: fatigue temperature (°c)": 25, "testing: fatigue environment": "air", "testing: load ratio": -1, "testing: frequency (hz)": 20, "testing: fatigue machine": "Instron 8872", "testing: load control": "force", "testing: specimens description": "circular cross-section; with drawing", "testing: critical cross-section size of specimens (mm)": 5, "testing: stress concentration factor of specimens": 1, "rating score: rating score": 0.5714285714285714}}, {"id": "FatigueData-AM2022:1413", "name": "Scalmalloy", "material_family": "Scalmalloy", "points": [[140.1091352635296, 14939.106193270773, 0], [140.08531651688048, 16930.46272881659, 0], [120.02414905430548, 101341.68671137397, 0]], "conditions": {"material": "Scalmalloy", "am_type": "P-DED", "load_ratio": "-1", "test_type": "uniaxial", "temperature": "25", "surface_treatment": "", "heat_treatment": ""}, "metadata": {"dataset id": 1413, "metadata: title": "Comparison of Microstructure and Mechanical Properties of Scalmalloy (R) Produced by Selective Laser Melting and Laser Metal Deposition", "metadata: authors": "Awd, Mustafa; Bambach, Markus; Hirtler, Markus; Siddique, Shafaqat; Tenkamp, Jochen; Walther, Frank", "metadata: source of the publication": "MATERIALS", "metadata: year of publication": 2018, "metadata: institution": "Brandenburg Univ Technol Cottbus Senftenberg; Tech Univ Dortmund", "metadata: country and region": "Germany", "metadata: doi": "10.3390/ma11010017", "fatigue: types of fatigue data": "sn", "fatigue: method of extraction": "color and shape", "materials: name of the material": "Scalmalloy", "am: types of am": "P-DED", "am: am machine": "Trumpf TruCell 7040", "am: power (w)": 4000, "am: direciton of specimen (°)": 0, "am: am environment": "Ar", "am: powder feed rate (g/s)": 0.45, "am: types of feedstock": "powder", "am: size of feedstock (μm)": "15, 115", "processing: processing sequence and parameters": "SURF machine", "testing: types of fatigue tests": "uniaxial", "testing: fatigue temperature (°c)": 25, "testing: fatigue environment": "air", "testing: load ratio": -1, "testing: frequency (hz)": 20, "testing: fatigue machine": "Instron 8872", "testing: load control": "force", "testing: specimens description": "circular cross-section; with drawing", "testing: critical cross-section size of specimens (mm)": 5, "testing: stress concentration factor of specimens": 1, "rating score: rating score": 0.631578947368421}}, {"id": "FatigueData-AM2022:1414", "name": "Scalmalloy", "material_family": "Scalmalloy", "points": [[140.14597156398105, 67744.8936446611, 0], [139.9781990521327, 149398.77906541625, 0], [120.1826378453358, 179304.44359124702, 0], [120.10522589111926, 192859.21837966534, 0]], "conditions": {"material": "Scalmalloy", "am_type": "L-PBF", "load_ratio": "-1", "test_type": "uniaxial", "temperature": "25", "surface_treatment": "", "heat_treatment": ""}, "metadata": {"dataset id": 1414, "metadata: title": "Comparison of Microstructure and Mechanical Properties of Scalmalloy (R) Produced by Selective Laser Melting and Laser Metal Deposition", "metadata: authors": "Awd, Mustafa; Bambach, Markus; Hirtler, Markus; Siddique, Shafaqat; Tenkamp, Jochen; Walther, Frank", "metadata: source of the publication": "MATERIALS", "metadata: year of publication": 2018, "metadata: institution": "Brandenburg Univ Technol Cottbus Senftenberg; Tech Univ Dortmund", "metadata: country and region": "Germany", "metadata: doi": "10.3390/ma11010017", "fatigue: types of fatigue data": "sn", "fatigue: method of extraction": "color and shape", "materials: name of the material": "Scalmalloy", "am: types of am": "L-PBF", "am: am machine": "SLM 280", "am: power (w)": "500, 700", "am: scan speed (mm/s)": "1200, 1700", "am: direciton of specimen (°)": 0, "am: types of feedstock": "powder", "processing: processing sequence and parameters": "SURF machine", "testing: types of fatigue tests": "uniaxial", "testing: fatigue temperature (°c)": 25, "testing: fatigue environment": "air", "testing: load ratio": -1, "testing: frequency (hz)": 20, "testing: fatigue machine": "Instron 8872", "testing: load control": "force", "testing: specimens description": "circular cross-section; with drawing", "testing: critical cross-section size of specimens (mm)": 5, "testing: stress concentration factor of specimens": 1, "rating score: rating score": 0.6285714285714286}}, {"id": "FatigueData-AM2022:1415", "name": "Scalmalloy", "material_family": "Scalmalloy", "points": [[140.37914691943126, 110427.4193758053, 0], [120.28482995460328, 165780.3182502473, 0], [100.40933377607391, 274364.69428500667, 0], [100.56872037914692, 9636067.224176867, 1], [80.66350710900474, 9636067.224176887, 1]], "conditions": {"material": "Scalmalloy", "am_type": "L-PBF", "load_ratio": "-1", "test_type": "uniaxial", "temperature": "25", "surface_treatment": "", "heat_treatment": ""}, "metadata": {"dataset id": 1415, "metadata: title": "Comparison of Microstructure and Mechanical Properties of Scalmalloy (R) Produced by Selective Laser Melting and Laser Metal Deposition", "metadata: authors": "Awd, Mustafa; Bambach, Markus; Hirtler, Markus; Siddique, Shafaqat; Tenkamp, Jochen; Walther, Frank", "metadata: source of the publication": "MATERIALS", "metadata: year of publication": 2018, "metadata: institution": "Brandenburg Univ Technol Cottbus Senftenberg; Tech Univ Dortmund", "metadata: country and region": "Germany", "metadata: doi": "10.3390/ma11010017", "fatigue: types of fatigue data": "sn", "fatigue: method of extraction": "color and shape", "materials: name of the material": "Scalmalloy", "am: types of am": "L-PBF", "am: am machine": "SLM 280", "am: power (w)": "500, 700", "am: scan speed (mm/s)": "1200, 1700", "am: direciton of specimen (°)": 0, "am: types of feedstock": "powder", "processing: processing sequence and parameters": "SURF machine", "testing: types of fatigue tests": "uniaxial", "testing: fatigue temperature (°c)": 25, "testing: fatigue environment": "air", "testing: load ratio": -1, "testing: frequency (hz)": 68, "testing: fatigue machine": "Rumul Testronic", "testing: load control": "force", "testing: specimens description": "circular cross-section; with drawing", "testing: critical cross-section size of specimens (mm)": 6, "testing: stress concentration factor of specimens": 1, "rating score: rating score": 0.6285714285714286}}, {"id": "FatigueData-AM2022:1416", "name": "Ti-6Al-4V", "material_family": "Ti", "points": [[340.9710485302315, 59364.80149851415, 0], [292.55050846850753, 174071.18672484893, 0], [292.5867256571143, 230123.09384666118, 0], [263.4542918098697, 359152.2053527327, 0], [262.7243757654581, 392554.4890884119, 0], [244.69493632193073, 779611.5264628339, 0], [243.98678911229348, 837887.1305518927, 0], [224.08491339240115, 1095146.7344402412, 0], [224.16814753580425, 1384319.8966111871, 0], [214.16955956689827, 5014178.569348333, 1], [209.54618371518657, 5015398.394157153, 1], [194.4808711634705, 5016618.515718978, 1]], "conditions": {"material": "Ti-6Al-4V", "am_type": "P-DED", "load_ratio": "0.01", "test_type": "uniaxial", "temperature": "25", "surface_treatment": "", "heat_treatment": ""}, "metadata": {"dataset id": 1416, "metadata: title": "Fatigue Behavior of Porous Ti-6Al-4V Made by Laser-Engineered Net Shaping", "metadata: authors": "Berto, Filippo; Bordonaro, Giancarlo G.; Ferro, Paolo; Razavi, Seyed Mohammed Javad; Torgersen, Jan", "metadata: source of the publication": "MATERIALS", "metadata: year of publication": 2018, "metadata: institution": "Norwegian Univ Sci & Technol; Univ Appl Sci
