Repository: yunyunfanfan/S-PA-CBB

# S-PA-CBB

Official research code, processed curve records, evaluation outputs, and manuscript source for:

> **From Physics to Selective Generation: Conditional Brownian Bridges for Sparse S–N Curve Reconstruction and Fatigue Decision-Making**

S-PA-CBB reconstructs a complete probabilistic stress–life (S–N) curve from only two to four observed fatigue tests. The method first fits an interpretable Basquin state, diagnoses whether that state is sufficient, and applies a ControlNet-style conditional Brownian-bridge residual only to curves that benefit from correction.

File: am2022_curves.json (part 87 of 98)
Southern Switzerland; Univ Padua", "metadata: country and region": "Italy; Norway; Switzerland", "metadata: doi": "10.3390/ma11020284", "fatigue: types of fatigue data": "sn", "fatigue: method of extraction": "color and shape", "materials: name of the material": "Ti-6Al-4V", "am: types of am": "P-DED", "am: am machine": "Optomec LENS 850-R", "am: power (w)": 325, "am: scan speed (mm/s)": 10.583, "am: hatch space (μm)": 381, "am: layer thickness (μm)": 508, "am: direciton of specimen (°)": 90, "am: powder feed rate (g/s)": 0.032, "am: types of feedstock": "powder", "processing: processing sequence and parameters": "HT 600 C, 1 hour; SURF machine", "testing: types of fatigue tests": "uniaxial", "testing: fatigue temperature (°c)": 25, "testing: fatigue environment": "air", "testing: load ratio": 0.01, "testing: frequency (hz)": 10, "testing: fatigue machine": "Instron 5969", "testing: load control": "force", "testing: specimens description": "rectangular cross-section; with drawing; ASTM E606", "testing: critical cross-section size of specimens (mm)": "7, 3", "testing: stress concentration factor of specimens": 1, "static mechanical properties: yield strength (mpa)": 914, "static mechanical properties: ultimate tensile strength (mpa)": 1068, "static mechanical properties: elongation (%)": 6.52, "rating score: rating score": 0.7631578947368421}}, {"id": "FatigueData-AM2022:1417", "name": "Ti-6Al-4V", "material_family": "Ti", "points": [[293.10742350285835, 1393.4655823070852, 0], [184.73885335079171, 8390.408870130565, 0], [185.27454861366448, 11880.712231208548, 0], [174.6233785388181, 12700.110721516507, 0], [145.8289146587332, 19053.98784622796, 0], [126.65855994206507, 31983.44558847962, 0], [111.95410543141067, 64863.82668248269, 0], [87.82173640093377, 213384.395251334, 0], [87.86388123795396, 245486.4867751223, 0], [87.62384734162158, 5040342.607209832, 1]], "conditions": {"material": "Ti-6Al-4V", "am_type": "P-DED", "load_ratio": "0.01", "test_type": "uniaxial", "temperature": "25", "surface_treatment": "", "heat_treatment": ""}, "metadata": {"dataset id": 1417, "metadata: title": "Fatigue Behavior of Porous Ti-6Al-4V Made by Laser-Engineered Net Shaping", "metadata: authors": "Berto, Filippo; Bordonaro, Giancarlo G.; Ferro, Paolo; Razavi, Seyed Mohammed Javad; Torgersen, Jan", "metadata: source of the publication": "MATERIALS", "metadata: year of publication": 2018, "metadata: institution": "Norwegian Univ Sci & Technol; Univ Appl Sci Southern Switzerland; Univ Padua", "metadata: country and region": "Italy; Norway; Switzerland", "metadata: doi": "10.3390/ma11020284", "fatigue: types of fatigue data": "sn", "fatigue: method of extraction": "color and shape", "materials: name of the material": "Ti-6Al-4V", "am: types of am": "P-DED", "am: am machine": "Optomec LENS 850-R", "am: power (w)": 250, "am: scan speed (mm/s)": 16.933, "am: hatch space (μm)": 762, "am: layer thickness (μm)": 508, "am: direciton of specimen (°)": 90, "am: powder feed rate (g/s)": 0.098, "am: types of feedstock": "powder", "processing: processing sequence and parameters": "HT 600 C, 1 hour; SURF machine", "testing: types of fatigue tests": "uniaxial", "testing: fatigue temperature (°c)": 25, "testing: fatigue environment": "air", "testing: load ratio": 0.01, "testing: frequency (hz)": 10, "testing: fatigue machine": "Instron 5969", "testing: load control": "force", "testing: specimens description": "rectangular cross-section; with drawing; ASTM E606", "testing: critical cross-section size of specimens (mm)": "7, 3", "testing: stress concentration factor of specimens": 1, "static mechanical properties: yield strength (mpa)": 960, "static mechanical properties: ultimate tensile strength (mpa)": 987, "static mechanical properties: elongation (%)": 1.95, "rating score: rating score": 0.7631578947368421}}, {"id": "FatigueData-AM2022:1418", "name": "Ti-6Al-4V", "material_family": "Ti", "points": [[599.6742966169821, 6056.384468353983, 0], [499.5247426175051, 13037.666644022804, 0], [399.48697058624145, 20456.528745479947, 0], [349.41219358650284, 33409.542429577305, 0], [300.0791779256376, 77555.10711550806, 0], [250.22796486232605, 105254.20962378394, 0], [229.59043108541337, 176698.36619670282, 0], [199.63499046014098, 242182.4223732882, 0], [140.12561783343088, 491352.68664970534, 0], [179.40387211746145, 504278.7873591108, 0], [149.33664952397564, 713830.0995505769, 0], [130.29442039302296, 1642472.0995962939, 0], [119.3404964600826, 10001977.482031405, 1], [99.89185189489689, 10001977.482031405, 1], [125.57957598473638, 10012214.72532506, 1]], "conditions": {"material": "Ti-6Al-4V", "am_type": "E-PBF", "load_ratio": "-1", "test_type": "uniaxial", "temperature": "25", "surface_treatment": "", "heat_treatment": ""}, "metadata": {"dataset id": 1418, "metadata: title": "Influence of Inherent Surface and Internal Defects on Mechanical Properties of Additively Manufactured Ti6Al4V Alloy: Comparison between Selective Laser Melting and Electron Beam Melting", "metadata: authors": "Daniel, Matej; Doubrava, Karel; Fousova, Michaela; Lin, Chiu-Feng; Vojtech, Dalibor", "metadata: source of the publication": "MATERIALS", "metadata: year of publication": 2018, "metadata: institution": "Czech Tech Univ; Met Ind Res & Dev Ctr; Univ Chem & Technol Prague", "metadata: country and region": "Czech Republic; Taiwan", "metadata: funding agency": "Grant Agency of the Czech Republic", "metadata: doi": "10.3390/ma11040537", "fatigue: types of fatigue data": "sn", "fatigue: method of extraction": "color and shape", "materials: name of the material": "Ti-6Al-4V", "am: types of am": "E-PBF", "am: am machine": "Arcam Q10", "am: scan speed (mm/s)": 4530, "am: hatch space (μm)": 200, "am: layer thickness (μm)": 50, "am: preheat temperature (°c)": 740, "am: direciton of specimen (°)": 90, "am: types of feedstock": "powder", "am: size of feedstock (μm)": 75, "processing: processing sequence and parameters": "NHT; SURF as-built", "testing: types of fatigue tests": "uniaxial", "testing: fatigue temperature (°c)": 25, "testing: fatigue environment": "air", "testing: load ratio": -1, "testing: frequency (hz)": 100, "testing: fatigue machine": "Zwick/Roell Amsler Vibrophore", "testing: load control": "force", "testing: specimens description": "circular cross-section; with drawing; ISO 12110-1", "testing: critical cross-section size of specimens (mm)": 7.98, "testing: stress concentration factor of specimens": 1, "static mechanical properties: yield strength (mpa)": 1074, "static mechanical properties: ultimate tensile strength (mpa)": 1132, "static mechanical properties: elongation (%)": 7.2, "rating score: rating score": 0.7837837837837838}}, {"id": "FatigueData-AM2022:1419", "name": "Ti-6Al-4V", "material_family": "Ti", "points": [[599.7860785851956, 2972.5963914931085, 0], [499.7425958329283, 18644.18475390132, 0], [399.375188618028, 35192.2168119051, 0], [349.6357575229298, 82810.00833520849, 0], [319.6803168976573, 90089.25533912616, 0], [300.1909598938511, 217680.43200710713, 0], [279.441644148725, 258591.9762254151, 0], [250.33974683053938, 390597.230062525, 0], [250.45152879875272, 725811.8155195452, 0], [229.59043108541337, 764539.8565468895, 0], [229.47864911719978, 9991750.706067242, 1], [200.26246719160105, 10038506.412985023, 1], [250.11618289411246, 10070105.887153722, 1]], "conditions": {"material": "Ti-6Al-4V", "am_type": "L-PBF", "load_ratio": "-1", "test_type": "uniaxial", "temperature": "25", "surface_treatment": "", "heat_treatment": ""}, "metadata": {"dataset id": 1419, "metadata: title": "Influence of Inherent Surface and Internal Defects on Mechanical Properties of Additively Manufactured Ti6Al4V Alloy: Comparison between Selective Laser Melting and Electron Beam Melting", "metadata: authors": "Daniel, Matej; Doubrava, Karel; Fousova, Michaela; Lin, Chiu-Feng; Vojtech, Dalibor", "metadata: source of the publication": "MATERIALS", "metadata: year of publication": 2018, "metadata: institution": "Czech Tech Univ; Met Ind Res & Dev Ctr; Univ Chem & Technol Prague", "metadata: country and region": "Czech Republic; Taiwan", "metadata: funding agency": "Grant Agency of the Czech Republic", "metadata: doi": "10.3390/ma11040537", "fatigue: types of fatigue data": "sn", "fatigue: method of extraction": "color and shape", "materials: name of the material": "Ti-6Al-4V", "am: types of am": "L-PBF", "am: am machine": "Concept Laser M2", "am: power (w)": 200, "am: scan speed (mm/s)": 1250, "am: hatch space (μm)": 80, "am: layer thickness (μm)": 50, "am: preheat temperature (°c)": 200, "am: direciton of specimen (°)": 90, "am: types of feedstock": "powder", "am: size of feedstock (μm)": 30, "processing: processing sequence and parameters": "HT 820 C, 1.5 hour; SURF as-built", "testing: types of fatigue tests": "uniaxial", "testing: fatigue temperature (°c)": 25, "testing: fatigue environment": "air", "testing: load ratio": -1, "testing: frequency (hz)": 100, "testing: fatigue machine": "Zwick/Roell Amsler Vibrophore", "testing: load control": "force", "testing: specimens description": "circular cross-section; with drawing; ISO 12110-1", "testing: critical cross-section size of specimens (mm)": 7.98, "testing: stress concentration factor of specimens": 1, "static mechanical properties: yield strength (mpa)": 1010, "static mechanical properties: ultimate tensile strength (mpa)": 1045, "static mechanical properties: elongation (%)": 8, "rating score: rating score": 0.8571428571428571}}, {"id": "FatigueData-AM2022:1420", "name": "Ti-6.5Al-2Zr-Mo-V", "material_family": "Ti", "points": [[375.99738120299145, 30223.91029235815, 0], [376.0272534897859, 30591.945710028805, 0], [376.0647175496815, 31970.76572604254, 0], [376.11143453632474, 49177.56248397751, 0], [357.44056301983363, 49523.87522359343, 0], [357.4512931728122, 51777.79672044677, 0], [376.0165613469198, 53218.103658995526, 0], [375.99738120299145, 54805.06822012911, 0], [376.0272534897859, 56913.04619550165, 0], [376.0272534897859, 58543.25659856996, 0], [376.07394666666664, 64272.63230805875, 0], [357.4193671341244, 85068.23860743464, 0], [357.4512931728122, 87458.21165007676, 0], [375.952716278885, 90047.60950145054, 0], [375.952716278885, 94884.5080184624, 0], [338.399367003367, 107797.50165872402, 0], [357.3044444444444, 109977.62781072115, 0], [376.0657801381032, 115701.76181808412, 0], [375.9510671553598, 146452.10626511756, 0], [338.38728428151296, 161476.63095993418, 0], [376.08522666666664, 165040.7940063015, 0], [357.3462029276594, 175782.2465659603, 0], [376.0623169787002, 210128.5985610303, 0], [357.4480619939715, 212646.84463400685, 0], [338.4993292544563, 233897.36668497798, 0], [375.98685457364337, 243058.2648761002, 0], [357.3462029276594, 245585.04523348628, 0], [375.9531450013284, 255131.40294635334, 0], [338.44330676798467, 255591.82823822708, 0], [357.4350214658253, 273428.7237130046, 0], [357.4981452660026, 304251.369136979, 0], [338.4993292544563, 307583.46755221713, 0], [357.38666158148993, 375631.215377811, 0], [338.4453151283747, 376162.3678460214, 0], [357.3959015355428, 381783.56556109525, 0], [376.04292333571647, 393697.4740000561, 0], [338.4453151283747, 409989.49051763886, 0], [357.4340982718708, 459869.7821313376, 0], [357.46191452991457, 477904.2735948582, 0], [338.38307564219815, 528959.7005902566, 0], [375.94235968379996, 541718.5067698028, 0], [338.4411064890598, 629880.2521957161, 0], [357.20739563080326, 642727.2909300638, 0], [338.38197550273566, 712751.8376717373, 0], [338.3839838631257, 778786.0716457973, 0], [338.44000634959735, 797757.4573835377, 0], [338.32796137665406, 883447.9755652114, 0], [338.399367003367, 1561270.88472961, 0]], "conditions": {"material": "Ti-6.5Al-2Zr-Mo-V", "am_type": "P-DED", "load_ratio": "0.06", "test_type": "uniaxial", "temperature": "25", "surface_treatment": "", "heat_treatment": ""}, "metadata": {"dataset id": 1420, "metadata: title": "P-S-N Curve Description of Laser Metal Deposition Ti-6.5Al-2Zr-1Mo-1V Titanium Alloy after Duplex Annealing", "metadata: authors": "He, Xiaofan; Li, Yuhai; Wang, Tianshuai; Wang, Xiaobo", "metadata: source of the publication": "MATERIALS", "metadata: year of publication": 2019, "metadata: institution": "Beihang Univ", "metadata: country and region": "Peoples R China", "metadata: funding agency": "Aeronautical Science Foundation of China ; National Key Research and Development Program, China; National Natural Science Foundation of China (NSFC)", "metadata: doi": "10.3390/ma12030418", "fatigue: types of fatigue data": "sn", "fatigue: method of extraction": "color and shape", "materials: name of the material": "Ti-6.5Al-2Zr-Mo-V", "am: types of am": "P-DED", "am: power (w)": 1700, "am: scan speed (mm/s)": 12, "am: hatch space (μm)": 2000, "am: layer thickness (μm)": 600, "am: direciton of specimen (°)": 90, "am: types of feedstock": "powder", "processing: processing sequence and parameters": "HT 850 C, 1 hour; HT 650 C, 2 hour; SURF machine", "testing: types of fatigue tests": "uniaxial", "testing: fatigue temperature (°c)": 25, "testing: fatigue environment": "air", "testing: load ratio": 0.06, "testing: frequency (hz)": 10, "testing: fatigue machine": "Instron 8801", "testing: load control": "force", "testing: specimens description": "circular cross-section; with drawing", "testing: critical cross-section size of specimens (mm)": 5, "testing: stress concentration factor of specimens": 1, "rating score: rating score": 0.631578947368421}}, {"id": "FatigueData-AM2022:1421", "name": "Ti-6Al-4V", "material_family": "Ti", "points": [[778.4498799012146, 1291778.7915665787, 0], [778.6070360347529, 1717928.79816761, 0], [675.1407596429417, 3071879.24097024, 0], [726.5746856359634, 3338683.1878070375, 0], [569.9909794426245, 4368271.242506186, 0], [623.5890145553326, 7698396.7281703, 0], [569.6291390807371, 9975658.17684422, 1], [623.5976117619516, 10135353.738993032, 1]], "conditions": {"material": "Ti-6Al-4V", "am_type": "E-PBF", "load_ratio": "0.1", "test_type": "uniaxial", "temperature": "25", "surface_treatment": "", "heat_treatment": ""}, "metadata": {"dataset id": 1421, "metadata: title": "Mapping the Tray of Electron Beam Melting of Ti-6Al-4V: Properties and Microstructure", "metadata: authors": "Chonin, Michael; Ganor, M.; Ganor, Yaron Itay; Garkun, Andrey; Hadjadj, A.; Halevy, I.; Noiman, D.; Tevet, O.; Tiferet, Eitan; Yeheskel, Ori; Zolotaryov, D.", "metadata: source of the publication": "MATERIALS", "metadata: year of publication": 2019, "metadata: institution": "Ben Gurion Univ Negev; Nuclear Research Centre Negev; Rotem Ind; Technion", "metadata: country and region": "Israel", "metadata: funding agency": "Ministry of Science, Technology and Space (MOST), Israel", "metadata: doi": "10.3390/ma12091470", "fatigue: types of fatigue data": "sn", "fatigue: method of extraction": "color and shape", "materials: name of the material": "Ti-6Al-4V", "am: types of am": "E-PBF", "am: am machine": "Arcam A2X", "am: preheat temperature (°c)": 1250, "am: direciton of specimen (°)": 90, "am: types of feedstock": "powder", "am: size of feedstock (μm)": 84, "processing: processing sequence and parameters": "HIP 920 C, 2 hour, 1200 bar", "testing: types of fatigue tests": "uniaxial", "testing: fatigue temperature (°c)": 25, "testing: fatigue environment": "air", "testing: load ratio": 0.1, "testing: frequency (hz)": 30, "testing: fatigue machine": "Instron 8801", "testing: fatigue standard": "ASTM E466", "testing: load control": "force", "testing: specimens description": "circular cross-section", "testing: stress concentration factor of specimens": 1, "static mechanical properties: young's modulus (gpa)": 119.5, "static mechanical properties: yield strength (mpa)": 971, "static mechanical properties: ultimate tensile strength (mpa)": 1086, "static mechanical properties: elongation (%)": 18.9, "rating score: rating score": 0.7027027027027027}}, {"id": "FatigueData-AM2022:1422", "name": "Ti-6Al-4V", "material_family": "Ti", "points": [[883.397210185177, 38178.74461349775, 0], [882.7487197068718, 91075.32174724947, 0], [829.1619266023171, 972734.8697547193, 0], [829.1619266023171, 1241257.4233965012, 0], [622.6386723716652, 2276511.7019138453, 0], [622.2386890987555, 2908090.6570714694, 1], [621.9480384828063, 3034358.055152431, 0], [622.0933637907808, 7523658.594362122, 0], [623.0515558811763, 8289987.354205538, 0], [622.0933637907808, 8913131.155317694, 0], [568.8162722983163, 12871260.711118745, 0]], "conditions": {"material": "Ti-6Al-4V", "am_type": "E-PBF", "load_ratio": "0.1", "test_type": "uniaxial", "temperature": "25", "surface_treatment": "", "heat_treatment": ""}, "metadata": {"dataset id": 1422, "metadata: title": "Mapping the Tray of Electron Beam Melting of Ti-6Al-4V: Properties and Microstructure", "metadata: authors": "Chonin, Michael; Ganor, M.; Ganor, Yaron Itay; Garkun, Andrey; Hadjadj, A.; Halevy, I.; Noiman, D.; Tevet, O.; Tiferet, Eitan; Yeheskel, Ori; Zolotaryov, D.", "metadata: source of the publication": "MATERIALS", "metadata: year of publication": 2019, "metadata: institution": "Ben Gurion Univ Negev; Nuclear Research Centre Negev; Rotem Ind; Technion", "metadata: country and region": "Israel", "metadata: funding agency": "Ministry of Science, Technology and Space (MOST), Israel", "metadata: doi": "10.3390/ma12091470", "fatigue: types of fatigue data": "sn", "fatigue: method of extraction": "color and shape", "materials: name of the material": "Ti-6Al-4V", "am: types of am": "E-PBF", "am: am machine": "Arcam A2X", "am: preheat temperature (°c)": 1250, "am: direciton of specimen (°)": 90, "am: types of feedstock": "powder", "am: size of feedstock (μm)": 84, "processing: processing sequence and parameters": "HIP 920 C, 2 hour, 1200 bar", "testing: types of fatigue tests": "uniaxial", "testing: fatigue temperature (°c)": 25, "testing: fatigue environment": "air", "testing: load ratio": 0.1, "testing: frequency (hz)": 30, "testing: fatigue machine": "Instron 8801", "testing: fatigue standard": "ASTM E466", "testing: load control": "force", "testing: specimens description": "circular cross-section", "testing: stress concentration factor of specimens": 1, "static mechanical properties: young's modulus (gpa)": 119.5, "static mechanical properties: yield strength (mpa)": 971, "static mechanical properties: ultimate tensile strength (mpa)": 1086, "static mechanical properties: elongation (%)": 18.9, "rating score: rating score": 0.7027027027027027}}, {"id": "FatigueData-AM2022:1423", "name": "Ti-6Al-4V", "material_family": "Ti", "points": [[619.364112827569, 2725993.0806861934, 0], [619.0879741727199, 3624796.4657965605, 0], [670.5794948312679, 4420238.649436912, 0]], "conditions": {"material": "Ti-6Al-4V", "am_type": "E-PBF", "load_ratio": "0.1", "test_type": "uniaxial", "temperature": "25", "surface_treatment": "", "heat_treatment": ""}, "metadata": {"dataset id": 1423, "metadata: title": "Mapping the Tray of Electron Beam Melting of Ti-6Al-4V: Properties and Microstructure", "metadata: authors": "Chonin, Michael; Ganor, M.; Ganor, Yaron Itay; Garkun, Andrey; Hadjadj, A.; Halevy, I.; Noiman, D.; Tevet, O.; Tiferet, Eitan; Yeheskel, Ori; Zolotaryov, D.", "metadata: source of the publication": "MATERIALS", "metadata: year of publication": 2019, "metadata: institution": "Ben Gurion Univ Negev; Nuclear Research Centre Negev; Rotem Ind; Technion", "metadata: country and region": "Israel", "metadata: funding agency": "Ministry of Science, Technology and Space (MOST), Israel", "metadata: doi": "10.3390/ma12091470", "fatigue: types of fatigue data": "sn", "fatigue: method of extraction": "color and shape", "materials: name of the material": "Ti-6Al-4V", "am: types of am": "E-PBF", "am: am machine": "Arcam A2X", "am: preheat temperature (°c)": 1250, "am: direciton of specimen (°)": 90, "am: types of feedstock": "powder", "am: size of feedstock (μm)": 84, "processing: processing sequence and parameters": "HIP 920 C, 2 hour, 1200 bar", "testing: types of fatigue tests": "uniaxial", "testing: fatigue temperature (°c)": 25, "testing: fatigue environment": "air", "testing: load ratio": 0.1, "testing: frequency (hz)": 30, "testing: fatigue machine": "Instron 8801", "testing: fatigue standard": "ASTM E466", "testing: load control": "force", "testing: specimens description": "circular cross-section", "testing: stress concentration factor of specimens": 1, "static mechanical properties: young's modulus (gpa)": 119.5, "static mechanical properties: yield strength (mpa)": 971, "static mechanical properties: ultimate tensile strength (mpa)": 1086, "static mechanical properties: elongation (%)": 18.9, "rating score: rating score": 0.7027027027027027}}, {"id": "FatigueData-AM2022:1424", "name": "Ti-6Al-4V", "material_family": "Ti", "points": [[414.7210203892615, 116947.15100214441, 0], [517.6008902946173, 164526.6149303781, 0], [311.34519426550196, 667999.4939103161, 0], [312.15806104792296, 1937036.1353059832, 0], [414.35725950479866, 3189221.0714171957, 1]], "conditions": {"material": "Ti-6Al-4V", "am_type": "E-PBF", "load_ratio": "0.1", "test_type": "uniaxial", "temperature": "25", "surface_treatment": "", "heat_treatment": ""}, "metadata": {"dataset id": 1424, "metadata: title": "Mapping the Tray of Electron Beam Melting of Ti-6Al-4V: Properties and Microstructure", "metadata: authors": "Chonin, Michael; Ganor, M.; Ganor, Yaron Itay; Garkun, Andrey; Hadjadj, A.; Halevy, I.; Noiman, D.; Tevet, O.; Tiferet, Eitan; Yeheskel, Ori; Zolotaryov, D.", "metadata: source of the publication": "MATERIALS", "metadata: year of publication": 2019, "metadata: institution": "Ben Gurion Univ Negev; Nuclear Research Centre Negev; Rotem Ind; Technion", "metadata: country and region": "Israel", "metadata: funding agency": "Ministry of Science, Technology and Space (MOST), Israel", "metadata: doi": "10.3390/ma12091470", "fatigue: types of fatigue data": "sn", "fatigue: method of extraction": "color and shape", "materials: name of the material": "Ti-6Al-4V", "am: types of am": "E-PBF", "am: am machine": "Arcam A2X", "am: preheat temperature (°c)": 1250, "am: direciton of specimen (°)": 90, "am: types of feedstock": "powder", "am: size of feedstock (μm)": 84, "processing: processing sequence and parameters": "NHT", "testing: types of fatigue tests": "uniaxial", "testing: fatigue temperature (°c)": 25, "testing: fatigue environment": "air", "testing: load ratio": 0.1, "testing: frequency (hz)": 30, "testing: fatigue machine": "Instron 8801", "testing: fatigue standard": "ASTM E466", "testing: load control": "force", "testing: specimens description": "circular cross-section", "testing: stress concentration factor of specimens": 1, "static mechanical properties: young's modulus (gpa)": 118.8, "static mechanical properties: yield strength (mpa)": 1036, "static mechanical properties: ultimate tensile strength (mpa)": 1122, "static mechanical properties: elongation (%)": 11.5, "rating score: rating score": 0.7027027027027027}}, {"id": "FatigueData-AM2022:1425", "name": "Ti-6Al-4V", "material_family": "Ti", "points": [[622.0933637907808, 16432.48038339478, 0], [622.0933637907808, 29157.51488666465, 0], [622.2386890987555, 37396.11831173554, 0], [414.0666088888494, 95683.16020392485, 0], [517.4555649866427, 185853.11717698927, 0]], "conditions": {"material": "Ti-6Al-4V", "am_type": "E-PBF", "load_ratio": "0.1", "test_type": "uniaxial", "temperature": "25", "surface_treatment": "", "heat_treatment": ""}, "metadata": {"dataset id": 1425, "metadata: title": "Mapping the Tray of Electron Beam Melting of Ti-6Al-4V: Properties and Microstructure", "metadata: authors": "Chonin, Michael; Ganor, M.; Ganor, Yaron Itay; Garkun, Andrey; Hadjadj, A.; Halevy, I.; Noiman, D.; Tevet, O.; Tiferet, Eitan; Yeheskel, Ori; Zolotaryov, D.", "metadata: source of the publication": "MATERIALS", "metadata: year of publication": 2019, "metadata: institution": "Ben Gurion Univ Negev; Nuclear Research Centre Negev; Rotem Ind; Technion", "metadata: country and region": "Israel", "metadata: funding agency": "Ministry of Science, Technology and Space (MOST), Israel", "metadata: doi": "10.3390/ma12091470", "fatigue: types of fatigue data": "sn", "fatigue: method of extraction": "color and shape", "materials: name of the material": "Ti-6Al-4V", "am: types of am": "E-PBF", "am: am machine": "Arcam A2X", "am: preheat temperature (°c)": 1250, "am: direciton of specimen (°)": 90, "am: types of feedstock": "powder", "am: size of feedstock (μm)": 84, "processing: processing sequence and parameters": "NHT", "testing: types of fatigue tests": "uniaxial", "testing: fatigue temperature (°c)": 25, "testing: fatigue environment": "air", "testing: load ratio": 0.1, "testing: frequency (hz)": 30, "testing: fatigue machine": "Instron 8801", "testing: fatigue standard": "ASTM E466", "testing: load control": "force", "testing: specimens description": "circular cross-section", "testing: stress concentration factor of specimens": 1, "static mechanical properties: young's modulus (gpa)": 118.8, "static mechanical properties: yield strength (mpa)": 1036, "static mechanical properties: ultimate tensile strength (mpa)": 1122, "static mechanical properties: elongation (%)": 11.5, "rating score: rating score": 0.7027027027027027}}, {"id": "FatigueData-AM2022:1426", "name": "WE43", "material_family": "WE43", "points": [[203.4789225354136, 9.964549783321429, 0], [180.19389112667125, 23114.29257445987, 0], [157.57282908473846, 1506582.577375208, 0], [169.1281656101339, 1994531.52687848, 0]], "conditions": {"material": "WE43", "am_type": "L-PBF", "load_ratio": "-10", "test_type": "uniaxial; compression", "temperature": "25", "surface_treatment": "", "heat_treatment": ""}, "metadata": {"dataset id": 1426, "metadata: title": "Corrosion and Corrosion Fatigue Properties of Additively Manufactured Magnesium Alloy WE43 in Comparison to Titanium Alloy Ti-6Al-4V in Physiological Environment", "metadata: authors": "Emminghaus, Nicole; Hermsdorf, Joerg; Hoff, Christian; Kotzem, Daniel; Overmeyer, Ludger; Tenkamp, Jochen; Walther, Frank; Wegner, Nils; Wessarges, Yvonne", "metadata: source of the publication": "MATERIALS", "metadata: year of publication": 2019, "metadata: institution": "LZN Laser Zentrum Nord GmbH; Tech Univ Dortmund", "metadata: country and region": "Germany", "metadata: funding agency": "German Research Foundation (DFG)", "metadata: doi": "10.3390/ma12182892", "fatigue: types of fatigue data": "sn", "fatigue: method of extraction": "color and shape", "materials: name of the material": "WE43", "am: types of am": "L-PBF", "am: am machine": "SLM 125HL", "am: power (w)": 100, "am: scan speed (mm/s)": 1000, "am: hatch space (μm)": 15, "am: layer thickness (μm)": 50, "am: am environment": "Ar", "am: types of feedstock": "powder", "am: size of feedstock (μm)": "20, 63", "processing: processing sequence and parameters": "SURF as-built", "testing: types of fatigue tests": "uniaxial; compression", "testing: fatigue temperature (°c)": 25, "testing: fatigue environment": "air", "testing: load ratio": -10, "testing: frequency (hz)": 10, "testing: fatigue machine": "Schenck PC63M", "testing: load control": "force", "testing: specimens description": "circular cross-section", "testing: critical cross-section size of specimens (mm)": 7, "testing: stress concentration factor of specimens": 1, "rating score: rating score": 0.7142857142857143}}, {"id": "FatigueData-AM2022:1427", "name": "WE43", "material_family": "WE43", "points": [[202.62106204193282, 35999.378141027686, 0], [180.10182875551556, 102287.622058048, 0], [157.76672021140968, 1986794.056451693, 0]], "conditions": {"material": "WE43", "am_type": "L-PBF", "load_ratio": "-10", "test_type": "uniaxial; compression", "temperature": "25", "surface_treatment": "", "heat_treatment": ""}, "metadata": {"dataset id": 1427, "metadata: title": "Corrosion and Corrosion Fatigue Properties of Additively Manufactured Magnesium Alloy WE43 in Comparison to Titanium Alloy Ti-6Al-4V in Physiological Environment", "metadata: authors": "Emminghaus, Nicole; Hermsdorf, Joerg; Hoff, Christian; Kotzem, Daniel; Overmeyer, Ludger; Tenkamp, Jochen; Walther, Frank; Wegner, Nils; Wessarges, Yvonne", "metadata: source of the publication": "MATERIALS", "metadata: year of publication": 2019, "metadata: institution": "LZN Laser Zentrum Nord GmbH; Tech Univ Dortmund", "metadata: country and region": "Germany", "metadata: funding agency": "German Research Foundation (DFG)", "metadata: doi": "10.3390/ma12182892", "fatigue: types of fatigue data": "sn", "fatigue: method of extraction": "color and shape", "materials: name of the material": "WE43", "am: types of am": "L-PBF", "am: am machine": "SLM 125HL", "am: power (w)": 100, "am: scan speed (mm/s)": 300, "am: hatch space (μm)": 100, "am: layer thickness (μm)": 30, "am: am environment": "Ar", "am: types of feedstock": "powder", "am: size of feedstock (μm)": "20, 63", "processing: processing sequence and parameters": "SURF as-built", "testing: types of fatigue tests": "uniaxial; compression", "testing: fatigue temperature (°c)": 25, "testing: fatigue environment": "air", "testing: load ratio": -10, "testing: frequency (hz)": 10, "testing: fatigue machine": "Schenck PC63M", "testing: load control": "force", "testing: specimens description": "circular cross-section", "testing: critical cross-section size of specimens (mm)": 7, "testing: stress concentration factor of specimens": 1, "rating score: rating score": 0.7142857142857143}}, {"id": "FatigueData-AM2022:1428", "name": "WE43", "material_family": "WE43", "points": [[134.85970467164995, 33456.263002875785, 0], [67.58795831022505, 91286.94541382525, 0], [44.77300514162108, 115107.76437089707, 0], [10.892326456479589, 532515.1729551689, 0]], "conditions": {"material": "WE43", "am_type": "L-PBF", "load_ratio": "-10", "test_type": "uniaxial; compression", "temperature": "37", "surface_treatment": "", "heat_treatment": ""}, "metadata": {"dataset id": 1428, "metadata: title": "Corrosion and Corrosion Fatigue Properties of Additively Manufactured Magnesium Alloy WE43 in Comparison to Titanium Alloy Ti-6Al-4V in Physiological Environment", "metadata: authors": "Emminghaus, Nicole; Hermsdorf, Joerg; Hoff, Christian; Kotzem, Daniel; Overmeyer, Ludger; Tenkamp, Jochen; Walther, Frank; Wegner, Nils; Wessarges, Yvonne", "metadata: source of the publication": "MATERIALS", "metadata: year of publication": 2019, "metadata: institution": "LZN Laser Zentrum Nord GmbH; Tech Univ Dortmund", "metadata: country and region": "Germany", "metadata: funding agency": "German Research Foundation (DFG)", "metadata: doi": "10.3390/ma12182892", "fatigue: types of fatigue data": "sn", "fatigue: method of extraction": "color and shape", "materials: name of the material": "WE43", "am: types of am": "L-PBF", "am: am machine": "SLM 125HL", "am: power (w)": 100, "am: scan speed (mm/s)": 1000, "am: hatch space (μm)": 15, "am: layer thickness (μm)": 50, "am: am environment": "Ar", "am: types of feedstock": "powder", "am: size of feedstock (μm)": "20, 63", "processing: processing sequence and parameters": "SURF as-built", "testing: types of fatigue tests": "uniaxial; compression", "testing: fatigue temperature (°c)": 37, "testing: fatigue environment": "simulated body fluid", "testing: load ratio": -10, "testing: frequency (hz)": 10, "testing: fatigue machine": "Schenck PC63M", "testing: load control": "force", "testing: specimens description": "circular cross-section", "testing: critical cross-section size of specimens (mm)": 7, "testing: stress concentration factor of specimens": 1, "rating score: rating score": 0.7142857142857143}}, {"id": "FatigueData-AM2022:1429", "name": "WE43", "material_family": "WE43", "points": [[180.2859534978269, 541.0098459190556, 0], [157.85878258256537, 20797.99080167435, 0], [135.0535957983212, 49629.48874351533, 0], [68.26169406139448, 102685.97610391949, 0], [45.1607873949636, 258373.93860746548, 0], [11.566062207648947, 699237.5918755967, 0]], "conditions": {"material": "WE43", "am_type": "L-PBF", "load_ratio": "-10", "test_type": "uniaxial; compression", "temperature": "37", "surface_treatment": "", "heat_treatment": ""}, "metadata": {"dataset id": 1429, "metadata: title": "Corrosion and Corrosion Fatigue Properties of Additively Manufactured Magnesium Alloy WE43 in Comparison to Titanium Alloy Ti-6Al-4V in Physiological Environment", "metadata: authors": "Emminghaus, Nicole; Hermsdorf, Joerg; Hoff, Christian; Kotzem, Daniel; Overmeyer, Ludger; Tenkamp, Jochen; Walther, Frank; Wegner, Nils; Wessarges, Yvonne", "metadata: source of the publication": "MATERIALS", "metadata: year of publication": 2019, "metadata: institution": "LZN Laser Zentrum Nord GmbH; Tech Univ Dortmund", "metadata: country and region": "Germany", "metadata: funding agency": "German Research Foundation (DFG)", "metadata: doi": "10.3390/ma12182892", "fatigue: types of fatigue data": "sn", "fatigue: method of extraction": "color and shape", "materials: name of the material": "WE43", "am: types of am": "L-PBF", "am: am machine": "SLM 125HL", "am: power (w)": 100, "am: scan speed (mm/s)": 300, "am: hatch space (μm)": 100, "am: layer thickness (μm)": 30, "am: am environment": "Ar", "am: types of feedstock": "powder", "am: size of feedstock (μm)": "20, 63", "processing: processing sequence and parameters": "SURF as-built", "testing: types of fatigue tests": "uniaxial; compression", "testing: fatigue temperature (°c)": 37, "testing: fatigue environment": "simulated body fluid", "testing: load ratio": -10, "testing: frequency (hz)": 10, "testing: fatigue machine": "Schenck PC63M", "testing: load control": "force", "testing: specimens description": "circular cross-section", "testing: critical cross-section size of specimens (mm)": 7, "testing: stress concentration factor of specimens": 1, "rating score: rating score": 0.7142857142857143}}, {"id": "FatigueData-AM2022:1430", "name": "316L", "material_family": "316L", "points": [[275.99467360580746, 147236.1761246647, 0], [228.7226355237254, 256415.212307174, 0], [238.20127154711446, 1453117.0991748339, 0], [249.96419545071606, 4505738.773054056, 0], [202.91187848369648, 10004238.370529324, 1], [215.87045636673722, 10033985.552113311, 1]], "conditions": {"material": "316L", "am_type": "L-PBF", "load_ratio": "0.1", "test_type": "uniaxial", "temperature": "25", "surface_treatment": "", "heat_treatment": ""}, "metadata": {"dataset id": 1430, "metadata: title": "Influences of Horizontal and Vertical Build Orientations and Post-Fabrication Processes on the Fatigue Behavior of Stainless Steel 316L Produced by Selective Laser Melting", "metadata: authors": "Kowalewski, Zbigniew L.; Libura, Tomasz; Serjouei, Ahmad; Williams, Gavin; Wood, Paul", "metadata: source of the publication": "MATERIALS", "metadata: year of publication": 2019, "metadata: institution": "Nottingham Trent Univ; Polish Acad Sci; Univ Derby", "metadata: country and region": "Poland; UK", "metadata: doi": "10.3390/ma12244203", "fatigue: types of fatigue data": "sn", "fatigue: method of extraction": "color and shape", "materials: name of the material": "316L", "am: types of am": "L-PBF", "am: am machine": "Renishaw AM250", "am: scan speed (mm/s)": 1000, "am: layer thickness (μm)": 50, "am: direciton of specimen (°)": 0, "am: am environment": "Ar", "am: scan pattern": "stripe", "am: types of feedstock": "powder", "am: size of feedstock (μm)": "15, 45", "processing: processing sequence and parameters": "NHT; SURF machine", "testing: types of fatigue tests": "uniaxial", "testing: fatigue temperature (°c)": 25, "testing: fatigue environment": "air", "testing: load ratio": 0.1, "testing: frequency (hz)": 20, "testing: fatigue machine": "MTS 858", "testing: load control": "force", "testing: specimens description": "circular cross-section; with drawing; ASTM E466", "testing: critical cross-section size of specimens (mm)": 5, "testing: stress concentration factor of specimens": 1, "rating score: rating score": 0.7428571428571429}}, {"id": "FatigueData-AM2022:1431", "name": "316L", "material_family": "316L", "points": [[278.24148342902987, 47351.45740468244, 0], [263.5487129480815, 371050.52176202077, 0], [228.58693451816583, 394137.7980910848, 0], [223.68491562372438, 1109468.243822009, 0], [238.37598602558646, 5509989.5263279695, 0], [231.1783366192168, 8260859.904195504, 0], [202.85514868952407, 10608456.647730723, 1]], "conditions": {"material": "316L", "am_type": "L-PBF", "load_ratio": "0.1", "test_type": "uniaxial", "temperature": "25", "surface_treatment": "", "heat_treatment": ""}, "metadata": {"dataset id": 1431, "metadata: title": "Influences of Horizontal and Vertical Build Orientations and Post-Fabrication Processes on the Fatigue Behavior of Stainless Steel 316L Produced by Selective Laser Melting", "metadata: authors": "Kowalewski, Zbigniew L.; Libura, Tomasz; Serjouei, Ahmad; Williams, Gavin; Wood, Paul", "metadata: source of the publication": "MATERIALS", "metadata: year of publication": 2019, "metadata: institution": "Nottingham Trent Univ; Polish Acad Sci; Univ Derby", "metadata: country and region": "Poland; UK", "metadata: doi": "10.3390/ma12244203", "fatigue: types of fatigue data": "sn", "fatigue: method of extraction": "color and shape", "materials: name of the material": "316L", "am: types of am": "L-PBF", "am: am machine": "Renishaw AM250", "am: scan speed (mm/s)": 1000, "am: layer thickness (μm)": 50, "am: direciton of specimen (°)": 0, "am: am environment": "Ar", "am: scan pattern": "stripe", "am: types of feedstock": "powder", "am: size of feedstock (μm)": "15, 45", "processing: processing sequence and parameters": "HT 470 C, 6 hour; SURF machine", "testing: types of fatigue tests": "uniaxial", "testing: fatigue temperature (°c)": 25, "testing: fatigue environment": "air", "testing: load ratio": 0.1, "testing: frequency (hz)": 20, "testing: fatigue machine": "MTS 858", "testing: load control": "force", "testing: specimens description": "circular cross-section; with drawing; ASTM E466", "testing: critical cross-section size of specimens (mm)": 5, "testing: stress concentration factor of specimens": 1, "rating score: rating score": 0.7428571428571429}}, {"id": "FatigueData-AM2022:1432", "name": "316L", "material_family": "316L", "points": [[274.304079324913, 31247.518431502896, 0], [272.07776911688927, 31627.83241269385, 0], [247.63030999671582, 66851.2665328118, 0], [226.70332715736603, 184069.90581455646, 0], [203.0158928937362, 199750.3504206066, 0], [173.41287793345504, 394653.6815963365, 0], [146.57844394002578, 549233.0216237002, 0], [117.76958719460826, 963119.7119051327, 0], [104.56787487282936, 1935283.1631406872, 0], [90.07715037133522, 10004238.370529324, 1]], "conditions": {"material": "316L", "am_type": "L-PBF", "load_ratio": "0.1", "test_type": "uniaxial", "temperature": "25", "surface_treatment": "", "heat_treatment": ""}, "metadata": {"dataset id": 1432, "metadata: title": "Influences of Horizontal and Vertical Build Orientations and Post-Fabrication Processes on the Fatigue Behavior of Stainless Steel 316L Produced by Selective Laser Melting", "metadata: authors": "Kowalewski, Zbigniew L.; Libura, Tomasz; Serjouei, Ahmad; Williams, Gavin; Wood, Paul", "metadata: source of the publication": "MATERIALS", "metadata: year of publication": 2019, "metadata: institution": "Nottingham Trent Univ; Polish Acad Sci; Univ Derby", "metadata: country and region": "Poland; UK", "metadata: doi": "10.3390/ma12244203", "fatigue: types of fatigue data": "sn", "fatigue: method of extraction": "color and shape", "materials: name of the material": "316L", "am: types of am": "L-PBF", "am: am machine": "Renishaw AM250", "am: scan speed (mm/s)": 1000, "am: layer thickness (μm)": 50, "am: direciton of specimen (°)": 0, "am: am environment": "Ar", "am: scan pattern": "stripe", "am: types of feedstock": "powder", "am: size of feedstock (μm)": "15,
