Repository: yunyunfanfan/S-PA-CBB

# S-PA-CBB

Official research code, processed curve records, evaluation outputs, and manuscript source for:

> **From Physics to Selective Generation: Conditional Brownian Bridges for Sparse S–N Curve Reconstruction and Fatigue Decision-Making**

S-PA-CBB reconstructs a complete probabilistic stress–life (S–N) curve from only two to four observed fatigue tests. The method first fits an interpretable Basquin state, diagnoses whether that state is sufficient, and applies a ControlNet-style conditional Brownian-bridge residual only to curves that benefit from correction.

File: am2022_curves.json (part 88 of 98)
45", "processing: processing sequence and parameters": "NHT; SURF as-built", "testing: types of fatigue tests": "uniaxial", "testing: fatigue temperature (°c)": 25, "testing: fatigue environment": "air", "testing: load ratio": 0.1, "testing: frequency (hz)": 20, "testing: fatigue machine": "MTS 858", "testing: load control": "force", "testing: specimens description": "circular cross-section; with drawing; ASTM E466", "testing: critical cross-section size of specimens (mm)": 5, "testing: stress concentration factor of specimens": 1, "rating score: rating score": 0.7428571428571429}}, {"id": "FatigueData-AM2022:1433", "name": "316L", "material_family": "316L", "points": [[94.58850987741347, 21091.075257166704, 0], [228.87576914463654, 21554.655561572003, 0], [200.88279675386306, 35663.11656449358, 0], [218.69666641783883, 60095.781534765425, 0], [154.12077812667533, 65183.77985179437, 0], [94.69214667197221, 73171.26438637351, 0], [192.9370261162595, 84014.92125863081, 0], [134.2689214025249, 397406.8176177755, 0], [90.62342815930268, 428604.5080696411, 0], [105.96007756441914, 697925.4474621228, 0], [67.49171686194533, 727455.9229603757, 0], [94.6078731714789, 1172025.3459666653, 0], [90.63326999946226, 1695551.307036332, 0], [114.87742570374458, 4849902.653442566, 0], [80.9986495330313, 6694536.14183831, 0], [65.57727170934064, 9987073.959464164, 1]], "conditions": {"material": "316L", "am_type": "L-PBF", "load_ratio": "0.1", "test_type": "uniaxial", "temperature": "25", "surface_treatment": "", "heat_treatment": ""}, "metadata": {"dataset id": 1433, "metadata: title": "Influences of Horizontal and Vertical Build Orientations and Post-Fabrication Processes on the Fatigue Behavior of Stainless Steel 316L Produced by Selective Laser Melting", "metadata: authors": "Kowalewski, Zbigniew L.; Libura, Tomasz; Serjouei, Ahmad; Williams, Gavin; Wood, Paul", "metadata: source of the publication": "MATERIALS", "metadata: year of publication": 2019, "metadata: institution": "Nottingham Trent Univ; Polish Acad Sci; Univ Derby", "metadata: country and region": "Poland; UK", "metadata: doi": "10.3390/ma12244203", "fatigue: types of fatigue data": "sn", "fatigue: method of extraction": "color and shape", "materials: name of the material": "316L", "am: types of am": "L-PBF", "am: am machine": "Renishaw AM250", "am: scan speed (mm/s)": 1000, "am: layer thickness (μm)": 50, "am: direciton of specimen (°)": 90, "am: am environment": "Ar", "am: scan pattern": "stripe", "am: types of feedstock": "powder", "am: size of feedstock (μm)": "15, 45", "processing: processing sequence and parameters": "HT 470 C, 6 hour; SURF machine", "testing: types of fatigue tests": "uniaxial", "testing: fatigue temperature (°c)": 25, "testing: fatigue environment": "air", "testing: load ratio": 0.1, "testing: frequency (hz)": 20, "testing: fatigue machine": "MTS 858", "testing: load control": "force", "testing: specimens description": "circular cross-section; with drawing; ASTM E466", "testing: critical cross-section size of specimens (mm)": 5, "testing: stress concentration factor of specimens": 1, "rating score: rating score": 0.7428571428571429}}, {"id": "FatigueData-AM2022:1434", "name": "316L", "material_family": "316L", "points": [[228.7749787208909, 162923.8404592919, 0], [191.92959293017535, 428044.24471394334, 0], [158.00364028202208, 665191.901907838, 0], [135.05997318738983, 9991161.027535625, 1], [148.07418416493144, 10001713.363116894, 1]], "conditions": {"material": "316L", "am_type": "L-PBF", "load_ratio": "0.1", "test_type": "uniaxial", "temperature": "25", "surface_treatment": "", "heat_treatment": ""}, "metadata": {"dataset id": 1434, "metadata: title": "Influences of Horizontal and Vertical Build Orientations and Post-Fabrication Processes on the Fatigue Behavior of Stainless Steel 316L Produced by Selective Laser Melting", "metadata: authors": "Kowalewski, Zbigniew L.; Libura, Tomasz; Serjouei, Ahmad; Williams, Gavin; Wood, Paul", "metadata: source of the publication": "MATERIALS", "metadata: year of publication": 2019, "metadata: institution": "Nottingham Trent Univ; Polish Acad Sci; Univ Derby", "metadata: country and region": "Poland; UK", "metadata: doi": "10.3390/ma12244203", "fatigue: types of fatigue data": "sn", "fatigue: method of extraction": "color and shape", "materials: name of the material": "316L", "am: types of am": "L-PBF", "am: am machine": "Renishaw AM250", "am: scan speed (mm/s)": 1000, "am: layer thickness (μm)": 50, "am: direciton of specimen (°)": 90, "am: am environment": "Ar", "am: scan pattern": "stripe", "am: types of feedstock": "powder", "am: size of feedstock (μm)": "15, 45", "processing: processing sequence and parameters": "NHT; SURF machine", "testing: types of fatigue tests": "uniaxial", "testing: fatigue temperature (°c)": 25, "testing: fatigue environment": "air", "testing: load ratio": 0.1, "testing: frequency (hz)": 20, "testing: fatigue machine": "MTS 858", "testing: load control": "force", "testing: specimens description": "circular cross-section; with drawing; ASTM E466", "testing: critical cross-section size of specimens (mm)": 5, "testing: stress concentration factor of specimens": 1, "rating score: rating score": 0.7428571428571429}}, {"id": "FatigueData-AM2022:1435", "name": "316L", "material_family": "316L", "points": [[228.90594141450413, 56050.07734829743, 0], [202.84814658803705, 105866.54478776768, 0], [191.40554536894794, 113413.36282742926, 0], [159.36766547507912, 194420.25211242732, 0], [122.12718779284948, 463931.6923891638, 0], [104.017427498465, 1165883.2525545566, 0], [85.8949722703209, 10017332.830342492, 1]], "conditions": {"material": "316L", "am_type": "L-PBF", "load_ratio": "0.1", "test_type": "uniaxial", "temperature": "25", "surface_treatment": "", "heat_treatment": ""}, "metadata": {"dataset id": 1435, "metadata: title": "Influences of Horizontal and Vertical Build Orientations and Post-Fabrication Processes on the Fatigue Behavior of Stainless Steel 316L Produced by Selective Laser Melting", "metadata: authors": "Kowalewski, Zbigniew L.; Libura, Tomasz; Serjouei, Ahmad; Williams, Gavin; Wood, Paul", "metadata: source of the publication": "MATERIALS", "metadata: year of publication": 2019, "metadata: institution": "Nottingham Trent Univ; Polish Acad Sci; Univ Derby", "metadata: country and region": "Poland; UK", "metadata: doi": "10.3390/ma12244203", "fatigue: types of fatigue data": "sn", "fatigue: method of extraction": "color and shape", "materials: name of the material": "316L", "am: types of am": "L-PBF", "am: am machine": "Renishaw AM250", "am: scan speed (mm/s)": 1000, "am: layer thickness (μm)": 50, "am: direciton of specimen (°)": 90, "am: am environment": "Ar", "am: scan pattern": "stripe", "am: types of feedstock": "powder", "am: size of feedstock (μm)": "15, 45", "processing: processing sequence and parameters": "NHT; SURF as-built", "testing: types of fatigue tests": "uniaxial", "testing: fatigue temperature (°c)": 25, "testing: fatigue environment": "air", "testing: load ratio": 0.1, "testing: frequency (hz)": 20, "testing: fatigue machine": "MTS 858", "testing: load control": "force", "testing: specimens description": "circular cross-section; with drawing; ASTM E466", "testing: critical cross-section size of specimens (mm)": 5, "testing: stress concentration factor of specimens": 1, "rating score: rating score": 0.7428571428571429}}, {"id": "FatigueData-AM2022:1436", "name": "316L", "material_family": "316L", "points": [[228.7749787208909, 83463.00380382201, 0], [191.68481893327785, 504198.72341157147, 0], [159.02248349658618, 651157.0798331045, 0], [135.4921729276965, 7250003.37028986, 0], [124.43592121911114, 10654552.545828452, 1]], "conditions": {"material": "316L", "am_type": "L-PBF", "load_ratio": "0.1", "test_type": "uniaxial", "temperature": "25", "surface_treatment": "", "heat_treatment": ""}, "metadata": {"dataset id": 1436, "metadata: title": "Influences of Horizontal and Vertical Build Orientations and Post-Fabrication Processes on the Fatigue Behavior of Stainless Steel 316L Produced by Selective Laser Melting", "metadata: authors": "Kowalewski, Zbigniew L.; Libura, Tomasz; Serjouei, Ahmad; Williams, Gavin; Wood, Paul", "metadata: source of the publication": "MATERIALS", "metadata: year of publication": 2019, "metadata: institution": "Nottingham Trent Univ; Polish Acad Sci; Univ Derby", "metadata: country and region": "Poland; UK", "metadata: doi": "10.3390/ma12244203", "fatigue: types of fatigue data": "sn", "fatigue: method of extraction": "color and shape", "materials: name of the material": "316L", "am: types of am": "L-PBF", "am: am machine": "Renishaw AM250", "am: scan speed (mm/s)": 1000, "am: layer thickness (μm)": 50, "am: direciton of specimen (°)": 90, "am: am environment": "Ar", "am: scan pattern": "stripe", "am: types of feedstock": "powder", "am: size of feedstock (μm)": "15, 45", "processing: processing sequence and parameters": "NHT; SURF shot peen", "testing: types of fatigue tests": "uniaxial", "testing: fatigue temperature (°c)": 25, "testing: fatigue environment": "air", "testing: load ratio": 0.1, "testing: frequency (hz)": 20, "testing: fatigue machine": "MTS 858", "testing: load control": "force", "testing: specimens description": "circular cross-section; with drawing; ASTM E466", "testing: critical cross-section size of specimens (mm)": 5, "testing: stress concentration factor of specimens": 1, "rating score: rating score": 0.7428571428571429}}, {"id": "FatigueData-AM2022:1437", "name": "IN718", "material_family": "IN718", "points": [[95.00714377806429, 14931.956165860362, 0], [104.9646252167341, 15257.126089552039, 0], [104.98457764637888, 18191.087367695538, 0], [94.96723891877474, 35724.89359475561, 0], [85.00894900635754, 44162.991225552156, 0], [84.96904414706799, 57191.41340620508, 0]], "conditions": {"material": "IN718", "am_type": "E-PBF", "load_ratio": "-1", "test_type": "uniaxial", "temperature": "25", "surface_treatment": "", "heat_treatment": ""}, "metadata": {"dataset id": 1437, "metadata: title": "Damage Tolerance Evaluation of E-PBF-Manufactured Inconel 718 Strut Geometries by Advanced Characterization Techniques", "metadata: authors": "Arold, Tizian; Kotzem, Daniel; Niendorf, Thomas; Walther, Frank", "metadata: source of the publication": "MATERIALS", "metadata: year of publication": 2020, "metadata: institution": "Tech Univ Dortmund; Univ Kassel", "metadata: country and region": "Germany", "metadata: funding agency": "German Research Foundation (DFG)", "metadata: doi": "10.3390/ma13010247", "fatigue: types of fatigue data": "sn", "fatigue: method of extraction": "color and shape", "materials: name of the material": "IN718", "am: types of am": "E-PBF", "am: am machine": "Arcam A2X", "am: scan speed (mm/s)": 4530, "am: preheat temperature (°c)": 970, "am: direciton of specimen (°)": 90, "am: types of feedstock": "powder", "processing: processing sequence and parameters": "SURF as-built", "testing: types of fatigue tests": "uniaxial", "testing: fatigue temperature (°c)": 25, "testing: fatigue environment": "air", "testing: load ratio": -1, "testing: frequency (hz)": 10, "testing: fatigue machine": "Schenck PC63M", "testing: load control": "force", "testing: specimens description": "circular cross-section; with drawing", "testing: critical cross-section size of specimens (mm)": 2, "testing: stress concentration factor of specimens": 1, "rating score: rating score": 0.5945945945945946}}, {"id": "FatigueData-AM2022:1438", "name": "IN718", "material_family": "IN718", "points": [[94.98638287467213, 20999.576695265278, 0], [84.96985262081537, 52099.2329879412, 0], [94.96723891877474, 62338.29873524117, 0], [104.98700306762105, 68431.24571204124, 0], [104.9646252167341, 80443.24891671493, 0], [84.98980505046015, 141826.30969960455, 0]], "conditions": {"material": "IN718", "am_type": "E-PBF", "load_ratio": "-1", "test_type": "uniaxial", "temperature": "25", "surface_treatment": "", "heat_treatment": ""}, "metadata": {"dataset id": 1438, "metadata: title": "Damage Tolerance Evaluation of E-PBF-Manufactured Inconel 718 Strut Geometries by Advanced Characterization Techniques", "metadata: authors": "Arold, Tizian; Kotzem, Daniel; Niendorf, Thomas; Walther, Frank", "metadata: source of the publication": "MATERIALS", "metadata: year of publication": 2020, "metadata: institution": "Tech Univ Dortmund; Univ Kassel", "metadata: country and region": "Germany", "metadata: funding agency": "German Research Foundation (DFG)", "metadata: doi": "10.3390/ma13010247", "fatigue: types of fatigue data": "sn", "fatigue: method of extraction": "color and shape", "materials: name of the material": "IN718", "am: types of am": "E-PBF", "am: am machine": "Arcam A2X", "am: scan speed (mm/s)": 4530, "am: preheat temperature (°c)": 970, "am: direciton of specimen (°)": 90, "am: types of feedstock": "powder", "processing: processing sequence and parameters": "SURF as-built", "testing: types of fatigue tests": "uniaxial", "testing: fatigue temperature (°c)": 25, "testing: fatigue environment": "air", "testing: load ratio": -1, "testing: frequency (hz)": 10, "testing: fatigue machine": "Schenck PC63M", "testing: load control": "force", "testing: specimens description": "circular cross-section; with drawing", "testing: critical cross-section size of specimens (mm)": 3, "testing: stress concentration factor of specimens": 1, "rating score: rating score": 0.5945945945945946}}, {"id": "FatigueData-AM2022:1439", "name": "Ti", "material_family": "Ti", "points": [[202.04347185032861, 22701.14574220177, 0], [170.3794138450484, 98342.1363071421, 0], [179.71474933783907, 123270.7618728272, 0], [170.3794138450484, 166313.19712605444, 0], [188.36114718866563, 217403.85893247148, 0], [179.3802471168325, 280343.8086230362, 0], [165.86389189130142, 501358.8893850468, 0], [183.9346188503387, 636462.5614447114, 0], [174.60141436047124, 742355.3061671894, 0], [157.0718587605018, 757882.5243239417, 0], [156.87552995961104, 889155.2665908558, 0], [174.54766954379457, 1115018.723397286, 0], [165.93512567760595, 1209112.0059979304, 0], [156.73359540874486, 4038262.7931503966, 0], [161.17351538000113, 10172378.079659624, 1], [134.22887825152344, 11222441.13601444, 1], [152.31024846289708, 11709992.192899982, 1], [143.62673732127527, 22400798.369281597, 1]], "conditions": {"material": "Ti", "am_type": "L-PBF", "load_ratio": "0.1", "test_type": "uniaxial", "temperature": "25", "surface_treatment": "", "heat_treatment": ""}, "metadata": {"dataset id": 1439, "metadata: title": "Microstructures and Mechanical Properties of Laser-Sintered Commercially Pure Ti and Ti-6Al-4V Alloy for Dental Applications", "metadata: authors": "Ishino, Akira; Okazaki, Yoshimitsu", "metadata: source of the publication": "MATERIALS", "metadata: year of publication": 2020, "metadata: institution": "IDS Co Ltd; Natl Inst Adv Ind Sci & Technol", "metadata: country and region": "Japan", "metadata: doi": "10.3390/ma13030609", "fatigue: types of fatigue data": "sn", "fatigue: method of extraction": "color and shape", "materials: name of the material": "Ti", "am: types of am": "L-PBF", "am: am machine": "EOS M270/290", "am: direciton of specimen (°)": 90, "am: types of feedstock": "powder", "processing: processing sequence and parameters": "HT 700 C, 2 hour; SURF machine", "testing: types of fatigue tests": "uniaxial", "testing: fatigue temperature (°c)": 25, "testing: fatigue environment": "air", "testing: load ratio": 0.1, "testing: frequency (hz)": 15, "testing: load control": "force", "testing: specimens description": "circular cross-section", "testing: critical cross-section size of specimens (mm)": 3, "testing: stress concentration factor of specimens": 1, "static mechanical properties: yield strength (mpa)": 412, "static mechanical properties: ultimate tensile strength (mpa)": 553, "static mechanical properties: elongation (%)": 26, "rating score: rating score": 0.6571428571428571}}, {"id": "FatigueData-AM2022:1440", "name": "Ti", "material_family": "Ti", "points": [[201.98907760030403, 62546.10948784658, 0], [192.9804455605775, 125716.08499667562, 0], [161.24448265543424, 231391.47416358773, 0], [179.25488559137477, 254694.26210639087, 0], [156.73359540874486, 374713.576149299, 0], [175.1486768289657, 440198.49220862385, 0], [170.39161867427072, 1006614.4304126966, 0], [156.41190508239634, 2399536.7088368856, 0], [170.2496841234045, 2925622.009576834, 0], [156.537266607854, 4151226.3301289147, 0], [161.58608521845088, 7621857.635154969, 0], [151.97198511114007, 12016481.149770953, 1], [147.0929754973917, 12953597.336118236, 1], [144.0526184455851, 12953597.336118236, 1], [134.36045628479044, 22446056.52461917, 1]], "conditions": {"material": "Ti", "am_type": "L-PBF", "load_ratio": "0.1", "test_type": "uniaxial", "temperature": "25", "surface_treatment": "", "heat_treatment": ""}, "metadata": {"dataset id": 1440, "metadata: title": "Microstructures and Mechanical Properties of Laser-Sintered Commercially Pure Ti and Ti-6Al-4V Alloy for Dental Applications", "metadata: authors": "Ishino, Akira; Okazaki, Yoshimitsu", "metadata: source of the publication": "MATERIALS", "metadata: year of publication": 2020, "metadata: institution": "IDS Co Ltd; Natl Inst Adv Ind Sci & Technol", "metadata: country and region": "Japan", "metadata: doi": "10.3390/ma13030609", "fatigue: types of fatigue data": "sn", "fatigue: method of extraction": "color and shape", "materials: name of the material": "Ti", "am: types of am": "L-PBF", "am: am machine": "EOS M270/290", "am: direciton of specimen (°)": 90, "am: types of feedstock": "powder", "am: size of feedstock (μm)": "28, 62", "processing: processing sequence and parameters": "HT 700 C, 2 hour; SURF machine", "testing: types of fatigue tests": "uniaxial", "testing: fatigue temperature (°c)": 25, "testing: fatigue environment": "air", "testing: load ratio": 0.1, "testing: frequency (hz)": 15, "testing: load control": "force", "testing: specimens description": "circular cross-section", "testing: critical cross-section size of specimens (mm)": 3, "testing: stress concentration factor of specimens": 1, "static mechanical properties: yield strength (mpa)": 437, "static mechanical properties: ultimate tensile strength (mpa)": 576, "static mechanical properties: elongation (%)": 28, "rating score: rating score": 0.6857142857142857}}, {"id": "FatigueData-AM2022:1441", "name": "Ti", "material_family": "Ti", "points": [[232.51701669197385, 34947.16172222427, 0], [201.04391914413986, 344423.4622077843, 0], [173.79367941563316, 3659842.2544794343, 0], [187.86360646382334, 10523686.133931506, 0], [178.7747731377747, 11811600.266144266, 1]], "conditions": {"material": "Ti", "am_type": "L-PBF", "load_ratio": "0.1", "test_type": "uniaxial", "temperature": "25", "surface_treatment": "", "heat_treatment": ""}, "metadata": {"dataset id": 1441, "metadata: title": "Microstructures and Mechanical Properties of Laser-Sintered Commercially Pure Ti and Ti-6Al-4V Alloy for Dental Applications", "metadata: authors": "Ishino, Akira; Okazaki, Yoshimitsu", "metadata: source of the publication": "MATERIALS", "metadata: year of publication": 2020, "metadata: institution": "IDS Co Ltd; Natl Inst Adv Ind Sci & Technol", "metadata: country and region": "Japan", "metadata: doi": "10.3390/ma13030609", "fatigue: types of fatigue data": "sn", "fatigue: method of extraction": "color and shape", "materials: name of the material": "Ti", "am: types of am": "L-PBF", "am: am machine": "EOS M270/290", "am: direciton of specimen (°)": 0, "am: types of feedstock": "powder", "am: size of feedstock (μm)": "28, 62", "processing: processing sequence and parameters": "HT 700 C, 2 hour; SURF machine", "testing: types of fatigue tests": "uniaxial", "testing: fatigue temperature (°c)": 25, "testing: fatigue environment": "air", "testing: load ratio": 0.1, "testing: frequency (hz)": 15, "testing: load control": "force", "testing: specimens description": "circular cross-section", "testing: critical cross-section size of specimens (mm)": 3, "testing: stress concentration factor of specimens": 1, "static mechanical properties: yield strength (mpa)": 426, "static mechanical properties: ultimate tensile strength (mpa)": 565, "static mechanical properties: elongation (%)": 25, "rating score: rating score": 0.6857142857142857}}, {"id": "FatigueData-AM2022:1442", "name": "Ti", "material_family": "Ti", "points": [[180.35285352036937, 368052.5876190051, 0], [153.42704059219156, 750112.4084734651, 0], [158.38866843442304, 909356.9654169341, 0], [171.42014419925715, 1514551.7438747864, 0], [157.95059244562296, 2035137.4114617272, 0], [171.19864034193105, 2475586.1186005524, 0], [135.47327394441083, 3048752.419141214, 0], [153.23752480112742, 3076622.900820817, 0], [153.90214031411674, 8189932.7037388, 0], [162.2470175304001, 11831933.021118581, 0], [135.58655997585652, 17595888.28237494, 0], [144.40326633165827, 20067360.333721202, 0], [153.5094469116802, 23975046.238951705, 0], [149.18907266962117, 27413484.35782637, 0]], "conditions": {"material": "Ti", "am_type": "L-PBF", "load_ratio": "0.1", "test_type": "uniaxial", "temperature": "25", "surface_treatment": "", "heat_treatment": ""}, "metadata": {"dataset id": 1442, "metadata: title": "Microstructures and Mechanical Properties of Laser-Sintered Commercially Pure Ti and Ti-6Al-4V Alloy for Dental Applications", "metadata: authors": "Ishino, Akira; Okazaki, Yoshimitsu", "metadata: source of the publication": "MATERIALS", "metadata: year of publication": 2020, "metadata: institution": "IDS Co Ltd; Natl Inst Adv Ind Sci & Technol", "metadata: country and region": "Japan", "metadata: doi": "10.3390/ma13030609", "fatigue: types of fatigue data": "sn", "fatigue: method of extraction": "color and shape", "materials: name of the material": "Ti", "am: types of am": "L-PBF", "am: am machine": "EOS M270/290", "am: direciton of specimen (°)": 90, "am: types of feedstock": "powder", "am: size of feedstock (μm)": "12, 41", "processing: processing sequence and parameters": "HT 700 C, 2 hour; SURF machine", "testing: types of fatigue tests": "uniaxial", "testing: fatigue temperature (°c)": 25, "testing: fatigue environment": "air", "testing: load ratio": 0.1, "testing: frequency (hz)": 15, "testing: load control": "force", "testing: specimens description": "circular cross-section", "testing: critical cross-section size of specimens (mm)": 3, "testing: stress concentration factor of specimens": 1, "static mechanical properties: yield strength (mpa)": 445, "static mechanical properties: ultimate tensile strength (mpa)": 578, "static mechanical properties: elongation (%)": 27, "rating score: rating score": 0.6857142857142857}}, {"id": "FatigueData-AM2022:1443", "name": "Ti", "material_family": "Ti", "points": [[202.797392159422, 379166.7639165434, 0], [202.99898664474546, 423783.47292613797, 0], [176.04575303124176, 959636.9578727966, 0], [193.55572505384066, 989890.1146401346, 0], [184.33707295676214, 1084917.0894475337, 0], [180.77042102772214, 1247743.6470528077, 0], [178.16019068079905, 2893024.3545692014, 0], [180.3456364098976, 7995026.401756605, 0], [171.51296918358182, 16220515.346937392, 0], [172.26287548236868, 19002434.46578224, 0], [153.7314584652595, 21489146.265983254, 0], [172.26287548236868, 25620261.55722129, 1], [153.73315486107293, 29298472.9029382, 1]], "conditions": {"material": "Ti", "am_type": "L-PBF", "load_ratio": "0.1", "test_type": "uniaxial", "temperature": "25", "surface_treatment": "", "heat_treatment": ""}, "metadata": {"dataset id": 1443, "metadata: title": "Microstructures and Mechanical Properties of Laser-Sintered Commercially Pure Ti and Ti-6Al-4V Alloy for Dental Applications", "metadata: authors": "Ishino, Akira; Okazaki, Yoshimitsu", "metadata: source of the publication": "MATERIALS", "metadata: year of publication": 2020, "metadata: institution": "IDS Co Ltd; Natl Inst Adv Ind Sci & Technol", "metadata: country and region": "Japan", "metadata: doi": "10.3390/ma13030609", "fatigue: types of fatigue data": "sn", "fatigue: method of extraction": "color and shape", "materials: name of the material": "Ti", "am: types of am": "L-PBF", "am: am machine": "EOS M270/290", "am: direciton of specimen (°)": 0, "am: types of feedstock": "powder", "am: size of feedstock (μm)": "12, 41", "processing: processing sequence and parameters": "HT 700 C, 2 hour; SURF machine", "testing: types of fatigue tests": "uniaxial", "testing: fatigue temperature (°c)": 25, "testing: fatigue environment": "air", "testing: load ratio": 0.1, "testing: frequency (hz)": 15, "testing: load control": "force", "testing: specimens description": "circular cross-section", "testing: critical cross-section size of specimens (mm)": 3, "testing: stress concentration factor of specimens": 1, "static mechanical properties: yield strength (mpa)": 432, "static mechanical properties: ultimate tensile strength (mpa)": 576, "static mechanical properties: elongation (%)": 26, "rating score: rating score": 0.6857142857142857}}, {"id": "FatigueData-AM2022:1444", "name": "Ti", "material_family": "Ti", "points": [[152.66386228500988, 616958.0200029699, 0], [135.007323862913, 1040691.6255454734, 0], [134.66290301700533, 1709854.744032335, 0], [134.51787591602587, 2145393.128656042, 0], [179.59895856710858, 2262300.0045141857, 0], [125.7621202554672, 3031201.6281908336, 0], [139.4362140893145, 7343565.4187744185, 0], [126.14694379681963, 17098822.99772826, 0], [162.11700020138673, 18223407.77195638, 1], [116.54684593646759, 18466308.938444406, 1], [125.60309957571408, 19380733.27706734, 0], [126.35130947868753, 23259371.200874172, 1]], "conditions": {"material": "Ti", "am_type": "L-PBF", "load_ratio": "0.1", "test_type": "uniaxial", "temperature": "25", "surface_treatment": "", "heat_treatment": ""}, "metadata": {"dataset id": 1444, "metadata: title": "Microstructures and Mechanical Properties of Laser-Sintered Commercially Pure Ti and Ti-6Al-4V Alloy for Dental Applications", "metadata: authors": "Ishino, Akira; Okazaki, Yoshimitsu", "metadata: source of the publication": "MATERIALS", "metadata: year of publication": 2020, "metadata: institution": "IDS Co Ltd; Natl Inst Adv Ind Sci & Technol", "metadata: country and region": "Japan", "metadata: doi": "10.3390/ma13030609", "fatigue: types of fatigue data": "sn", "fatigue: method of extraction": "color and shape", "materials: name of the material": "Ti", "am: types of am": "L-PBF", "am: am machine": "EOS M270/290", "am: direciton of specimen (°)": 45, "am: types of feedstock": "powder", "am: size of feedstock (μm)": "12, 41", "processing: processing sequence and parameters": "HT 700 C, 2 hour; SURF machine", "testing: types of fatigue tests": "uniaxial", "testing: fatigue temperature (°c)": 25, "testing: fatigue environment": "air", "testing: load ratio": 0.1, "testing: frequency (hz)": 15, "testing: load control": "force", "testing: specimens description": "circular cross-section", "testing: critical cross-section size of specimens (mm)": 3, "testing: stress concentration factor of specimens": 1, "static mechanical properties: yield strength (mpa)": 419, "static mechanical properties: ultimate tensile strength (mpa)": 557, "static mechanical properties: elongation (%)": 22, "rating score: rating score": 0.6857142857142857}}, {"id": "FatigueData-AM2022:1445", "name": "304L", "material_family": "304L", "points": [[455.96433795361145, 144712.08182127247, 0], [404.3741630249067, 274923.7508701279, 0], [393.77842566821573, 311965.15660942136, 0], [361.0169491525424, 584570.3297398762, 0], [356.5945508185341, 662549.1095851156, 0], [335.69191340377574, 12537090.396015111, 1]], "conditions": {"material": "304L", "am_type": "L-PBF", "load_ratio": "-1", "test_type": "bending fatigue", "temperature": "25", "surface_treatment": "", "heat_treatment": ""}, "metadata": {"dataset id": 1445, "metadata: title": "High Cycle Fatigue Performance of LPBF 304L Stainless Steel at Nominal and Optimized Parameters", "metadata: authors": "Chen, Yitao; Karnati, Sreekar; Liou, Frank; Newkirk, Joseph W.; Pan, Tan; Parvez, Mohammad Masud", "metadata: source of the publication": "MATERIALS", "metadata: year of publication": 2020, "metadata: institution": "Missouri Univ Sci & Technol", "metadata: country and region": "USA", "metadata: funding agency": "National Science Foundation (NSF); US Department of Energy", "metadata: doi": "10.3390/ma13071591", "fatigue: types of fatigue data": "sn", "fatigue: method of extraction": "color and shape", "materials: name of the material": "304L", "am: types of am": "L-PBF", "am: am machine": "Renishaw AM250", "am: power (w)": 200, "am: scan speed (mm/s)": 800, "am: hatch space (μm)": 85, "am: layer thickness (μm)": 50, "am: preheat temperature (°c)": 80, "am: direciton of specimen (°)": 0, "am: am environment": "Ar", "am: scan pattern": "stripe", "am: layer scan rotation (°)": 67, "am: types of feedstock": "powder", "am: size of feedstock (μm)": "15, 45", "processing: processing sequence and parameters": "SURF EDM", "testing: types of fatigue tests": "bending fatigue", "testing: fatigue temperature (°c)": 25, "testing: fatigue environment": "air", "testing: load ratio": -1, "testing: frequency (hz)": 56, "testing: load control": "force", "testing: specimens description": "rectangular cross-section; with drawing; Krouse type specimen", "testing: stress concentration factor of specimens": 1, "rating score: rating score": 0.7714285714285715}}, {"id": "FatigueData-AM2022:1446", "name": "304L", "material_family": "304L", "points": [[496.569749859593, 63961.3372454233, 0], [435.7877353297369, 131021.53122238872, 0], [372.8458401666593, 367521.4603638679, 0], [284.85370621955667, 1372674.2119052445, 0], [301.78601013950095, 2007405.4208936195, 0], [247.39746399170485, 11207747.9593051, 1]], "conditions": {"material": "304L", "am_type": "L-PBF", "load_ratio": "-1", "test_type": "bending fatigue", "temperature": "25", "surface_treatment": "", "heat_treatment": ""}, "metadata": {"dataset id": 1446, "metadata: title": "High Cycle Fatigue Performance of LPBF 304L Stainless Steel at Nominal and Optimized Parameters", "metadata: authors": "Chen, Yitao; Karnati, Sreekar; Liou, Frank; Newkirk, Joseph W.; Pan, Tan; Parvez, Mohammad Masud", "metadata: source of the publication": "MATERIALS", "metadata: year of publication": 2020, "metadata: institution": "Missouri Univ Sci & Technol", "metadata: country and region": "USA", "metadata: funding agency": "National Science Foundation (NSF); US Department of Energy", "metadata: doi": "10.3390/ma13071591", "fatigue: types of fatigue data": "sn", "fatigue: method of extraction": "color and shape", "materials: name of the material": "304L", "am: types of am": "L-PBF", "am: am machine": "Renishaw AM250", "am: power (w)": 200, "am: scan speed (mm/s)": 800, "am: hatch space (μm)": 85, "am: layer thickness (μm)": 50, "am: preheat temperature (°c)": 80, "am: direciton of specimen (°)": 45, "am: am environment": "Ar", "am: scan pattern": "stripe", "am: layer scan rotation (°)": 67, "am: types of feedstock": "powder", "am: size of feedstock (μm)": "15, 45", "processing: processing sequence and parameters": "SURF EDM", "testing: types of fatigue tests": "bending fatigue", "testing: fatigue temperature (°c)": 25, "testing: fatigue environment": "air", "testing: load ratio": -1, "testing: frequency (hz)": 56, "testing: load control": "force", "testing: specimens description": "rectangular cross-section; with drawing; Krouse type specimen", "testing: stress concentration factor of specimens": 1, "rating score: rating score": 0.7714285714285715}}, {"id": "FatigueData-AM2022:1447", "name": "304L", "material_family": "304L", "points": [[452.0327243525396, 168191.16920650378, 0], [399.61616689545735, 229029.87937491655, 0], [392.7289376136083, 243922.56243667778, 0], [371.3310580204778, 506772.87300648715, 0], [347.4456781925162, 596302.917972253, 0], [305.1194539249147, 1076280.1827664073, 0], [244.36860068259386, 3738449.7893128833, 0], [223.0272680713156, 11283709.560968993, 1]], "conditions": {"material": "304L", "am_type": "L-PBF", "load_ratio": "-1", "test_type": "bending fatigue", "temperature": "25", "surface_treatment": "", "heat_treatment": ""}, "metadata": {"dataset id": 1447, "metadata: title": "High Cycle Fatigue Performance of LPBF 304L Stainless Steel at Nominal and Optimized Parameters", "metadata: authors": "Chen, Yitao; Karnati, Sreekar; Liou, Frank; Newkirk, Joseph W.; Pan, Tan; Parvez, Mohammad Masud", "metadata: source of the publication": "MATERIALS", "metadata: year of publication": 2020, "metadata: institution": "Missouri Univ Sci & Technol", "metadata: country and region": "USA", "metadata: funding agency": "National Science Foundation (NSF); US Department of Energy", "metadata: doi": "10.3390/ma13071591", "fatigue: types of fatigue data": "sn", "fatigue: method of extraction": "color and shape", "materials: name of the material": "304L", "am: types of am": "L-PBF", "am: am machine": "Renishaw AM250", "am: power (w)": 200, "am: scan speed (mm/s)": 800, "am: hatch space (μm)": 85, "am: layer thickness (μm)": 50, "am: preheat temperature (°c)": 80, "am: direciton of specimen (°)": 90, "am: am environment": "Ar", "am: scan pattern": "stripe", "am: layer scan rotation (°)": 67, "am: types of feedstock": "powder", "am: size of feedstock (μm)": "15, 45", "processing: processing sequence and parameters": "SURF EDM", "testing: types of fatigue tests": "bending fatigue", "testing: fatigue temperature (°c)": 25, "testing: fatigue environment": "air", "testing: load ratio": -1, "testing: frequency (hz)": 56, "testing: load control": "force", "testing: specimens description": "rectangular cross-section; with drawing; Krouse type specimen", "testing: stress concentration factor of specimens": 1, "rating score: rating score": 0.7714285714285715}}, {"id": "FatigueData-AM2022:1448", "name": "304L", "material_family": "304L", "points": [[464.25016477127235, 123442.37029964372, 0], [425.0358508704541, 236430.05726786223, 0], [388.84047202246774, 413024.9286709476, 0], [374.71618410723363, 1036775.1036886622, 0], [363.94048923424396, 11205500.784639498, 1]], "conditions": {"material": "304L", "am_type": "L-PBF", "load_ratio": "-1", "test_type": "bending fatigue", "temperature": "25", "surface_treatment": "", "heat_treatment": ""}, "metadata": {"dataset id": 1448, "metadata: title": "High Cycle Fatigue Performance of LPBF 304L Stainless Steel at Nominal and Optimized Parameters", "metadata: authors": "Chen, Yitao; Karnati, Sreekar; Liou, Frank; Newkirk, Joseph W.; Pan, Tan; Parvez, Mohammad Masud", "metadata: source of the publication": "MATERIALS", "metadata: year of publication": 2020, "metadata: institution": "Missouri Univ Sci & Technol", "metadata: country and region": "USA", "metadata: funding agency": "National Science Foundation (NSF); US Department of Energy", "metadata: doi": "10.3390/ma13071591", "fatigue: types of fatigue data": "sn", "fatigue: method of extraction": "color and shape", "materials: name of the material": "304L", "am: types of am": "L-PBF", "am: am machine": "Renishaw AM250", "am: power (w)": 200, "am: scan speed (mm/s)": 800, "am: hatch space (μm)": 65, "am: layer thickness (μm)": 50, "am: preheat temperature (°c)": 80, "am: direciton of specimen (°)": 0, "am: am environment": "Ar", "am: scan pattern": "stripe", "am: layer scan rotation (°)": 67, "am: types of feedstock": "powder", "am: size of feedstock (μm)": "15, 45", "processing: processing sequence and parameters": "SURF EDM", "testing: types of fatigue tests": "bending fatigue", "testing: fatigue temperature (°c)": 25, "testing: fatigue environment": "air", "testing: load ratio": -1, "testing: frequency (hz)": 56, "testing: load control": "force", "testing: specimens description": "rectangular cross-section; with drawing; Krouse type specimen", "testing: stress concentration factor of specimens": 1, "rating score: rating score": 0.7714285714285715}}, {"id": "FatigueData-AM2022:1449", "name": "304L", "material_family": "304L", "points": [[452.9547687115097, 119223.29185564815, 0], [401.37539933419816, 306556.8154139231, 0], [331.9733196478723, 1334704.52858217, 0], [304.07457316894, 1563156.3578195805, 0], [287.65118026606893, 1792907.247008612, 0], [265.23025998178076, 11523936.875190638, 1]], "conditions": {"material": "304L", "am_type": "L-PBF", "load_ratio": "-1", "test_type": "bending fatigue", "temperature": "25", "surface_treatment": "", "heat_treatment": ""}, "metadata": {"dataset id": 1449, "metadata: title": "High Cycle Fatigue Performance of LPBF 304L Stainless Steel at Nominal and Optimized Parameters", "metadata: authors": "Chen, Yitao; Karnati, Sreekar; Liou, Frank; Newkirk, Joseph W.; Pan, Tan; Parvez, Mohammad Masud", "metadata: source of the publication": "MATERIALS", "metadata: year of publication": 2020, "metadata: institution": "Missouri Univ Sci & Technol", "metadata: country and region": "USA", "metadata: funding agency": "National Science Foundation (NSF); US Department of Energy", "metadata: doi": "10.3390/ma13071591", "fatigue: types of fatigue data": "sn", "fatigue: method of extraction": "color and shape", "materials: name of the material": "304L", "am: types of am": "L-PBF", "am: am machine": "Renishaw AM250", "am: power (w)": 200, "am: scan speed (mm/s)": 800, "am: hatch space (μm)": 65, "am: layer thickness (μm)": 50, "am: preheat temperature (°c)": 80, "am: direciton of specimen (°)": 45, "am: am environment": "Ar", "am: scan pattern": "stripe", "am: layer scan rotation (°)": 67, "am: types of feedstock": "powder", "am: size of feedstock (μm)": "15, 45", "processing: processing sequence and parameters": "SURF EDM", "testing: types of fatigue tests": "bending fatigue", "testing: fatigue temperature (°c)": 25, "testing: fatigue environment": "air", "testing: load ratio": -1, "testing: frequency (hz)": 56, "testing: load control": "force", "testing: specimens description": "rectangular cross-section; with drawing; Krouse type specimen", "testing: stress concentration factor of specimens": 1, "rating score: rating score": 0.7714285714285715}}, {"id": "FatigueData-AM2022:1450", "name": "304L", "material_family": "304L", "points": [[448.64215200557817, 50606.15852192482, 0], [401.20698236632535, 105077.86383193605, 0], [372.8668941979522, 180255.4183920027, 0], [322.34032179424673, 565747.8567325753, 0], [263.8156604291711, 1401366.4766683145, 0], [250.38614200135177, 11013446.37237189, 1]], "conditions": {"material": "304L", "am_type": "L-PBF", "load_ratio": "-1", "test_type": "bending fatigue", "temperature": "25", "surface_treatment": "", "heat_treatment": ""}, "metadata": {"dataset id": 1450, "metadata: title": "High Cycle Fatigue Performance of LPBF 304L Stainless Steel at Nominal and Optimized Parameters", "metadata: authors": "Chen, Yitao; Karnati, Sreekar; Liou, Frank; Newkirk, Joseph W.; Pan, Tan; Parvez, Mohammad Masud", "metadata: source of the publication": "MATERIALS", "metadata: year of publication": 2020, "metadata: institution": "Missouri Univ Sci & Technol", "metadata: country and region": "USA", "metadata: funding agency": "National Science Foundation (NSF); US Department of Energy", "metadata: doi": "10.3390/ma13071591", "fatigue: types of fatigue data": "sn", "fatigue: method of extraction": "color and shape", "materials: name of the material": "304L", "am: types of am": "L-PBF", "am: am machine": "Renishaw AM250", "am: power (w)": 200, "am: scan speed (mm/s)": 800, "am: hatch space (μm)": 65, "am: layer thickness (μm)": 50, "am: preheat temperature (°c)": 80, "am: direciton of specimen (°)": 90, "am: am environment": "Ar", "am: scan pattern": "stripe", "am: layer scan rotation (°)": 67, "am: types of feedstock": "powder", "am: size of feedstock (μm)": "15, 45", "processing: processing sequence and parameters": "SURF EDM",
