Repository: yunyunfanfan/S-PA-CBB

# S-PA-CBB

Official research code, processed curve records, evaluation outputs, and manuscript source for:

> **From Physics to Selective Generation: Conditional Brownian Bridges for Sparse S–N Curve Reconstruction and Fatigue Decision-Making**

S-PA-CBB reconstructs a complete probabilistic stress–life (S–N) curve from only two to four observed fatigue tests. The method first fits an interpretable Basquin state, diagnoses whether that state is sufficient, and applies a ControlNet-style conditional Brownian-bridge residual only to curves that benefit from correction.

File: am2022_curves.json (part 89 of 98)
"testing: types of fatigue tests": "bending fatigue", "testing: fatigue temperature (°c)": 25, "testing: fatigue environment": "air", "testing: load ratio": -1, "testing: frequency (hz)": 56, "testing: load control": "force", "testing: specimens description": "rectangular cross-section; with drawing; Krouse type specimen", "testing: stress concentration factor of specimens": 1, "rating score: rating score": 0.7714285714285715}}, {"id": "FatigueData-AM2022:1451", "name": "AlZnMgCu", "material_family": "AlZnMgCu", "points": [[141.32855704844576, 7507.689341328889, 0], [141.28409043497294, 20499.349922112902, 0], [141.28799729146502, 22102.53521611224, 0], [126.18260723849129, 44260.8703795309, 0], [111.60641567120027, 47017.97243983247, 0], [126.324320480947, 51943.84849735204, 0], [96.63299966827286, 68571.28614516433, 0], [111.60641567120027, 73948.7737667813, 0], [82.06071495747395, 104117.53595412958, 0], [82.05941267197657, 148827.50134578525, 0], [96.65865601781043, 324411.8934001727, 0]], "conditions": {"material": "AlZnMgCu", "am_type": "W-DED", "load_ratio": "0.1", "test_type": "uniaxial", "temperature": "25", "surface_treatment": "", "heat_treatment": ""}, "metadata": {"dataset id": 1451, "metadata: title": "Characterisation of a High-Performance Al-Zn-Mg-Cu Alloy Designed for Wire Arc Additive Manufacturing", "metadata: authors": "Bozorgi, Salar; Falahati, Ahmad; Fleischhacker, Dominik; Gomes, Bianca; Gomes, Manuel; Gradinger, Rudolf; Klein, Thomas; Kozeschnik, Ernst; Morais, Paulo J.; Santos, Pedro; Schnall, Martin; Warczok, Piotr", "metadata: source of the publication": "MATERIALS", "metadata: year of publication": 2020, "metadata: institution": "Austrian Inst Technol; Inst Soldadura & Qualidade; MatCalc Engn GmbH; SinusPro GmbH; TU Wien", "metadata: country and region": "Austria; Portugal", "metadata: funding agency": "Austrian Ministry for Transport, Innovation and Technology (bmvit); Portuguese Foundation for Science and Technology ", "metadata: doi": "10.3390/ma13071610", "fatigue: types of fatigue data": "sn", "fatigue: method of extraction": "color and shape", "materials: name of the material": "AlZnMgCu", "am: types of am": "W-DED", "am: am machine": "self-develop", "am: direciton of specimen (°)": 90, "am: types of feedstock": "wire", "processing: processing sequence and parameters": "HT 470 C, 5 hour; HT 120 C, 24 hour; HT 160 C, 24 hour; SURF machine; SURF polish", "testing: types of fatigue tests": "uniaxial", "testing: fatigue temperature (°c)": 25, "testing: fatigue environment": "air", "testing: load ratio": 0.1, "testing: frequency (hz)": 20, "testing: fatigue machine": "Instron 8502", "testing: load control": "force", "testing: specimens description": "rectangular cross-section; with drawing; ASTM E466", "testing: critical cross-section size of specimens (mm)": "6, 3", "testing: stress concentration factor of specimens": 1, "rating score: rating score": 0.5526315789473685}}, {"id": "FatigueData-AM2022:1452", "name": "AlZnMgCu", "material_family": "AlZnMgCu", "points": [[141.28669500596766, 13364.922763443765, 0], [126.3162522403535, 21735.037138306052, 0], [141.33010841403734, 27531.661226399327, 0], [111.73969200674397, 30967.345579507506, 0], [126.18000266749657, 41042.26011104206, 0], [96.65670984991434, 49706.80655484524, 0], [111.60511338570291, 76203.88379560114, 0], [96.63690652476498, 78555.19733597219, 0], [111.60771795669763, 79732.05894717146, 0], [81.79676685738129, 140107.34816197472, 0]], "conditions": {"material": "AlZnMgCu", "am_type": "W-DED", "load_ratio": "0.1", "test_type": "uniaxial", "temperature": "25", "surface_treatment": "", "heat_treatment": ""}, "metadata": {"dataset id": 1452, "metadata: title": "Characterisation of a High-Performance Al-Zn-Mg-Cu Alloy Designed for Wire Arc Additive Manufacturing", "metadata: authors": "Bozorgi, Salar; Falahati, Ahmad; Fleischhacker, Dominik; Gomes, Bianca; Gomes, Manuel; Gradinger, Rudolf; Klein, Thomas; Kozeschnik, Ernst; Morais, Paulo J.; Santos, Pedro; Schnall, Martin; Warczok, Piotr", "metadata: source of the publication": "MATERIALS", "metadata: year of publication": 2020, "metadata: institution": "Austrian Inst Technol; Inst Soldadura & Qualidade; MatCalc Engn GmbH; SinusPro GmbH; TU Wien", "metadata: country and region": "Austria; Portugal", "metadata: funding agency": "Austrian Ministry for Transport, Innovation and Technology (bmvit); Portuguese Foundation for Science and Technology ", "metadata: doi": "10.3390/ma13071610", "fatigue: types of fatigue data": "sn", "fatigue: method of extraction": "color and shape", "materials: name of the material": "AlZnMgCu", "am: types of am": "W-DED", "am: am machine": "self-develop", "am: direciton of specimen (°)": 0, "am: types of feedstock": "wire", "processing: processing sequence and parameters": "HT 470 C, 5 hour; HT 120 C, 24 hour; HT 160 C, 24 hour; SURF machine; SURF polish", "testing: types of fatigue tests": "uniaxial", "testing: fatigue temperature (°c)": 25, "testing: fatigue environment": "air", "testing: load ratio": 0.1, "testing: frequency (hz)": 20, "testing: fatigue machine": "Instron 8502", "testing: load control": "force", "testing: specimens description": "rectangular cross-section; with drawing; ASTM E466", "testing: critical cross-section size of specimens (mm)": "6, 3", "testing: stress concentration factor of specimens": 1, "rating score: rating score": 0.5526315789473685}}, {"id": "FatigueData-AM2022:1453", "name": "Ti-6Al-4V", "material_family": "Ti", "points": [[450.5325871095866, 46938.42347552905, 0], [400.91252744988174, 72239.17137321831, 0], [350.3028436505492, 141206.7653910822, 0]], "conditions": {"material": "Ti-6Al-4V", "am_type": "L-PBF", "load_ratio": "-1", "test_type": "bending fatigue", "temperature": "25", "surface_treatment": "", "heat_treatment": ""}, "metadata": {"dataset id": 1453, "metadata: title": "Effect of Various Peening Methods on the Fatigue Properties of Titanium Alloy Ti6Al4V Manufactured by Direct Metal Laser Sintering and Electron Beam Melting", "metadata: authors": "Soyama, Hitoshi; Takeo, Fuimo", "metadata: source of the publication": "MATERIALS", "metadata: year of publication": 2020, "metadata: institution": "Hachinohe Coll; Tohoku Univ", "metadata: country and region": "Japan", "metadata: funding agency": "Japan Society for the Promotion of Science (JSPS), Ministry of Education, Culture, Sports, Science and Technology, Japan", "metadata: doi": "10.3390/ma13102216", "fatigue: types of fatigue data": "sn", "fatigue: method of extraction": "color and shape", "materials: name of the material": "Ti-6Al-4V", "am: types of am": "L-PBF", "am: power (w)": 300, "am: scan speed (mm/s)": 7000, "am: layer thickness (μm)": 60, "am: direciton of specimen (°)": 0, "am: types of feedstock": "powder", "am: size of feedstock (μm)": 40, "processing: processing sequence and parameters": "HT 700 C, 3 hour; HT 935 C, 1.75 hour; HT 705 C, 2 hour; SURF grind", "testing: types of fatigue tests": "bending fatigue", "testing: fatigue temperature (°c)": 25, "testing: fatigue environment": "air", "testing: load ratio": -1, "testing: frequency (hz)": 12, "testing: fatigue machine": "Schenck-type testing machine", "testing: load control": "force", "testing: specimens description": "rectangular cross-section; with drawing", "testing: critical cross-section size of specimens (mm)": "20, 2.6", "testing: stress concentration factor of specimens": 1, "rating score: rating score": 0.6857142857142857}}, {"id": "FatigueData-AM2022:1454", "name": "Ti-6Al-4V", "material_family": "Ti", "points": [[449.628742360722, 30366.37295621314, 0], [400.17452006980807, 45517.68075434769, 0], [349.92720302072127, 82048.50608386457, 0], [300.0970271482819, 161251.4500223855, 0], [238.74381784655543, 405894.8722583037, 0], [190.46494980133042, 1007130.5806023306, 0], [199.95814094266592, 1021700.2532548578, 0], [180.55500559194073, 9930224.844912888, 1]], "conditions": {"material": "Ti-6Al-4V", "am_type": "L-PBF", "load_ratio": "-1", "test_type": "bending fatigue", "temperature": "25", "surface_treatment": "", "heat_treatment": ""}, "metadata": {"dataset id": 1454, "metadata: title": "Effect of Various Peening Methods on the Fatigue Properties of Titanium Alloy Ti6Al4V Manufactured by Direct Metal Laser Sintering and Electron Beam Melting", "metadata: authors": "Soyama, Hitoshi; Takeo, Fuimo", "metadata: source of the publication": "MATERIALS", "metadata: year of publication": 2020, "metadata: institution": "Hachinohe Coll; Tohoku Univ", "metadata: country and region": "Japan", "metadata: funding agency": "Japan Society for the Promotion of Science (JSPS), Ministry of Education, Culture, Sports, Science and Technology, Japan", "metadata: doi": "10.3390/ma13102216", "fatigue: types of fatigue data": "sn", "fatigue: method of extraction": "color and shape", "materials: name of the material": "Ti-6Al-4V", "am: types of am": "L-PBF", "am: power (w)": 300, "am: scan speed (mm/s)": 7000, "am: layer thickness (μm)": 60, "am: direciton of specimen (°)": 0, "am: types of feedstock": "powder", "am: size of feedstock (μm)": 40, "processing: processing sequence and parameters": "HT 700 C, 3 hour; HT 935 C, 1.75 hour; HT 705 C, 2 hour; SURF as-built", "testing: types of fatigue tests": "bending fatigue", "testing: fatigue temperature (°c)": 25, "testing: fatigue environment": "air", "testing: load ratio": -1, "testing: frequency (hz)": 12, "testing: fatigue machine": "Schenck-type testing machine", "testing: load control": "force", "testing: specimens description": "rectangular cross-section; with drawing", "testing: critical cross-section size of specimens (mm)": "20, 2.6", "testing: stress concentration factor of specimens": 1, "rating score: rating score": 0.6857142857142857}}, {"id": "FatigueData-AM2022:1455", "name": "Ti-6Al-4V", "material_family": "Ti", "points": [[449.8507067649272, 105473.81047347099, 0], [379.93749047438115, 207305.18849065964, 0], [359.857741027672, 808730.3106035739, 0], [353.09160006783304, 10001794.82038621, 1]], "conditions": {"material": "Ti-6Al-4V", "am_type": "L-PBF", "load_ratio": "-1", "test_type": "bending fatigue", "temperature": "25", "surface_treatment": "", "heat_treatment": ""}, "metadata": {"dataset id": 1455, "metadata: title": "Effect of Various Peening Methods on the Fatigue Properties of Titanium Alloy Ti6Al4V Manufactured by Direct Metal Laser Sintering and Electron Beam Melting", "metadata: authors": "Soyama, Hitoshi; Takeo, Fuimo", "metadata: source of the publication": "MATERIALS", "metadata: year of publication": 2020, "metadata: institution": "Hachinohe Coll; Tohoku Univ", "metadata: country and region": "Japan", "metadata: funding agency": "Japan Society for the Promotion of Science (JSPS), Ministry of Education, Culture, Sports, Science and Technology, Japan", "metadata: doi": "10.3390/ma13102216", "fatigue: types of fatigue data": "sn", "fatigue: method of extraction": "color and shape", "materials: name of the material": "Ti-6Al-4V", "am: types of am": "L-PBF", "am: power (w)": 300, "am: scan speed (mm/s)": 7000, "am: layer thickness (μm)": 60, "am: direciton of specimen (°)": 0, "am: types of feedstock": "powder", "am: size of feedstock (μm)": 40, "processing: processing sequence and parameters": "HT 700 C, 3 hour; HT 935 C, 1.75 hour; HT 705 C, 2 hour; SURF laser shock peen", "testing: types of fatigue tests": "bending fatigue", "testing: fatigue temperature (°c)": 25, "testing: fatigue environment": "air", "testing: load ratio": -1, "testing: frequency (hz)": 12, "testing: fatigue machine": "Schenck-type testing machine", "testing: load control": "force", "testing: specimens description": "rectangular cross-section; with drawing", "testing: critical cross-section size of specimens (mm)": "20, 2.6", "testing: stress concentration factor of specimens": 1, "rating score: rating score": 0.6857142857142857}}, {"id": "FatigueData-AM2022:1456", "name": "Ti-6Al-4V", "material_family": "Ti", "points": [[448.95212826473806, 141486.95666601587, 0], [399.3200320275454, 343805.2938400742, 0], [359.3998003644957, 764317.174191615, 0], [397.65866639019924, 1097003.623299112, 0], [338.6640306193637, 9893034.518055934, 1], [348.1366279631382, 9964336.452188546, 1]], "conditions": {"material": "Ti-6Al-4V", "am_type": "L-PBF", "load_ratio": "-1", "test_type": "bending fatigue", "temperature": "25", "surface_treatment": "", "heat_treatment": ""}, "metadata": {"dataset id": 1456, "metadata: title": "Effect of Various Peening Methods on the Fatigue Properties of Titanium Alloy Ti6Al4V Manufactured by Direct Metal Laser Sintering and Electron Beam Melting", "metadata: authors": "Soyama, Hitoshi; Takeo, Fuimo", "metadata: source of the publication": "MATERIALS", "metadata: year of publication": 2020, "metadata: institution": "Hachinohe Coll; Tohoku Univ", "metadata: country and region": "Japan", "metadata: funding agency": "Japan Society for the Promotion of Science (JSPS), Ministry of Education, Culture, Sports, Science and Technology, Japan", "metadata: doi": "10.3390/ma13102216", "fatigue: types of fatigue data": "sn", "fatigue: method of extraction": "color and shape", "materials: name of the material": "Ti-6Al-4V", "am: types of am": "L-PBF", "am: power (w)": 300, "am: scan speed (mm/s)": 7000, "am: layer thickness (μm)": 60, "am: direciton of specimen (°)": 0, "am: types of feedstock": "powder", "am: size of feedstock (μm)": 40, "processing: processing sequence and parameters": "HT 700 C, 3 hour; HT 935 C, 1.75 hour; HT 705 C, 2 hour; SURF shot peen", "testing: types of fatigue tests": "bending fatigue", "testing: fatigue temperature (°c)": 25, "testing: fatigue environment": "air", "testing: load ratio": -1, "testing: frequency (hz)": 12, "testing: fatigue machine": "Schenck-type testing machine", "testing: load control": "force", "testing: specimens description": "rectangular cross-section; with drawing", "testing: critical cross-section size of specimens (mm)": "20, 2.6", "testing: stress concentration factor of specimens": 1, "rating score: rating score": 0.6857142857142857}}, {"id": "FatigueData-AM2022:1457", "name": "Ti-6Al-4V", "material_family": "Ti", "points": [[450.7427033223211, 178688.2227267032, 0], [399.7779726907216, 191744.7549048459, 0], [369.09107114107786, 292119.53392846603, 0], [380.7255457328412, 380194.39991421567, 0], [360.5343551236559, 9961118.964371976, 1]], "conditions": {"material": "Ti-6Al-4V", "am_type": "L-PBF", "load_ratio": "-1", "test_type": "bending fatigue", "temperature": "25", "surface_treatment": "", "heat_treatment": ""}, "metadata": {"dataset id": 1457, "metadata: title": "Effect of Various Peening Methods on the Fatigue Properties of Titanium Alloy Ti6Al4V Manufactured by Direct Metal Laser Sintering and Electron Beam Melting", "metadata: authors": "Soyama, Hitoshi; Takeo, Fuimo", "metadata: source of the publication": "MATERIALS", "metadata: year of publication": 2020, "metadata: institution": "Hachinohe Coll; Tohoku Univ", "metadata: country and region": "Japan", "metadata: funding agency": "Japan Society for the Promotion of Science (JSPS), Ministry of Education, Culture, Sports, Science and Technology, Japan", "metadata: doi": "10.3390/ma13102216", "fatigue: types of fatigue data": "sn", "fatigue: method of extraction": "color and shape", "materials: name of the material": "Ti-6Al-4V", "am: types of am": "L-PBF", "am: power (w)": 300, "am: scan speed (mm/s)": 7000, "am: layer thickness (μm)": 60, "am: direciton of specimen (°)": 0, "am: types of feedstock": "powder", "am: size of feedstock (μm)": 40, "processing: processing sequence and parameters": "HT 700 C, 3 hour; HT 935 C, 1.75 hour; HT 705 C, 2 hour; SURF cavitation peen", "testing: types of fatigue tests": "bending fatigue", "testing: fatigue temperature (°c)": 25, "testing: fatigue environment": "air", "testing: load ratio": -1, "testing: frequency (hz)": 12, "testing: fatigue machine": "Schenck-type testing machine", "testing: load control": "force", "testing: specimens description": "rectangular cross-section; with drawing", "testing: critical cross-section size of specimens (mm)": "20, 2.6", "testing: stress concentration factor of specimens": 1, "rating score: rating score": 0.6857142857142857}}, {"id": "FatigueData-AM2022:1458", "name": "Ti-6Al-4V", "material_family": "Ti", "points": [[450.0660892263372, 306981.4257178484, 0], [399.55929925791395, 9930224.844912888, 1], [430.2462008075577, 10001794.82038621, 1], [440.5934918825627, 10036152.279788502, 1]], "conditions": {"material": "Ti-6Al-4V", "am_type": "L-PBF", "load_ratio": "-1", "test_type": "bending fatigue", "temperature": "25", "surface_treatment": "", "heat_treatment": ""}, "metadata": {"dataset id": 1458, "metadata: title": "Effect of Various Peening Methods on the Fatigue Properties of Titanium Alloy Ti6Al4V Manufactured by Direct Metal Laser Sintering and Electron Beam Melting", "metadata: authors": "Soyama, Hitoshi; Takeo, Fuimo", "metadata: source of the publication": "MATERIALS", "metadata: year of publication": 2020, "metadata: institution": "Hachinohe Coll; Tohoku Univ", "metadata: country and region": "Japan", "metadata: funding agency": "Japan Society for the Promotion of Science (JSPS), Ministry of Education, Culture, Sports, Science and Technology, Japan", "metadata: doi": "10.3390/ma13102216", "fatigue: types of fatigue data": "sn", "fatigue: method of extraction": "color and shape", "materials: name of the material": "Ti-6Al-4V", "am: types of am": "L-PBF", "am: power (w)": 300, "am: scan speed (mm/s)": 7000, "am: layer thickness (μm)": 60, "am: direciton of specimen (°)": 0, "am: types of feedstock": "powder", "am: size of feedstock (μm)": 40, "processing: processing sequence and parameters": "HT 700 C, 3 hour; HT 935 C, 1.75 hour; HT 705 C, 2 hour; SURF grind; SURF cavitation peen", "testing: types of fatigue tests": "bending fatigue", "testing: fatigue temperature (°c)": 25, "testing: fatigue environment": "air", "testing: load ratio": -1, "testing: frequency (hz)": 12, "testing: fatigue machine": "Schenck-type testing machine", "testing: load control": "force", "testing: specimens description": "rectangular cross-section; with drawing", "testing: critical cross-section size of specimens (mm)": "20, 2.6", "testing: stress concentration factor of specimens": 1, "rating score: rating score": 0.6857142857142857}}, {"id": "FatigueData-AM2022:1459", "name": "Ti-6Al-4V", "material_family": "Ti", "points": [[360.57554271877797, 302603.8023700352, 0], [331.63802863159515, 411633.7980919817, 0], [320.17677659499105, 421906.9192599451, 0], [299.6596802826666, 9964336.452188546, 1], [312.49475430879954, 10032911.602615407, 1], [253.8480013910086, 10036152.279788502, 1]], "conditions": {"material": "Ti-6Al-4V", "am_type": "E-PBF", "load_ratio": "-1", "test_type": "bending fatigue", "temperature": "25", "surface_treatment": "", "heat_treatment": ""}, "metadata": {"dataset id": 1459, "metadata: title": "Effect of Various Peening Methods on the Fatigue Properties of Titanium Alloy Ti6Al4V Manufactured by Direct Metal Laser Sintering and Electron Beam Melting", "metadata: authors": "Soyama, Hitoshi; Takeo, Fuimo", "metadata: source of the publication": "MATERIALS", "metadata: year of publication": 2020, "metadata: institution": "Hachinohe Coll; Tohoku Univ", "metadata: country and region": "Japan", "metadata: funding agency": "Japan Society for the Promotion of Science (JSPS), Ministry of Education, Culture, Sports, Science and Technology, Japan", "metadata: doi": "10.3390/ma13102216", "fatigue: types of fatigue data": "sn", "fatigue: method of extraction": "color and shape", "materials: name of the material": "Ti-6Al-4V", "am: types of am": "E-PBF", "am: layer thickness (μm)": 90, "am: direciton of specimen (°)": 0, "am: types of feedstock": "powder", "am: size of feedstock (μm)": 75, "processing: processing sequence and parameters": "HT 700 C, 3 hour; HT 935 C, 1.75 hour; HT 705 C, 2 hour; SURF laser shock peen", "testing: types of fatigue tests": "bending fatigue", "testing: fatigue temperature (°c)": 25, "testing: fatigue environment": "air", "testing: load ratio": -1, "testing: frequency (hz)": 12, "testing: fatigue machine": "Schenck-type testing machine", "testing: load control": "force", "testing: specimens description": "rectangular cross-section; with drawing", "testing: critical cross-section size of specimens (mm)": "20, 2.6", "testing: stress concentration factor of specimens": 1, "rating score: rating score": 0.5945945945945946}}, {"id": "FatigueData-AM2022:1460", "name": "Ti-6Al-4V", "material_family": "Ti", "points": [[362.5847912091686, 61589.98473234187, 0], [329.8680473715732, 93159.75628209343, 0], [293.5701534188116, 148128.4052145543, 0], [244.83334471041042, 226446.0526594262, 0], [223.4209608692945, 508784.6187016421, 0], [196.81433769311508, 883687.1903782528, 0], [177.62987577519746, 2050371.3066204453, 0], [161.37054367402305, 10005025.44669371, 1]], "conditions": {"material": "Ti-6Al-4V", "am_type": "E-PBF", "load_ratio": "-1", "test_type": "bending fatigue", "temperature": "25", "surface_treatment": "", "heat_treatment": ""}, "metadata": {"dataset id": 1460, "metadata: title": "Effect of Various Peening Methods on the Fatigue Properties of Titanium Alloy Ti6Al4V Manufactured by Direct Metal Laser Sintering and Electron Beam Melting", "metadata: authors": "Soyama, Hitoshi; Takeo, Fuimo", "metadata: source of the publication": "MATERIALS", "metadata: year of publication": 2020, "metadata: institution": "Hachinohe Coll; Tohoku Univ", "metadata: country and region": "Japan", "metadata: funding agency": "Japan Society for the Promotion of Science (JSPS), Ministry of Education, Culture, Sports, Science and Technology, Japan", "metadata: doi": "10.3390/ma13102216", "fatigue: types of fatigue data": "sn", "fatigue: method of extraction": "color and shape", "materials: name of the material": "Ti-6Al-4V", "am: types of am": "E-PBF", "am: layer thickness (μm)": 90, "am: direciton of specimen (°)": 0, "am: types of feedstock": "powder", "am: size of feedstock (μm)": 75, "processing: processing sequence and parameters": "HT 700 C, 3 hour; HT 935 C, 1.75 hour; HT 705 C, 2 hour; SURF as-built", "testing: types of fatigue tests": "bending fatigue", "testing: fatigue temperature (°c)": 25, "testing: fatigue environment": "air", "testing: load ratio": -1, "testing: frequency (hz)": 12, "testing: fatigue machine": "Schenck-type testing machine", "testing: load control": "force", "testing: specimens description": "rectangular cross-section; with drawing", "testing: critical cross-section size of specimens (mm)": "20, 2.6", "testing: stress concentration factor of specimens": 1, "rating score: rating score": 0.5945945945945946}}, {"id": "FatigueData-AM2022:1461", "name": "Ti-6Al-4V", "material_family": "Ti", "points": [[348.8132420591221, 511027.2325030156, 0], [364.3753662667516, 512782.67717164656, 0], [328.51481917960535, 826342.8949650851, 0], [326.4849768916537, 9964336.452188546, 1]], "conditions": {"material": "Ti-6Al-4V", "am_type": "E-PBF", "load_ratio": "-1", "test_type": "bending fatigue", "temperature": "25", "surface_treatment": "", "heat_treatment": ""}, "metadata": {"dataset id": 1461, "metadata: title": "Effect of Various Peening Methods on the Fatigue Properties of Titanium Alloy Ti6Al4V Manufactured by Direct Metal Laser Sintering and Electron Beam Melting", "metadata: authors": "Soyama, Hitoshi; Takeo, Fuimo", "metadata: source of the publication": "MATERIALS", "metadata: year of publication": 2020, "metadata: institution": "Hachinohe Coll; Tohoku Univ", "metadata: country and region": "Japan", "metadata: funding agency": "Japan Society for the Promotion of Science (JSPS), Ministry of Education, Culture, Sports, Science and Technology, Japan", "metadata: doi": "10.3390/ma13102216", "fatigue: types of fatigue data": "sn", "fatigue: method of extraction": "color and shape", "materials: name of the material": "Ti-6Al-4V", "am: types of am": "E-PBF", "am: layer thickness (μm)": 90, "am: direciton of specimen (°)": 0, "am: types of feedstock": "powder", "am: size of feedstock (μm)": 75, "processing: processing sequence and parameters": "HT 700 C, 3 hour; HT 935 C, 1.75 hour; HT 705 C, 2 hour; SURF shot peen", "testing: types of fatigue tests": "bending fatigue", "testing: fatigue temperature (°c)": 25, "testing: fatigue environment": "air", "testing: load ratio": -1, "testing: frequency (hz)": 12, "testing: fatigue machine": "Schenck-type testing machine", "testing: load control": "force", "testing: specimens description": "rectangular cross-section; with drawing", "testing: critical cross-section size of specimens (mm)": "20, 2.6", "testing: stress concentration factor of specimens": 1, "rating score: rating score": 0.5945945945945946}}, {"id": "FatigueData-AM2022:1462", "name": "Ti-6Al-4V", "material_family": "Ti", "points": [[134.90354825319727, 37858.591040508785, 0], [89.92028343666962, 199569.52595017315, 0], [44.7695279432866, 821674.504489231, 0], [22.721867962700895, 10002264.176579673, 1]], "conditions": {"material": "Ti-6Al-4V", "am_type": "L-PBF", "load_ratio": "0.1", "test_type": "4-point bending", "temperature": "25", "surface_treatment": "", "heat_treatment": ""}, "metadata": {"dataset id": 1462, "metadata: title": "Selective Laser Melting of Ti-6Al-4V: The Impact of Post-processing on the Tensile, Fatigue and Biological Properties for Medical Implant Applications", "metadata: authors": "Aristizabal, Miren; Attallah, Moataz M.; Cox, Sophie C.; Grover, Liam M.; Jamshidi, Parastoo; Kong, Weihuan; Villapun, Victor M.", "metadata: source of the publication": "MATERIALS", "metadata: year of publication": 2020, "metadata: institution": "Ceit; Univ Birmingham; Univ Navarra", "metadata: country and region": "Spain; UK", "metadata: funding agency": "Guangdong Academy of Science; UK Research & Innovation (UKRI)Engineering & Physical Sciences Research Council (EPSRC)", "metadata: doi": "10.3390/ma13122813", "fatigue: types of fatigue data": "sn", "fatigue: method of extraction": "color and shape", "materials: name of the material": "Ti-6Al-4V", "am: types of am": "L-PBF", "am: am machine": "Concept Laser M2", "am: power (w)": 150, "am: scan speed (mm/s)": 1750, "am: hatch space (μm)": 75, "am: layer thickness (μm)": 20, "am: types of feedstock": "powder", "am: size of feedstock (μm)": "20, 50", "processing: processing sequence and parameters": "HIP 930 C, 4 hour, 1000 bar; SURF as-built", "testing: types of fatigue tests": "4-point bending", "testing: fatigue temperature (°c)": 25, "testing: fatigue environment": "air", "testing: load ratio": 0.1, "testing: frequency (hz)": 70, "testing: fatigue machine": "Zwick/Roell Amsler Vibrophore", "testing: load control": "force", "testing: specimens description": "rectangular cross-section", "testing: critical cross-section size of specimens (mm)": "10, 10", "testing: stress concentration factor of specimens": 1, "rating score: rating score": 0.7142857142857143}}, {"id": "FatigueData-AM2022:1463", "name": "Ti-6Al-4V", "material_family": "Ti", "points": [[269.63924813455395, 12152.355546822855, 0], [225.2337077843763, 29077.574896993676, 0], [179.88017758803755, 34691.14571032318, 0], [134.59332786419088, 243367.0094189758, 0], [90.18778751401331, 10681214.032057052, 1]], "conditions": {"material": "Ti-6Al-4V", "am_type": "L-PBF", "load_ratio": "0.1", "test_type": "4-point bending", "temperature": "25", "surface_treatment": "", "heat_treatment": ""}, "metadata": {"dataset id": 1463, "metadata: title": "Selective Laser Melting of Ti-6Al-4V: The Impact of Post-processing on the Tensile, Fatigue and Biological Properties for Medical Implant Applications", "metadata: authors": "Aristizabal, Miren; Attallah, Moataz M.; Cox, Sophie C.; Grover, Liam M.; Jamshidi, Parastoo; Kong, Weihuan; Villapun, Victor M.", "metadata: source of the publication": "MATERIALS", "metadata: year of publication": 2020, "metadata: institution": "Ceit; Univ Birmingham; Univ Navarra", "metadata: country and region": "Spain; UK", "metadata: funding agency": "Guangdong Academy of Science; UK Research & Innovation (UKRI)Engineering & Physical Sciences Research Council (EPSRC)", "metadata: doi": "10.3390/ma13122813", "fatigue: types of fatigue data": "sn", "fatigue: method of extraction": "color and shape", "materials: name of the material": "Ti-6Al-4V", "am: types of am": "L-PBF", "am: am machine": "Concept Laser M2", "am: power (w)": 150, "am: scan speed (mm/s)": 1750, "am: hatch space (μm)": 75, "am: layer thickness (μm)": 20, "am: types of feedstock": "powder", "am: size of feedstock (μm)": "20, 50", "processing: processing sequence and parameters": "HIP 930 C, 4 hour, 1000 bar; SURF as-built", "testing: types of fatigue tests": "4-point bending", "testing: fatigue temperature (°c)": 25, "testing: fatigue environment": "air", "testing: load ratio": 0.1, "testing: frequency (hz)": 70, "testing: fatigue machine": "Zwick/Roell Amsler Vibrophore", "testing: load control": "force", "testing: specimens description": "rectangular cross-section", "testing: critical cross-section size of specimens (mm)": "10, 10", "testing: stress concentration factor of specimens": 1, "rating score: rating score": 0.7142857142857143}}, {"id": "FatigueData-AM2022:1464", "name": "Ti-6Al-4V", "material_family": "Ti", "points": [[269.83538735582215, 57512.73041454182, 0], [225.2337077843763, 163467.67930308645, 0], [180.01158743491766, 253010.9360373475, 0], [135.21376864220366, 9602243.594257608, 1]], "conditions": {"material": "Ti-6Al-4V", "am_type": "L-PBF", "load_ratio": "0.1", "test_type": "4-point bending", "temperature": "25", "surface_treatment": "", "heat_treatment": ""}, "metadata": {"dataset id": 1464, "metadata: title": "Selective Laser Melting of Ti-6Al-4V: The Impact of Post-processing on the Tensile, Fatigue and Biological Properties for Medical Implant Applications", "metadata: authors": "Aristizabal, Miren; Attallah, Moataz M.; Cox, Sophie C.; Grover, Liam M.; Jamshidi, Parastoo; Kong, Weihuan; Villapun, Victor M.", "metadata: source of the publication": "MATERIALS", "metadata: year of publication": 2020, "metadata: institution": "Ceit; Univ Birmingham; Univ Navarra", "metadata: country and region": "Spain; UK", "metadata: funding agency": "Guangdong Academy of Science; UK Research & Innovation (UKRI)Engineering & Physical Sciences Research Council (EPSRC)", "metadata: doi": "10.3390/ma13122813", "fatigue: types of fatigue data": "sn", "fatigue: method of extraction": "color and shape", "materials: name of the material": "Ti-6Al-4V", "am: types of am": "L-PBF", "am: am machine": "Concept Laser M2", "am: power (w)": 150, "am: scan speed (mm/s)": 1750, "am: hatch space (μm)": 75, "am: layer thickness (μm)": 20, "am: types of feedstock": "powder", "am: size of feedstock (μm)": "20, 50", "processing: processing sequence and parameters": "HIP 930 C, 4 hour, 1000 bar; SURF polish", "testing: types of fatigue tests": "4-point bending", "testing: fatigue temperature (°c)": 25, "testing: fatigue environment": "air", "testing: load ratio": 0.1, "testing: frequency (hz)": 70, "testing: fatigue machine": "Zwick/Roell Amsler Vibrophore", "testing: load control": "force", "testing: specimens description": "rectangular cross-section", "testing: critical cross-section size of specimens (mm)": "10, 10", "testing: stress concentration factor of specimens": 1, "rating score: rating score": 0.7142857142857143}}, {"id": "FatigueData-AM2022:1465", "name": "Ti-6Al-4V", "material_family": "Ti", "points": [[225.11962661663807, 173618.61713642272, 0], [202.1733285832415, 302771.7865559005, 0], [188.6837470380018, 467707.9866082999, 0], [180.01158743491766, 9955689.803848734, 1], [135.21376864220366, 9955689.803848734, 1]], "conditions": {"material": "Ti-6Al-4V", "am_type": "L-PBF", "load_ratio": "0.1", "test_type": "4-point bending", "temperature": "25", "surface_treatment": "", "heat_treatment": ""}, "metadata": {"dataset id": 1465, "metadata: title": "Selective Laser Melting of Ti-6Al-4V: The Impact of Post-processing on the Tensile, Fatigue and Biological Properties for Medical Implant Applications", "metadata: authors": "Aristizabal, Miren; Attallah, Moataz M.; Cox, Sophie C.; Grover, Liam M.; Jamshidi, Parastoo; Kong, Weihuan; Villapun, Victor M.", "metadata: source of the publication": "MATERIALS", "metadata: year of publication": 2020, "metadata: institution": "Ceit; Univ Birmingham; Univ Navarra", "metadata: country and region": "Spain; UK", "metadata: funding agency": "Guangdong Academy of Science; UK Research & Innovation (UKRI)Engineering & Physical Sciences Research Council (EPSRC)", "metadata: doi": "10.3390/ma13122813", "fatigue: types of fatigue data": "sn", "fatigue: method of extraction": "color and shape", "materials: name of the material": "Ti-6Al-4V", "am: types of am": "L-PBF", "am: am machine": "Concept Laser M2", "am: power (w)": 150, "am: scan speed (mm/s)": 1750, "am: hatch space (μm)": 75, "am: layer thickness (μm)": 20, "am: types of feedstock": "powder", "am: size of feedstock (μm)": "20, 50", "processing: processing sequence and parameters": "HIP 930 C, 4 hour, 1000 bar; SURF chemical etch", "testing: types of fatigue tests": "4-point bending", "testing: fatigue temperature (°c)": 25, "testing: fatigue environment": "air", "testing: load ratio": 0.1, "testing: frequency (hz)": 70, "testing: fatigue machine": "Zwick/Roell Amsler Vibrophore", "testing: load control": "force", "testing: specimens description": "rectangular cross-section", "testing: critical cross-section size of specimens (mm)": "10, 10", "testing: stress concentration factor of specimens": 1, "rating score: rating score": 0.7142857142857143}}, {"id": "FatigueData-AM2022:1466", "name": "316L", "material_family": "316L", "points": [[202.69886577390724, 284000.566577206, 0], [169.0998791332816, 572966.9596861273, 0], [130.67725384412202, 1209886.1649939073, 0], [139.68950060433366, 1428083.9664744528, 0], [146.21226917258335, 1741712.174821597, 0], [126.23463351770178, 5363080.844080364, 0], [121.64526818803985, 5847019.180581236, 0], [123.92021195700026, 9993915.161583263, 1], [112.61328253195772, 10063910.722857516, 1]], "conditions": {"material": "316L", "am_type": "L-PBF", "load_ratio": "0.1", "test_type": "uniaxial", "temperature": "25", "surface_treatment": "", "heat_treatment": ""}, "metadata": {"dataset id": 1466, "metadata: title": "Very High Cycle Fatigue Behavior of Additively Manufactured 316L Stainless Steel", "metadata: authors": "Abaimov, Sergey; Akhatov, Iskander; Dagesyan, Sarkis; Evlashin, Stanislav; Sergeichev, Ivan; Voloskov, Boris", "metadata: source of the publication": "MATERIALS", "metadata: year of publication": 2020, "metadata: institution": "Moscow MV Lomonosov State Univ; Skolkovo Inst Sci & Technol", "metadata: country and region": "Russia", "metadata: doi": "10.3390/ma13153293", "fatigue: types of fatigue data": "sn", "fatigue: method of extraction": "color and shape", "materials: name of the material": "316L", "am: types of am": "L-PBF", "am: am machine": "Trumpf 1000", "am: power (w)": 113, "am: scan speed (mm/s)": 600, "am: hatch space (μm)": 80, "am: layer thickness (μm)": 20, "am: direciton of specimen (°)": 90, "am: types of feedstock": "powder", "am: size of feedstock (μm)": "20, 50", "processing: processing sequence and parameters": "NHT; SURF machine", "testing: types of fatigue tests": "uniaxial", "testing: fatigue temperature (°c)": 25, "testing: fatigue environment": "air", "testing: load ratio": 0.1, "testing: frequency (hz)": 30, "testing: fatigue machine": "Instron 8801", "testing: fatigue standard": "ISO 1099", "testing: load control": "force", "testing: specimens description": "circular cross-section; with drawing", "testing: critical cross-section size of specimens (mm)": 6, "testing: stress concentration factor of specimens": 1, "static mechanical properties: young's modulus (gpa)": 180, "static mechanical properties: yield strength (mpa)": 479, "static mechanical properties: ultimate tensile strength (mpa)": 565, "static mechanical properties: elongation (%)": 41, "rating score: rating score": 0.8857142857142857}}, {"id": "FatigueData-AM2022:1467", "name": "316L", "material_family": "316L", "points": [[270.60505398980246, 40394783.63848582, 0], [260.124228574173, 142088543.72173932, 0], [250.01336737879325, 406948149.9966676, 0], [255.63326956479986, 1111149156.8199532, 0]], "conditions": {"material": "316L", "am_type": "L-PBF", "load_ratio": "-1", "test_type": "uniaxial; VHCF", "temperature": "25", "surface_treatment": "", "heat_treatment": ""}, "metadata": {"dataset id": 1467, "metadata: title": "Very High Cycle Fatigue Behavior of Additively Manufactured 316L Stainless Steel", "metadata: authors": "Abaimov, Sergey; Akhatov, Iskander; Dagesyan, Sarkis; Evlashin, Stanislav; Sergeichev, Ivan; Voloskov, Boris", "metadata: source of the publication": "MATERIALS", "metadata: year of publication": 2020, "metadata: institution": "Moscow MV Lomonosov State Univ; Skolkovo Inst Sci & Technol", "metadata: country and region": "Russia", "metadata: doi": "10.3390/ma13153293", "fatigue: types of fatigue data": "sn", "fatigue: method of extraction": "color and shape", "materials: name of the material": "316L", "am: types of am": "L-PBF", "am: am machine": "Trumpf 1000", "am: power (w)": 113, "am: scan speed (mm/s)": 600, "am: hatch space (μm)": 80, "am: layer thickness (μm)": 20, "am: direciton of specimen (°)": 90, "am: types of feedstock": "powder", "am: size of feedstock (μm)": "20, 50", "processing: processing sequence and parameters": "NHT; SURF machine", "testing: types of fatigue tests": "uniaxial; VHCF", "testing: fatigue temperature (°c)": 25, "testing: fatigue environment": "air", "testing: load ratio": -1, "testing: frequency (hz)": 20000, "testing: fatigue machine": "Shimadzu USF-2000", "testing: load control": "displacement", "testing: specimens description": "circular cross-section; with drawing", "testing: critical cross-section size of specimens (mm)": 3, "testing: stress concentration factor of specimens": 1, "static mechanical properties: young's modulus (gpa)": 180, "static mechanical properties: yield strength (mpa)": 479, "static mechanical properties: ultimate tensile strength (mpa)": 565, "static mechanical properties: elongation (%)": 41, "rating score: rating score": 0.8571428571428571}}, {"id": "FatigueData-AM2022:1468", "name": "Maraging Steel 300", "material_family": "Maraging", "points": [[571.6784739085147, 213.21373607005899, 0], [476.42932557428867, 1222.7538059781912, 0], [381.6543103771198, 3453.112547945154, 0], [286.4051620428937, 21945.466598692226, 0], [214.26971133593787, 31190.914470021908, 0], [142.29230500800108, 47453.64031859813, 0], [119.17860738073094, 110398.47682573643, 0], [99.82658798092871, 297248.3362923515, 1], [95.66027174180871, 297912.1816354919, 1]], "conditions": {"material": "Maraging Steel 300", "am_type": "L-PBF", "load_ratio": "0.05", "test_type": "uniaxial", "temperature": "25", "surface_treatment": "", "heat_treatment": ""}, "metadata": {"dataset id": 1468, "metadata: title": "Performance of Maraging Steel Sleeves Produced by SLM with Subsequent Age Hardening", "metadata: authors": "Bak, Piotr; Rucki, Miroslaw; Siemiatkowski, Zbigniew; Szumiata, Tadeusz; Tyczynski, Piotr; Warzocha, Krzysztof", "metadata: source of the publication": "MATERIALS", "metadata: year of publication": 2020, "metadata: institution": "Kazimierz Pulaski Univ Technol & Humanities Radom; Mapal Narzedzia Precyzyjne Spzoo; Yasa Motors Poland Spzoo SKA", "metadata: country and region": "Poland", "metadata: funding agency": "European Regional Development Fund (ERDF)", "metadata: doi": "10.3390/ma13153408", "fatigue: types of fatigue data": "sn", "fatigue: method of extraction": "color and shape", "materials: name of the
