Repository: yunyunfanfan/S-PA-CBB

# S-PA-CBB

Official research code, processed curve records, evaluation outputs, and manuscript source for:

> **From Physics to Selective Generation: Conditional Brownian Bridges for Sparse S–N Curve Reconstruction and Fatigue Decision-Making**

S-PA-CBB reconstructs a complete probabilistic stress–life (S–N) curve from only two to four observed fatigue tests. The method first fits an interpretable Basquin state, diagnoses whether that state is sufficient, and applies a ControlNet-style conditional Brownian-bridge residual only to curves that benefit from correction.

File: am2022_curves.json (part 90 of 98)
material": "Maraging Steel 300", "am: types of am": "L-PBF", "am: power (w)": 350, "am: scan speed (mm/s)": 1000, "am: hatch space (μm)": 50, "am: preheat temperature (°c)": 80, "am: direciton of specimen (°)": 90, "am: am environment": "Ar", "am: layer scan rotation (°)": 90, "am: types of feedstock": "powder", "processing: processing sequence and parameters": "HT 490 C, 6 hour; SURF abrasive blast", "testing: types of fatigue tests": "uniaxial", "testing: fatigue temperature (°c)": 25, "testing: fatigue environment": "air", "testing: load ratio": 0.05, "testing: frequency (hz)": 3, "testing: fatigue machine": "Instron 8801", "testing: load control": "force", "testing: specimens description": "circular cross-section; ASTM E466", "testing: stress concentration factor of specimens": 1, "static mechanical properties: yield strength (mpa)": 1347.1, "static mechanical properties: ultimate tensile strength (mpa)": 1431.3, "static mechanical properties: elongation (%)": 4.37, "rating score: rating score": 0.8}}, {"id": "FatigueData-AM2022:1469", "name": "Ti-6Al-4V", "material_family": "Ti", "points": [[281.12196115905374, 756653.9095301577, 0], [280.85552526735165, 1132429.7413041699, 0], [280.712800164655, 1514868.283319458, 0], [281.40713338527814, 1597611.7029211414, 0], [280.712800164655, 1829203.346202467, 0]], "conditions": {"material": "Ti-6Al-4V", "am_type": "E-PBF", "load_ratio": "0.1", "test_type": "uniaxial", "temperature": "25", "surface_treatment": "", "heat_treatment": ""}, "metadata": {"dataset id": 1469, "metadata: title": "Tailoring Microstructure and Mechanical Properties of Additively-Manufactured Ti6Al4V Using Post Processing", "metadata: authors": "Brown, Donald W.; Chonin, Michael; Ganor, Yaron Itay; Garkun, Andrey; Hajaj, Amir; Pesach, Asaf; Samuha, Shmuel; Shneck, Roni Z.; Tiferet, Eitan; Vogel, Sven C.; Yeheskel, Ori", "metadata: source of the publication": "MATERIALS", "metadata: year of publication": 2021, "metadata: institution": "Ben Gurion Univ Negev; Los Alamos Natl Lab; Mat Consultant; Nuclear Research Centre Negev; Rotem Ind; Technion", "metadata: country and region": "Israel; USA", "metadata: funding agency": "Ministry of Science, Technology and Space (MOST), Israel; Pazi foundation ", "metadata: doi": "10.3390/ma14030658", "fatigue: types of fatigue data": "sn", "fatigue: method of extraction": "color and shape", "materials: name of the material": "Ti-6Al-4V", "am: types of am": "E-PBF", "am: am machine": "Arcam A2X", "am: preheat temperature (°c)": 1250, "am: direciton of specimen (°)": 90, "am: types of feedstock": "powder", "processing: processing sequence and parameters": "HIP 780 C, 2 hour, 1200 bar; SURF machine", "testing: types of fatigue tests": "uniaxial", "testing: fatigue temperature (°c)": 25, "testing: fatigue environment": "air", "testing: load ratio": 0.1, "testing: frequency (hz)": 30, "testing: fatigue standard": "ASTM E466", "testing: load control": "force", "testing: specimens description": "circular cross-section; ASTM E466/E606", "testing: critical cross-section size of specimens (mm)": 11, "testing: stress concentration factor of specimens": 1, "static mechanical properties: young's modulus (gpa)": 120.7, "static mechanical properties: yield strength (mpa)": 1042, "static mechanical properties: ultimate tensile strength (mpa)": 1133, "static mechanical properties: elongation (%)": 8.9, "rating score: rating score": 0.7027027027027027}}, {"id": "FatigueData-AM2022:1470", "name": "Ti-15Zr-4Nb-4Ta", "material_family": "Ti", "points": [[305.8370739387878, 590864.0915397906, 0], [301.3422928971452, 2051500.6011760973, 0], [301.01961069924135, 3197296.7684377264, 0], [305.0049311429413, 5467556.952886966, 0], [297.2324535200862, 6747739.223765206, 0], [296.87864158884247, 9714243.089847915, 0], [290.2298592263981, 11844715.0277989, 0], [300.63466903465786, 12243285.695716642, 0], [292.47724974721933, 13548006.443613384, 1]], "conditions": {"material": "Ti-15Zr-4Nb-4Ta", "am_type": "L-PBF", "load_ratio": "0.1", "test_type": "uniaxial", "temperature": "25", "surface_treatment": "", "heat_treatment": ""}, "metadata": {"dataset id": 1470, "metadata: title": "Mechanical Performance of Artificial Hip Stems Manufactured by Hot Forging and Selective Laser Melting Using Biocompatible Ti-15Zr-4Nb Alloy", "metadata: authors": "Mori, Jun; Okazaki, Yoshimitsu", "metadata: source of the publication": "MATERIALS", "metadata: year of publication": 2021, "metadata: institution": "Instron Japan Co Ltd; Natl Inst Adv Ind Sci & Technol", "metadata: country and region": "Japan", "metadata: doi": "10.3390/ma14040732", "fatigue: types of fatigue data": "sn", "fatigue: method of extraction": "color and shape", "materials: name of the material": "Ti-15Zr-4Nb-4Ta", "am: types of am": "L-PBF", "am: am machine": "EOS M290", "am: power (w)": 290, "am: scan speed (mm/s)": 1250, "am: hatch space (μm)": 135, "am: layer thickness (μm)": 30, "am: direciton of specimen (°)": 90, "am: types of feedstock": "powder", "am: size of feedstock (μm)": 33, "processing: processing sequence and parameters": "HT 760 C, 4 hour; SURF machine", "testing: types of fatigue tests": "uniaxial", "testing: fatigue temperature (°c)": 25, "testing: fatigue environment": "air", "testing: load ratio": 0.1, "testing: frequency (hz)": 15, "testing: fatigue standard": "JIS T0309", "testing: load control": "force", "testing: specimens description": "circular cross-section; with drawing", "testing: critical cross-section size of specimens (mm)": 3, "testing: stress concentration factor of specimens": 1, "static mechanical properties: yield strength (mpa)": 860, "static mechanical properties: ultimate tensile strength (mpa)": 1022, "static mechanical properties: elongation (%)": 16, "rating score: rating score": 0.8285714285714286}}, {"id": "FatigueData-AM2022:1471", "name": "Ti-6Al-4V", "material_family": "Ti", "points": [[404.3883149426298, 332677.6775367353, 0], [327.9682093086058, 2366895.2231555213, 0], [318.7496969990932, 4273708.725264367, 0], [350.1311599550777, 4735561.141052996, 0], [314.86915061991874, 4968716.236256134, 0], [323.53603050529983, 5534044.421728712, 0], [341.3283762718314, 6669685.220518414, 0], [318.9789899969779, 6753844.163682119, 0], [337.77051209056066, 7246644.261990156, 0], [333.4313797156171, 7771886.9788786415, 0], [324.5663365656912, 7845083.414539557, 0], [336.802465496849, 9459248.506277127, 0], [323.4737710386203, 9819043.28282039, 0], [337.9572904905995, 11106145.849380586, 0], [320.90369831989517, 11173469.172820613, 0], [302.8334809724073, 11477465.849058809, 0], [341.9114812009596, 12840275.967778008, 0], [324.24365436778726, 13057475.746888187, 1], [298.6180540563549, 13264410.950951573, 1], [314.9314100865983, 13385237.122002792, 1], [341.97374066763916, 15475227.938794633, 1]], "conditions": {"material": "Ti-6Al-4V", "am_type": "L-PBF", "load_ratio": "0.1", "test_type": "uniaxial", "temperature": "25", "surface_treatment": "", "heat_treatment": ""}, "metadata": {"dataset id": 1471, "metadata: title": "Mechanical Performance of Artificial Hip Stems Manufactured by Hot Forging and Selective Laser Melting Using Biocompatible Ti-15Zr-4Nb Alloy", "metadata: authors": "Mori, Jun; Okazaki, Yoshimitsu", "metadata: source of the publication": "MATERIALS", "metadata: year of publication": 2021, "metadata: institution": "Instron Japan Co Ltd; Natl Inst Adv Ind Sci & Technol", "metadata: country and region": "Japan", "metadata: doi": "10.3390/ma14040732", "fatigue: types of fatigue data": "sn", "fatigue: method of extraction": "color and shape", "materials: name of the material": "Ti-6Al-4V", "am: types of am": "L-PBF", "am: am machine": "EOS M290", "am: layer thickness (μm)": 30, "am: direciton of specimen (°)": 90, "am: types of feedstock": "powder", "processing: processing sequence and parameters": "HT 840 C, 4 hour; SURF machine", "testing: types of fatigue tests": "uniaxial", "testing: fatigue temperature (°c)": 25, "testing: fatigue environment": "air", "testing: load ratio": 0.1, "testing: frequency (hz)": 15, "testing: fatigue standard": "JIS T0309", "testing: load control": "force", "testing: specimens description": "circular cross-section; with drawing", "testing: critical cross-section size of specimens (mm)": 3, "testing: stress concentration factor of specimens": 1, "static mechanical properties: yield strength (mpa)": 949, "static mechanical properties: ultimate tensile strength (mpa)": 1041, "static mechanical properties: elongation (%)": 15, "rating score: rating score": 0.7142857142857143}}, {"id": "FatigueData-AM2022:1472", "name": "Ti-6Al-4V", "material_family": "Ti", "points": [[368.0521822521968, 410147.8623350667, 0], [354.3519504017881, 1008085.0871437413, 0], [381.7566201186019, 1321251.5477045523, 0], [340.6036107567098, 1644807.7307675271, 0], [332.07198348421275, 1872655.0636517247, 0], [377.57989786384405, 2136498.09465391, 0], [292.6686393725282, 2209965.9286738955, 0], [305.53236045463876, 3017738.149623798, 0], [310.78119213246976, 3894273.3935741037, 0], [305.7354056709769, 4072434.676125724, 0], [309.1689679805488, 4417705.26306578, 0], [363.29781697027965, 4453411.779448371, 0], [340.905144186521, 4711769.424991463, 0], [314.5162878718528, 10179516.864821779, 0], [303.8155792998528, 10179516.864821779, 0]], "conditions": {"material": "Ti-6Al-4V", "am_type": "L-PBF", "load_ratio": "0.1", "test_type": "uniaxial", "temperature": "25", "surface_treatment": "", "heat_treatment": ""}, "metadata": {"dataset id": 1472, "metadata: title": "Mechanical Performance of Artificial Hip Stems Manufactured by Hot Forging and Selective Laser Melting Using Biocompatible Ti-15Zr-4Nb Alloy", "metadata: authors": "Mori, Jun; Okazaki, Yoshimitsu", "metadata: source of the publication": "MATERIALS", "metadata: year of publication": 2021, "metadata: institution": "Instron Japan Co Ltd; Natl Inst Adv Ind Sci & Technol", "metadata: country and region": "Japan", "metadata: doi": "10.3390/ma14040732", "fatigue: types of fatigue data": "sn", "fatigue: method of extraction": "color and shape", "materials: name of the material": "Ti-6Al-4V", "am: types of am": "L-PBF", "am: am machine": "EOS M290", "am: layer thickness (μm)": 30, "am: direciton of specimen (°)": 90, "am: types of feedstock": "powder", "processing: processing sequence and parameters": "HT 840 C, 4 hour; SURF machine", "testing: types of fatigue tests": "uniaxial", "testing: fatigue temperature (°c)": 25, "testing: fatigue environment": "air", "testing: load ratio": 0.1, "testing: frequency (hz)": 15, "testing: fatigue standard": "JIS T0309", "testing: load control": "force", "testing: specimens description": "circular cross-section; with drawing", "testing: critical cross-section size of specimens (mm)": 3, "testing: stress concentration factor of specimens": 1, "static mechanical properties: yield strength (mpa)": 946, "static mechanical properties: ultimate tensile strength (mpa)": 1036, "static mechanical properties: elongation (%)": 15, "rating score: rating score": 0.7142857142857143}}, {"id": "FatigueData-AM2022:1473", "name": "Ti-6Al-4V", "material_family": "Ti", "points": [[517.906021239136, 12768.927780475678, 0], [434.9772618506537, 34092.34942587817, 0], [334.11393515966813, 176534.8037206538, 0], [253.6167057188475, 4119638.057045985, 0]], "conditions": {"material": "Ti-6Al-4V", "am_type": "L-PBF", "load_ratio": "0", "test_type": "uniaxial", "temperature": "25", "surface_treatment": "", "heat_treatment": ""}, "metadata": {"dataset id": 1473, "metadata: title": "Fatigue Failure from Inner Surfaces of Additive Manufactured Ti-6Al-4V Components", "metadata: authors": "Borrego, Luis P.; Capela, Carlos; Costa, Jose D. M.; Martins Ferreira, Jose Antonio; de Jesus, Joel", "metadata: source of the publication": "MATERIALS", "metadata: year of publication": 2021, "metadata: institution": "Coimbra Polytech ISEC; Polytech Inst Leiria; Univ Coimbra", "metadata: country and region": "Portugal", "metadata: funding agency": "European Commission; European Regional Development Fund (ERDF); Portuguese Foundation for Science and Technology ", "metadata: doi": "10.3390/ma14040737", "fatigue: types of fatigue data": "sn", "fatigue: method of extraction": "color and shape", "materials: name of the material": "Ti-6Al-4V", "am: types of am": "L-PBF", "am: am machine": "3D Systems ProX DMP 320", "am: direciton of specimen (°)": 90, "am: types of feedstock": "powder", "processing: processing sequence and parameters": "HT 670 C, 5 hour; SURF machine", "testing: types of fatigue tests": "uniaxial", "testing: fatigue temperature (°c)": 25, "testing: fatigue environment": "air", "testing: load ratio": 0, "testing: frequency (hz)": 20, "testing: fatigue machine": "Instron", "testing: load control": "force", "testing: specimens description": "circular cross-section", "testing: stress concentration factor of specimens": 1, "static mechanical properties: young's modulus (gpa)": 126, "static mechanical properties: ultimate tensile strength (mpa)": 1147, "rating score: rating score": 0.6285714285714286}}, {"id": "FatigueData-AM2022:1474", "name": "Ti-6Al-4V", "material_family": "Ti", "points": [[394.385849700449, 44787.3323244621, 0], [330.33274964031034, 164484.61430215283, 0], [294.487794626208, 696417.2028189771, 0], [266.774319485602, 863762.9522686277, 0], [217.38016967270454, 2525850.454344376, 0], [236.21597030534448, 4143439.4052415597, 0], [222.1273039199712, 6897060.652463339, 1]], "conditions": {"material": "Ti-6Al-4V", "am_type": "L-PBF", "load_ratio": "0", "test_type": "uniaxial", "temperature": "25", "surface_treatment": "", "heat_treatment": ""}, "metadata": {"dataset id": 1474, "metadata: title": "Fatigue Failure from Inner Surfaces of Additive Manufactured Ti-6Al-4V Components", "metadata: authors": "Borrego, Luis P.; Capela, Carlos; Costa, Jose D. M.; Martins Ferreira, Jose Antonio; de Jesus, Joel", "metadata: source of the publication": "MATERIALS", "metadata: year of publication": 2021, "metadata: institution": "Coimbra Polytech ISEC; Polytech Inst Leiria; Univ Coimbra", "metadata: country and region": "Portugal", "metadata: funding agency": "European Commission; European Regional Development Fund (ERDF); Portuguese Foundation for Science and Technology ", "metadata: doi": "10.3390/ma14040737", "fatigue: types of fatigue data": "sn", "fatigue: method of extraction": "color and shape", "materials: name of the material": "Ti-6Al-4V", "am: types of am": "L-PBF", "am: am machine": "3D Systems ProX DMP 320", "am: direciton of specimen (°)": 90, "am: types of feedstock": "powder", "processing: processing sequence and parameters": "HT 670 C, 5 hour; SURF machine", "testing: types of fatigue tests": "uniaxial", "testing: fatigue temperature (°c)": 25, "testing: fatigue environment": "air", "testing: load ratio": 0, "testing: frequency (hz)": 20, "testing: fatigue machine": "Instron", "testing: load control": "force", "testing: specimens description": "circular cross-section", "testing: critical cross-section size of specimens (mm)": 8, "testing: stress concentration factor of specimens": 1, "static mechanical properties: young's modulus (gpa)": 126, "static mechanical properties: ultimate tensile strength (mpa)": 1147, "rating score: rating score": 0.6571428571428571}}, {"id": "FatigueData-AM2022:1475", "name": "Ti-6Al-4V", "material_family": "Ti", "points": [[297.46125021234815, 27966.46924111538, 0], [281.3814551447986, 43410.98527280402, 0], [269.9533911948427, 49592.47760707521, 0], [247.11826511546195, 70378.32775248143, 0], [210.4005523216549, 112614.02750034035, 0], [196.77457847914644, 152504.37391969893, 0], [196.68316173738, 160468.40779717712, 0], [174.23452930740345, 201672.41644871485, 0], [174.62953744409333, 263195.72331345157, 0], [151.00572257675586, 419077.604338606, 0], [124.87495011089959, 735246.1598147893, 0], [107.49396327090085, 6538299.018189283, 1]], "conditions": {"material": "Ti-6Al-4V", "am_type": "L-PBF", "load_ratio": "0", "test_type": "uniaxial", "temperature": "25", "surface_treatment": "", "heat_treatment": ""}, "metadata": {"dataset id": 1475, "metadata: title": "Fatigue Failure from Inner Surfaces of Additive Manufactured Ti-6Al-4V Components", "metadata: authors": "Borrego, Luis P.; Capela, Carlos; Costa, Jose D. M.; Martins Ferreira, Jose Antonio; de Jesus, Joel", "metadata: source of the publication": "MATERIALS", "metadata: year of publication": 2021, "metadata: institution": "Coimbra Polytech ISEC; Polytech Inst Leiria; Univ Coimbra", "metadata: country and region": "Portugal", "metadata: funding agency": "European Commission; European Regional Development Fund (ERDF); Portuguese Foundation for Science and Technology ", "metadata: doi": "10.3390/ma14040737", "fatigue: types of fatigue data": "sn", "fatigue: method of extraction": "color and shape", "materials: name of the material": "Ti-6Al-4V", "am: types of am": "L-PBF", "am: am machine": "3D Systems ProX DMP 320", "am: direciton of specimen (°)": 90, "am: types of feedstock": "powder", "processing: processing sequence and parameters": "HT 670 C, 5 hour; SURF machine", "testing: types of fatigue tests": "uniaxial", "testing: fatigue temperature (°c)": 25, "testing: fatigue environment": "air", "testing: load ratio": 0, "testing: frequency (hz)": 20, "testing: fatigue machine": "Instron", "testing: load control": "force", "testing: specimens description": "annular cross-section; with drawing", "testing: critical cross-section size of specimens (mm)": "8, 3", "testing: stress concentration factor of specimens": 1, "static mechanical properties: young's modulus (gpa)": 126, "static mechanical properties: ultimate tensile strength (mpa)": 1147, "rating score: rating score": 0.6571428571428571}}, {"id": "FatigueData-AM2022:1476", "name": "Ti-6Al-4V", "material_family": "Ti", "points": [[224.7482345297145, 27998.44727676384, 0], [174.81225924296734, 65518.50558661925, 0], [124.90491479591621, 89797.07271444521, 0], [124.99105882015495, 170126.84815359645, 0], [99.79950295277828, 311248.00337338337, 0], [90.16122681981275, 393056.81665834226, 0], [79.85924590703077, 487752.145247704, 0], [69.8653668361518, 1152858.6481700914, 0]], "conditions": {"material": "Ti-6Al-4V", "am_type": "L-PBF", "load_ratio": "0", "test_type": "uniaxial", "temperature": "25", "surface_treatment": "", "heat_treatment": ""}, "metadata": {"dataset id": 1476, "metadata: title": "Fatigue Failure from Inner Surfaces of Additive Manufactured Ti-6Al-4V Components", "metadata: authors": "Borrego, Luis P.; Capela, Carlos; Costa, Jose D. M.; Martins Ferreira, Jose Antonio; de Jesus, Joel", "metadata: source of the publication": "MATERIALS", "metadata: year of publication": 2021, "metadata: institution": "Coimbra Polytech ISEC; Polytech Inst Leiria; Univ Coimbra", "metadata: country and region": "Portugal", "metadata: funding agency": "European Commission; European Regional Development Fund (ERDF); Portuguese Foundation for Science and Technology ", "metadata: doi": "10.3390/ma14040737", "fatigue: types of fatigue data": "sn", "fatigue: method of extraction": "color and shape", "materials: name of the material": "Ti-6Al-4V", "am: types of am": "L-PBF", "am: am machine": "3D Systems ProX DMP 320", "am: direciton of specimen (°)": 90, "am: types of feedstock": "powder", "processing: processing sequence and parameters": "HT 670 C, 5 hour; SURF machine", "testing: types of fatigue tests": "uniaxial", "testing: fatigue temperature (°c)": 25, "testing: fatigue environment": "air", "testing: load ratio": 0, "testing: frequency (hz)": 20, "testing: fatigue machine": "Instron", "testing: load control": "force", "testing: specimens description": "annular cross-section; with drawing", "testing: critical cross-section size of specimens (mm)": "8, 4", "testing: stress concentration factor of specimens": 1, "static mechanical properties: young's modulus (gpa)": 126, "static mechanical properties: ultimate tensile strength (mpa)": 1147, "rating score: rating score": 0.6571428571428571}}, {"id": "FatigueData-AM2022:1477", "name": "IN718", "material_family": "IN718", "points": [[543.892828999212, 395631.29754792445, 0], [506.0677698975571, 727895.3843983146, 0], [496.6115051221434, 1377725.0712271896, 0], [506.0677698975571, 2168737.0383932292, 0], [515.5470600379763, 3683855.238676497, 0], [496.6115051221434, 3770115.7126203408, 0], [472.901367746538, 11945713.602254868, 0], [472.97084318360913, 22823086.919874035, 0], [482.42710795902286, 26675242.387844715, 0], [458.628841607565, 140136647.66683146, 0], [420.7533483183532, 184727239.85528207, 0], [425.5944549610981, 185667733.13174394, 0], [444.2814872971425, 230143826.93477535, 0], [420.54862542006043, 287591681.15365666, 0], [415.8204178164714, 937327493.7843349, 0], [411.2051092520382, 996393222.6390016, 1]], "conditions": {"material": "IN718", "am_type": "L-PBF", "load_ratio": "-1", "test_type": "uniaxial; VHCF", "temperature": "650", "surface_treatment": "", "heat_treatment": ""}, "metadata": {"dataset id": 1477, "metadata: title": "Very-High-Cycle Fatigue Behavior of Inconel 718 Alloy Fabricated by Selective Laser Melting at Elevated Temperature", "metadata: authors": "Gao, Wenbin; Huang, Liye; Song, Zongxian; Wang, Dongpo; Wu, Zhisheng; Yan, Meifang; Zhang, Xueli", "metadata: source of the publication": "MATERIALS", "metadata: year of publication": 2021, "metadata: institution": "Jiangsu Univ Sci & Technol; Taiyuan Univ Sci & Technol; Tianjin Sino German Univ Appl Sci; Tianjin Univ", "metadata: country and region": "Peoples R China", "metadata: funding agency": "Tianjin Science and Technology Plan Project ", "metadata: doi": "10.3390/ma14041001", "fatigue: types of fatigue data": "sn", "fatigue: method of extraction": "color and shape", "materials: name of the material": "IN718", "am: types of am": "L-PBF", "am: am machine": "EOS M290", "am: power (w)": 260, "am: scan speed (mm/s)": 1000, "am: hatch space (μm)": 110, "am: layer thickness (μm)": 40, "am: direciton of specimen (°)": 90, "am: am environment": "Ar", "am: scan pattern": "cross-direction", "am: layer scan rotation (°)": 90, "am: types of feedstock": "powder", "processing: processing sequence and parameters": "HT 980 C, 1 hour; HT 720 C, 8 hour; HT 620 C, 8 hour; SURF machine; SURF polish", "testing: types of fatigue tests": "uniaxial; VHCF", "testing: fatigue temperature (°c)": 650, "testing: fatigue environment": "air", "testing: load ratio": -1, "testing: frequency (hz)": 20000, "testing: fatigue machine": "USF-300 (Tianjin Yipu Technology Co., Ltd.)", "testing: load control": "displacement", "testing: specimens description": "circular cross-section; with drawing", "testing: critical cross-section size of specimens (mm)": 3, "testing: stress concentration factor of specimens": 1, "static mechanical properties: yield strength (mpa)": 983, "static mechanical properties: ultimate tensile strength (mpa)": 1196, "static mechanical properties: elongation (%)": 6.9, "rating score: rating score": 0.8857142857142857}}, {"id": "FatigueData-AM2022:1478", "name": "Ti-6Al-4V", "material_family": "Ti", "points": [[290.1405909308026, 195348466.08286774, 0], [300.2362561956149, 561108642.9678656, 0], [320.0541164342221, 645170422.201732, 0], [320.232766647777, 812554245.4696492, 0]], "conditions": {"material": "Ti-6Al-4V", "am_type": "E-PBF", "load_ratio": "-1", "test_type": "uniaxial; VHCF", "temperature": "25", "surface_treatment": "", "heat_treatment": ""}, "metadata": {"dataset id": 1478, "metadata: title": "Internal Crack Initiation and Growth Starting from Artificially Generated Defects in Additively Manufactured Ti6Al4V Specimen in the VHCF Regime", "metadata: authors": "Benz, Christopher; Heyer, Horst; Sander, Manuela; Schaefer, Jan; Wickmann, Carsten; Witte-Bodnar, Kerstin", "metadata: source of the publication": "MATERIALS", "metadata: year of publication": 2021, "metadata: institution": "Leibniz Inst; Univ Rostock", "metadata: country and region": "Germany", "metadata: funding agency": "German Research Foundation (DFG); Universitat Rostock", "metadata: doi": "10.3390/ma14185315", "fatigue: types of fatigue data": "sn", "fatigue: method of extraction": "color and shape", "materials: name of the material": "Ti-6Al-4V", "am: types of am": "E-PBF", "am: am machine": "Arcam A1", "am: scan speed (mm/s)": 4530, "am: hatch space (μm)": 100, "am: layer thickness (μm)": 50, "am: direciton of specimen (°)": 90, "am: voltage (v)": 60000, "am: current (a)": 0.021, "am: types of feedstock": "powder", "am: size of feedstock (μm)": 70, "processing: processing sequence and parameters": "SURF machine; SURF polish", "testing: types of fatigue tests": "uniaxial; VHCF", "testing: fatigue temperature (°c)": 25, "testing: fatigue environment": "air", "testing: load ratio": -1, "testing: fatigue machine": "OKU-Vienna fatigue testing equipment", "testing: load control": "displacement", "testing: specimens description": "circular cross-section; with drawing; artificial defect sqrt(A)=300um", "testing: critical cross-section size of specimens (mm)": 3, "testing: stress concentration factor of specimens": 1, "static mechanical properties: young's modulus (gpa)": 116, "static mechanical properties: yield strength (mpa)": 1078, "static mechanical properties: ultimate tensile strength (mpa)": 1120, "static mechanical properties: elongation (%)": 2.72, "rating score: rating score": 0.7837837837837838}}, {"id": "FatigueData-AM2022:1479", "name": "Ti-6Al-4V", "material_family": "Ti", "points": [[350.1314140909818, 141916075.52809668, 0], [330.33585518448115, 194830129.54254305, 0], [310.25711928100856, 472765822.02446896, 0], [320.0541164342221, 509519847.38897204, 0]], "conditions": {"material": "Ti-6Al-4V", "am_type": "E-PBF", "load_ratio": "-1", "test_type": "uniaxial; VHCF", "temperature": "25", "surface_treatment": "", "heat_treatment": ""}, "metadata": {"dataset id": 1479, "metadata: title": "Internal Crack Initiation and Growth Starting from Artificially Generated Defects in Additively Manufactured Ti6Al4V Specimen in the VHCF Regime", "metadata: authors": "Benz, Christopher; Heyer, Horst; Sander, Manuela; Schaefer, Jan; Wickmann, Carsten; Witte-Bodnar, Kerstin", "metadata: source of the publication": "MATERIALS", "metadata: year of publication": 2021, "metadata: institution": "Leibniz Inst; Univ Rostock", "metadata: country and region": "Germany", "metadata: funding agency": "German Research Foundation (DFG); Universitat Rostock", "metadata: doi": "10.3390/ma14185315", "fatigue: types of fatigue data": "sn", "fatigue: method of extraction": "color and shape", "materials: name of the material": "Ti-6Al-4V", "am: types of am": "E-PBF", "am: am machine": "Arcam A1", "am: scan speed (mm/s)": 4530, "am: hatch space (μm)": 100, "am: layer thickness (μm)": 50, "am: direciton of specimen (°)": 90, "am: voltage (v)": 60000, "am: current (a)": 0.021, "am: types of feedstock": "powder", "am: size of feedstock (μm)": 70, "processing: processing sequence and parameters": "SURF machine; SURF polish", "testing: types of fatigue tests": "uniaxial; VHCF", "testing: fatigue temperature (°c)": 25, "testing: fatigue environment": "air", "testing: load ratio": -1, "testing: fatigue machine": "OKU-Vienna fatigue testing equipment", "testing: load control": "displacement", "testing: specimens description": "circular cross-section; with drawing; artificial defect sqrt(A)=200um", "testing: critical cross-section size of specimens (mm)": 3, "testing: stress concentration factor of specimens": 1, "static mechanical properties: young's modulus (gpa)": 116, "static mechanical properties: yield strength (mpa)": 1078, "static mechanical properties: ultimate tensile strength (mpa)": 1120, "static mechanical properties: elongation (%)": 2.72, "rating score: rating score": 0.7837837837837838}}, {"id": "FatigueData-AM2022:1480", "name": "Ti-6Al-4V", "material_family": "Ti", "points": [[259.6358952130355, 19183290.067161955, 0], [399.94972680561995, 65927254.13334107, 0], [370.29155901336355, 236055088.12180036, 0], [400.1283770191749, 284885929.42563415, 0]], "conditions": {"material": "Ti-6Al-4V", "am_type": "E-PBF", "load_ratio": "-1", "test_type": "uniaxial; VHCF", "temperature": "25", "surface_treatment": "", "heat_treatment": ""}, "metadata": {"dataset id": 1480, "metadata: title": "Internal Crack Initiation and Growth Starting from Artificially Generated Defects in Additively Manufactured Ti6Al4V Specimen in the VHCF Regime", "metadata: authors": "Benz, Christopher; Heyer, Horst; Sander, Manuela; Schaefer, Jan; Wickmann, Carsten; Witte-Bodnar, Kerstin", "metadata: source of the publication": "MATERIALS", "metadata: year of publication": 2021, "metadata: institution": "Leibniz Inst; Univ Rostock", "metadata: country and region": "Germany", "metadata: funding agency": "German Research Foundation (DFG); Universitat Rostock", "metadata: doi": "10.3390/ma14185315", "fatigue: types of fatigue data": "sn", "fatigue: method of extraction": "color and shape", "materials: name of the material": "Ti-6Al-4V", "am: types of am": "E-PBF", "am: am machine": "Arcam A1", "am: scan speed (mm/s)": 4530, "am: hatch space (μm)": 100, "am: layer thickness (μm)": 50, "am: direciton of specimen (°)": 90, "am: voltage (v)": 60000, "am: current (a)": 0.021, "am: types of feedstock": "powder", "am: size of feedstock (μm)": 70, "processing: processing sequence and parameters": "SURF machine; SURF polish", "testing: types of fatigue tests": "uniaxial; VHCF", "testing: fatigue temperature (°c)": 25, "testing: fatigue environment": "air", "testing: load ratio": -1, "testing: fatigue machine": "OKU-Vienna fatigue testing equipment", "testing: load control": "displacement", "testing: specimens description": "circular cross-section; with drawing; artificial defect sqrt(A)=150um", "testing: critical cross-section size of specimens (mm)": 3, "testing: stress concentration factor of specimens": 1, "static mechanical properties: young's modulus (gpa)": 116, "static mechanical properties: yield strength (mpa)": 1078, "static mechanical properties: ultimate tensile strength (mpa)": 1120, "static mechanical properties: elongation (%)": 2.72, "rating score: rating score": 0.7837837837837838}}, {"id": "FatigueData-AM2022:1481", "name": "Ti-6Al-4V", "material_family": "Ti", "points": [[388.0527637750954, 14672.92108813709, 0], [388.17089123772604, 20767.273943844022, 0], [387.90817124272945, 29361.16541132473, 0], [388.4336112327225, 46383.21330050289, 0], [388.28901870035656, 58438.83497631851, 0]], "conditions": {"material": "Ti-6Al-4V", "am_type": "L-PBF", "load_ratio": "0.1", "test_type": "uniaxial", "temperature": "25", "surface_treatment": "", "heat_treatment": ""}, "metadata": {"dataset id": 1481, "metadata: title": "Hot Isostatic Pressing for Fatigue Critical Additively Manufactured Ti-6Al-4V", "metadata: authors": "Carrion, Patricio E.; Lee, Seungjong; Moran, Terrence P.; Phan, Nam; Shamsaei, Nima; Warner, Derek H.", "metadata: source of the publication": "MATERIALS", "metadata: year of publication": 2022, "metadata: institution": "Auburn Univ; Cornell Univ; US Navy", "metadata: country and region": "USA", "metadata: funding agency": "National Science Foundation (NSF); Office of Naval Research (ONR), US Navy", "metadata: doi": "10.3390/ma15062051", "fatigue: types of fatigue data": "sn", "fatigue: method of extraction": "color and shape", "materials: name of the material": "Ti-6Al-4V", "am: types of am": "L-PBF", "am: am machine": "EOS M290", "am: power (w)": 160, "am: scan speed (mm/s)": 1200, "am: hatch space (μm)": 140, "am: layer thickness (μm)": 30, "am: direciton of specimen (°)": 90, "am: types of feedstock": "powder", "processing: processing sequence and parameters": "HIP 920 C, 2 hour, 1000 bar; SURF machine", "testing: types of fatigue tests": "uniaxial", "testing: fatigue temperature (°c)": 25, "testing: fatigue environment": "air", "testing: load ratio": 0.1, "testing: frequency (hz)": 10, "testing: fatigue standard": "ASTM E466", "testing: load control": "force", "testing: specimens description": "circular cross-section; with drawing", "testing: critical cross-section size of specimens (mm)": 5, "testing: stress concentration factor of specimens": 1, "rating score: rating score": 0.7142857142857143}}, {"id": "FatigueData-AM2022:1482", "name": "Ti-6Al-4V", "material_family": "Ti", "points": [[387.79004378009887, 29821.128790807303, 0], [388.0527637750954, 32110.95643042163, 0], [388.17089123772604, 38966.80705831041, 0]], "conditions": {"material": "Ti-6Al-4V", "am_type": "L-PBF", "load_ratio": "0.1", "test_type": "uniaxial", "temperature": "25", "surface_treatment": "", "heat_treatment": ""}, "metadata": {"dataset id": 1482, "metadata: title": "Hot Isostatic Pressing for Fatigue Critical Additively Manufactured Ti-6Al-4V", "metadata: authors": "Carrion, Patricio E.; Lee, Seungjong; Moran, Terrence P.; Phan, Nam; Shamsaei, Nima; Warner, Derek H.", "metadata: source of the publication": "MATERIALS", "metadata: year of publication": 2022, "metadata: institution": "Auburn Univ; Cornell Univ; US Navy", "metadata: country and region": "USA", "metadata: funding agency": "National Science Foundation (NSF); Office of Naval Research (ONR), US Navy", "metadata: doi": "10.3390/ma15062051", "fatigue: types of fatigue data": "sn", "fatigue: method of extraction": "color and shape", "materials: name of the material": "Ti-6Al-4V", "am: types of am": "L-PBF", "am: am machine": "3D Systems ProX DMP 320", "am: power (w)": 245, "am: scan speed (mm/s)": 1250, "am: hatch space (μm)": 82, "am: layer thickness (μm)": 60, "am: direciton of specimen (°)": 90, "am: types of feedstock": "powder", "processing: processing sequence and parameters": "HIP 920 C, 2 hour, 1000 bar; SURF machine", "testing: types of fatigue tests": "uniaxial", "testing: fatigue temperature (°c)": 25, "testing: fatigue environment": "air", "testing: load ratio": 0.1, "testing: frequency (hz)": 10, "testing: fatigue standard": "ASTM E466", "testing: load control": "force", "testing: specimens description": "circular cross-section; with drawing", "testing: critical cross-section size of specimens (mm)": 5, "testing: stress concentration factor of specimens": 1, "rating score: rating score": 0.7142857142857143}}, {"id": "FatigueData-AM2022:1483", "name": "Ti-6Al-4V", "material_family": "Ti", "points": [[388.17089123772604, 52737.283468789115, 0], [388.17089123772604, 73057.84747465912, 0], [388.02629870536003, 154077.40318555658, 0], [388.17089123772604, 284112.9966595293, 0], [388.17089123772604, 444039.6450001825, 0], [387.90817124272945, 616287.3507816622, 0], [388.28901870035656, 660417.4267588712, 0], [388.17089123772604, 860414.5885936222, 0], [388.17089123772604, 941504.2242837197, 0]], "conditions": {"material": "Ti-6Al-4V", "am_type": "L-PBF", "load_ratio": "0.1", "test_type": "uniaxial", "temperature": "25", "surface_treatment": "", "heat_treatment": ""}, "metadata": {"dataset id": 1483, "metadata: title": "Hot Isostatic Pressing for Fatigue Critical Additively Manufactured Ti-6Al-4V", "metadata: authors": "Carrion, Patricio E.; Lee, Seungjong; Moran, Terrence P.; Phan, Nam; Shamsaei, Nima; Warner, Derek H.", "metadata: source of the publication": "MATERIALS", "metadata: year of publication": 2022, "metadata: institution": "Auburn Univ; Cornell Univ; US Navy", "metadata: country and region": "USA", "metadata: funding agency": "National Science Foundation (NSF); Office of Naval Research (ONR), US Navy", "metadata: doi": "10.3390/ma15062051", "fatigue: types of fatigue data": "sn", "fatigue: method of extraction": "color and shape", "materials: name of the material": "Ti-6Al-4V", "am: types of am": "L-PBF", "am: am machine": "EOS M290", "am: power (w)": 280, "am: scan speed (mm/s)": 1200, "am: hatch space (μm)": 140, "am: layer thickness (μm)": 30, "am: direciton of specimen (°)": 90, "am: types of feedstock": "powder", "processing: processing sequence and parameters": "HIP 920 C, 2 hour, 1000 bar; SURF machine", "testing: types of fatigue tests": "uniaxial", "testing: fatigue temperature (°c)": 25, "testing: fatigue environment": "air", "testing: load ratio": 0.1, "testing: frequency (hz)": 10, "testing: fatigue standard": "ASTM E466", "testing: load control": "force", "testing: specimens description": "circular cross-section; with drawing", "testing: critical cross-section size of specimens (mm)": 5, "testing: stress concentration factor of specimens": 1, "rating score: rating score": 0.7142857142857143}}, {"id": "FatigueData-AM2022:1484", "name": "Ti-6Al-4V", "material_family": "Ti", "points": [[387.90817124272945, 13082.720319307024, 0], [387.64545124773286, 14524.267584773745, 0], [387.64545124773286, 17824.90704292882, 0], [388.02629870536003, 18606.07894508968, 0], [387.79004378009887, 23924.356071413982, 0], [387.83679064424604, 24833.532058769546, 0], [387.83679064424604, 26284.761240795342, 0], [387.7782438647752, 29288.52569066178, 0]], "conditions": {"material": "Ti-6Al-4V", "am_type": "L-PBF", "load_ratio": "0.1", "test_type": "uniaxial", "temperature": "25", "surface_treatment": "", "heat_treatment": ""}, "metadata": {"dataset id": 1484, "metadata: title": "Hot Isostatic Pressing for Fatigue Critical Additively Manufactured Ti-6Al-4V", "metadata: authors": "Carrion, Patricio E.; Lee, Seungjong; Moran, Terrence P.; Phan, Nam; Shamsaei, Nima; Warner, Derek H.", "metadata: source of the publication": "MATERIALS", "metadata: year of publication": 2022, "metadata: institution": "Auburn Univ; Cornell Univ; US Navy", "metadata: country and region": "USA", "metadata: funding agency": "National Science Foundation (NSF); Office of Naval Research (ONR), US Navy", "metadata: doi": "10.3390/ma15062051", "fatigue: types of fatigue data": "sn", "fatigue: method of extraction": "color and shape", "materials: name of the material": "Ti-6Al-4V", "am: types of am": "L-PBF", "am: am machine": "3D Systems ProX DMP 320", "am: power (w)": 245, "am: scan speed (mm/s)": 1250, "am: hatch space (μm)": 82, "am: layer thickness (μm)": 60, "am: direciton of specimen (°)": 90, "am: types of feedstock": "powder", "processing: processing sequence and parameters": "HIP 1050 C, 2 hour, 1000 bar; SURF machine", "testing: types of fatigue tests": "uniaxial", "testing: fatigue temperature (°c)": 25, "testing: fatigue environment": "air", "testing: load ratio": 0.1, "testing: frequency (hz)": 10, "testing: fatigue standard": "ASTM E466", "testing: load control": "force", "testing: specimens description": "circular cross-section; with drawing", "testing: critical cross-section size of specimens (mm)": 5, "testing: stress concentration factor of specimens": 1, "rating score: rating score": 0.7142857142857143}}, {"id": "FatigueData-AM2022:1485", "name": "Ti-6Al-4V", "material_family": "Ti", "points": [[387.3957563977459, 698048.6501255422, 0], [387.52308278732517, 750745.983163124, 0], [388.03238834564206, 1071751.425376427, 0], [387.52308278732517, 1302385.9806900606, 0], [387.64607834732686, 1719794.2396751288, 0], [388.0255399394892, 2386021.482626958, 0], [387.6446924818621, 3038243.023325673, 0], [387.6446924818621, 3110059.8928257264, 0]], "conditions": {"material": "Ti-6Al-4V", "am_type": "L-PBF", "load_ratio": "0.1", "test_type": "uniaxial", "temperature": "25", "surface_treatment": "", "heat_treatment": ""}, "metadata": {"dataset id": 1485, "metadata: title": "Hot Isostatic Pressing for Fatigue Critical Additively Manufactured Ti-6Al-4V", "metadata: authors": "Carrion, Patricio E.; Lee, Seungjong; Moran, Terrence P.; Phan, Nam; Shamsaei, Nima; Warner, Derek H.", "metadata: source of the publication": "MATERIALS", "metadata: year of publication": 2022, "metadata: institution": "Auburn Univ; Cornell Univ; US Navy", "metadata: country and region": "USA", "metadata: funding agency": "National Science Foundation (NSF); Office of Naval Research
