Repository: yunyunfanfan/S-PA-CBB

# S-PA-CBB

Official research code, processed curve records, evaluation outputs, and manuscript source for:

> **From Physics to Selective Generation: Conditional Brownian Bridges for Sparse S–N Curve Reconstruction and Fatigue Decision-Making**

S-PA-CBB reconstructs a complete probabilistic stress–life (S–N) curve from only two to four observed fatigue tests. The method first fits an interpretable Basquin state, diagnoses whether that state is sufficient, and applies a ControlNet-style conditional Brownian-bridge residual only to curves that benefit from correction.

File: am2022_curves.json (part 91 of 98)
(ONR), US Navy", "metadata: doi": "10.3390/ma15062051", "fatigue: types of fatigue data": "sn", "fatigue: method of extraction": "color and shape", "materials: name of the material": "Ti-6Al-4V", "am: types of am": "L-PBF", "am: am machine": "3D Systems ProX DMP 320", "am: power (w)": 245, "am: scan speed (mm/s)": 1250, "am: hatch space (μm)": 82, "am: layer thickness (μm)": 60, "am: direciton of specimen (°)": 90, "am: types of feedstock": "powder", "processing: processing sequence and parameters": "HIP 800 C, 2 hour, 2000 bar; SURF machine", "testing: types of fatigue tests": "uniaxial", "testing: fatigue temperature (°c)": 25, "testing: fatigue environment": "air", "testing: load ratio": 0.1, "testing: frequency (hz)": 10, "testing: fatigue standard": "ASTM E466", "testing: load control": "force", "testing: specimens description": "circular cross-section; with drawing", "testing: critical cross-section size of specimens (mm)": 5, "testing: stress concentration factor of specimens": 1, "rating score: rating score": 0.7142857142857143}}, {"id": "FatigueData-AM2022:1486", "name": "316L", "material_family": "316L", "points": [[700.8332274950659, 43790.68680154389, 0], [600.4091478589205, 86901.81512795079, 0], [499.21438256243033, 110881.00244166097, 0], [400.26020767184446, 297342.2095789566, 0], [350.5601476014762, 388262.581474105, 0], [250.77468463056724, 1400841.2711301525, 0]], "conditions": {"material": "316L", "am_type": "L-PBF", "load_ratio": "-1", "test_type": "bending fatigue", "temperature": "25", "surface_treatment": "", "heat_treatment": ""}, "metadata": {"dataset id": 1486, "metadata: title": "The Effect of Severe Shot Peening on Fatigue Life of Laser Powder Bed Fusion Manufactured 316L Stainless Steel", "metadata: authors": "Gundgire, Tejas; Iso-Junno, Terho; Jarvenpaa, Antti; Jaskari, Matias; Rautio, Timo; Vippola, Minnamari", "metadata: source of the publication": "MATERIALS", "metadata: year of publication": 2022, "metadata: institution": "Tampere Univ; Univ Oulu", "metadata: country and region": "Finland", "metadata: funding agency": "Association of Finnish Steel and Metal Producers ; European Regional Development Fund (ERDF)", "metadata: doi": "10.3390/ma15103517", "fatigue: types of fatigue data": "sn", "fatigue: method of extraction": "color and shape", "materials: name of the material": "316L", "am: types of am": "L-PBF", "am: power (w)": 200, "am: scan speed (mm/s)": 800, "am: hatch space (μm)": 120, "am: layer thickness (μm)": 30, "am: preheat temperature (°c)": 150, "am: direciton of specimen (°)": 90, "am: am environment": "Ar", "am: types of feedstock": "powder", "am: size of feedstock (μm)": "15, 45", "processing: processing sequence and parameters": "NHT; SURF as-built", "testing: types of fatigue tests": "bending fatigue", "testing: fatigue temperature (°c)": 25, "testing: fatigue environment": "air", "testing: load ratio": -1, "testing: frequency (hz)": 10, "testing: fatigue machine": "Carl Schenck", "testing: load control": "force", "testing: specimens description": "rectangular cross-section; with drawing; DIN 50100", "testing: critical cross-section size of specimens (mm)": "20, 2", "testing: stress concentration factor of specimens": 1, "static mechanical properties: yield strength (mpa)": 488, "static mechanical properties: ultimate tensile strength (mpa)": 615, "static mechanical properties: elongation (%)": 39.3, "rating score: rating score": 0.8571428571428571}}, {"id": "FatigueData-AM2022:1487", "name": "316L", "material_family": "316L", "points": [[699.8092679996569, 5809.600118960829, 0], [599.3690032387193, 18159.525845990975, 0], [500.33963250898563, 40336.243179563746, 0], [399.9009594536707, 90280.50991885942, 0], [351.0909252515946, 178397.57828781067, 0], [300.2307772134542, 328093.8889016979, 0], [250.0114406857966, 708055.4001870496, 0], [224.51752701441885, 1829520.6903169458, 0], [201.20140648372063, 1989395.3043038251, 0]], "conditions": {"material": "316L", "am_type": "L-PBF", "load_ratio": "-1", "test_type": "bending fatigue", "temperature": "25", "surface_treatment": "", "heat_treatment": ""}, "metadata": {"dataset id": 1487, "metadata: title": "The Effect of Severe Shot Peening on Fatigue Life of Laser Powder Bed Fusion Manufactured 316L Stainless Steel", "metadata: authors": "Gundgire, Tejas; Iso-Junno, Terho; Jarvenpaa, Antti; Jaskari, Matias; Rautio, Timo; Vippola, Minnamari", "metadata: source of the publication": "MATERIALS", "metadata: year of publication": 2022, "metadata: institution": "Tampere Univ; Univ Oulu", "metadata: country and region": "Finland", "metadata: funding agency": "Association of Finnish Steel and Metal Producers ; European Regional Development Fund (ERDF)", "metadata: doi": "10.3390/ma15103517", "fatigue: types of fatigue data": "sn", "fatigue: method of extraction": "color and shape", "materials: name of the material": "316L", "am: types of am": "L-PBF", "am: power (w)": 200, "am: scan speed (mm/s)": 800, "am: hatch space (μm)": 120, "am: layer thickness (μm)": 30, "am: preheat temperature (°c)": 150, "am: direciton of specimen (°)": 90, "am: am environment": "Ar", "am: types of feedstock": "powder", "am: size of feedstock (μm)": "15, 45", "processing: processing sequence and parameters": "HT 600 C, 2 hour; SURF as-built", "testing: types of fatigue tests": "bending fatigue", "testing: fatigue temperature (°c)": 25, "testing: fatigue environment": "air", "testing: load ratio": -1, "testing: frequency (hz)": 10, "testing: fatigue machine": "Carl Schenck", "testing: load control": "force", "testing: specimens description": "rectangular cross-section; with drawing; DIN 50100", "testing: critical cross-section size of specimens (mm)": "20, 2", "testing: stress concentration factor of specimens": 1, "static mechanical properties: yield strength (mpa)": 468, "static mechanical properties: ultimate tensile strength (mpa)": 654, "static mechanical properties: elongation (%)": 42.6, "rating score: rating score": 0.8571428571428571}}, {"id": "FatigueData-AM2022:1488", "name": "316L", "material_family": "316L", "points": [[1080.6322674418604, 25935.187092492342, 0], [994.9204279881997, 99406.85059611549, 0], [907.9918789221115, 217036.56017413404, 0], [820.5233456917956, 414204.6992429628, 0], [690.5837764821497, 1110786.2364235949, 0], [735.0670855012864, 1188307.113823115, 0], [648.0377906976744, 1997480.2203423774, 0]], "conditions": {"material": "316L", "am_type": "L-PBF", "load_ratio": "-1", "test_type": "bending fatigue", "temperature": "25", "surface_treatment": "", "heat_treatment": ""}, "metadata": {"dataset id": 1488, "metadata: title": "The Effect of Severe Shot Peening on Fatigue Life of Laser Powder Bed Fusion Manufactured 316L Stainless Steel", "metadata: authors": "Gundgire, Tejas; Iso-Junno, Terho; Jarvenpaa, Antti; Jaskari, Matias; Rautio, Timo; Vippola, Minnamari", "metadata: source of the publication": "MATERIALS", "metadata: year of publication": 2022, "metadata: institution": "Tampere Univ; Univ Oulu", "metadata: country and region": "Finland", "metadata: funding agency": "Association of Finnish Steel and Metal Producers ; European Regional Development Fund (ERDF)", "metadata: doi": "10.3390/ma15103517", "fatigue: types of fatigue data": "sn", "fatigue: method of extraction": "color and shape", "materials: name of the material": "316L", "am: types of am": "L-PBF", "am: power (w)": 200, "am: scan speed (mm/s)": 800, "am: hatch space (μm)": 120, "am: layer thickness (μm)": 30, "am: preheat temperature (°c)": 150, "am: direciton of specimen (°)": 90, "am: am environment": "Ar", "am: types of feedstock": "powder", "am: size of feedstock (μm)": "15, 45", "processing: processing sequence and parameters": "HT 600 C, 2 hour; SURF shot peen", "testing: types of fatigue tests": "bending fatigue", "testing: fatigue temperature (°c)": 25, "testing: fatigue environment": "air", "testing: load ratio": -1, "testing: frequency (hz)": 10, "testing: fatigue machine": "Carl Schenck", "testing: load control": "force", "testing: specimens description": "rectangular cross-section; with drawing; DIN 50100", "testing: critical cross-section size of specimens (mm)": "20, 2", "testing: stress concentration factor of specimens": 1, "static mechanical properties: yield strength (mpa)": 479, "static mechanical properties: ultimate tensile strength (mpa)": 719, "static mechanical properties: elongation (%)": 33.9, "rating score: rating score": 0.8571428571428571}}, {"id": "FatigueData-AM2022:1489", "name": "316L", "material_family": "316L", "points": [[396.26859277723685, 4468.796403042113, 0], [351.22636504580265, 17273.847775206315, 0], [328.6771435179195, 38894.84532678532, 0], [310.73839757648886, 122826.59841142721, 0], [287.0162107437185, 246386.91234186248, 0], [247.00179459750927, 20128245.77735522, 1]], "conditions": {"material": "316L", "am_type": "W-DED", "load_ratio": "-1", "test_type": "rotating bending fatigue", "temperature": "25", "surface_treatment": "", "heat_treatment": ""}, "metadata": {"dataset id": 1489, "metadata: title": "The Influence of Intralayer Porosity and Phase Transition on Corrosion Fatigue of Additively Manufactured 316L Stainless Steel Obtained by Direct Energy Deposition Process", "metadata: authors": "Aghion, Eli; Bassis, Maxim; Kotliar, Abram; Kotliar, Rony; Leon, Avi; Ron, Tomer; Shirizly, Amnon", "metadata: source of the publication": "MATERIALS", "metadata: year of publication": 2022, "metadata: institution": "A Kotliar Ltd; Ben Gurion Univ Negev", "metadata: country and region": "Israel", "metadata: doi": "10.3390/ma15165481", "fatigue: types of fatigue data": "sn", "fatigue: method of extraction": "color and shape", "materials: name of the material": "316L", "am: types of am": "W-DED", "am: power (w)": 1500, "am: scan speed (mm/s)": 7, "am: layer thickness (μm)": 700, "am: am environment": "Ar", "am: wire feed rate (mm/s)": 12, "am: types of feedstock": "wire", "am: size of feedstock (μm)": 1200, "processing: processing sequence and parameters": "SURF machine", "testing: types of fatigue tests": "rotating bending fatigue", "testing: fatigue temperature (°c)": 25, "testing: fatigue environment": "air", "testing: load ratio": -1, "testing: fatigue machine": "SM1019", "testing: load control": "force", "testing: specimens description": "circular cross-section; with drawing", "testing: critical cross-section size of specimens (mm)": 3, "testing: stress concentration factor of specimens": 1, "rating score: rating score": 0.6052631578947368}}, {"id": "FatigueData-AM2022:1490", "name": "316L", "material_family": "316L", "points": [[348.31592619127537, 16084.073170383235, 0], [298.5603267980329, 27885.64658296187, 0], [278.52754915029357, 56638.649493471086, 0], [258.169285827221, 92962.56048186008, 0], [248.8487606657746, 227602.45619831618, 0], [218.53149450561438, 20070268.472208865, 1]], "conditions": {"material": "316L", "am_type": "W-DED", "load_ratio": "-1", "test_type": "rotating bending fatigue", "temperature": "25", "surface_treatment": "", "heat_treatment": ""}, "metadata": {"dataset id": 1490, "metadata: title": "The Influence of Intralayer Porosity and Phase Transition on Corrosion Fatigue of Additively Manufactured 316L Stainless Steel Obtained by Direct Energy Deposition Process", "metadata: authors": "Aghion, Eli; Bassis, Maxim; Kotliar, Abram; Kotliar, Rony; Leon, Avi; Ron, Tomer; Shirizly, Amnon", "metadata: source of the publication": "MATERIALS", "metadata: year of publication": 2022, "metadata: institution": "A Kotliar Ltd; Ben Gurion Univ Negev", "metadata: country and region": "Israel", "metadata: doi": "10.3390/ma15165481", "fatigue: types of fatigue data": "sn", "fatigue: method of extraction": "color and shape", "materials: name of the material": "316L", "am: types of am": "W-DED", "am: power (w)": 1500, "am: scan speed (mm/s)": 7, "am: layer thickness (μm)": 700, "am: am environment": "Ar", "am: wire feed rate (mm/s)": 12, "am: types of feedstock": "wire", "am: size of feedstock (μm)": 1200, "processing: processing sequence and parameters": "SURF machine", "testing: types of fatigue tests": "rotating bending fatigue", "testing: fatigue temperature (°c)": 25, "testing: fatigue environment": "NaCl", "testing: load ratio": -1, "testing: fatigue machine": "SM1019", "testing: load control": "force", "testing: specimens description": "circular cross-section; with drawing", "testing: critical cross-section size of specimens (mm)": 3, "testing: stress concentration factor of specimens": 1, "rating score: rating score": 0.6052631578947368}}, {"id": "FatigueData-AM2022:1491", "name": "Ti-6Al-4V", "material_family": "Ti", "points": [[247.12105790241444, 8084.135018343563, 0], [247.03042196674528, 11024.614786719783, 0], [112.60255415848165, 129088.35688417855, 0], [112.64386825159467, 219486.54190502712, 0], [112.56125521802922, 255595.1622643212, 0]], "conditions": {"material": "Ti-6Al-4V", "am_type": "E-PBF", "load_ratio": "0.1", "test_type": "uniaxial", "temperature": "25", "surface_treatment": "", "heat_treatment": ""}, "metadata": {"dataset id": 1491, "metadata: title": "Importance of Build Design Parameters to the Fatigue Strength of Ti6Al4V in Electron Beam Melting Additive Manufacturing", "metadata: authors": "Arola, Dwayne D.; Ghods, Sean; Montelione, Alex; Ramulu, Mamidala; Schleusener, Rick; Schur, Reid", "metadata: source of the publication": "MATERIALS", "metadata: year of publication": 2022, "metadata: institution": "Univ Washington", "metadata: country and region": "USA", "metadata: funding agency": "Boeing Corp.; Joint Center for Deployment and Research in Earth Abundant Materials (JCDREAM) in Washington State", "metadata: doi": "10.3390/ma15165617", "fatigue: types of fatigue data": "sn", "fatigue: method of extraction": "color and shape", "materials: name of the material": "Ti-6Al-4V", "am: types of am": "E-PBF", "am: am machine": "Arcam A2X", "am: scan speed (mm/s)": 4530, "am: direciton of specimen (°)": 90, "am: current (a)": 0.015, "am: types of feedstock": "powder", "processing: processing sequence and parameters": "SURF as-built", "testing: types of fatigue tests": "uniaxial", "testing: fatigue temperature (°c)": 25, "testing: fatigue environment": "air", "testing: load ratio": 0.1, "testing: frequency (hz)": 20, "testing: fatigue machine": "Instron 8520", "testing: fatigue standard": "ASTM E466", "testing: load control": "force", "testing: specimens description": "circular cross-section", "testing: stress concentration factor of specimens": 1, "rating score: rating score": 0.5945945945945946}}, {"id": "FatigueData-AM2022:1492", "name": "Ti-6Al-4V", "material_family": "Ti", "points": [[247.2190927244108, 4833.81003215734, 0], [247.12105790241444, 7475.551167621142, 0], [247.29589302760297, 9576.125914813545, 0], [112.52145847806808, 102951.60612338896, 0], [112.60255415848165, 116686.92312009452, 0], [112.64386825159467, 186622.5965528143, 0], [112.72505215432619, 207331.3896832451, 0], [112.60255415848165, 300171.3619258576, 0]], "conditions": {"material": "Ti-6Al-4V", "am_type": "E-PBF", "load_ratio": "0.1", "test_type": "uniaxial", "temperature": "25", "surface_treatment": "", "heat_treatment": ""}, "metadata": {"dataset id": 1492, "metadata: title": "Importance of Build Design Parameters to the Fatigue Strength of Ti6Al4V in Electron Beam Melting Additive Manufacturing", "metadata: authors": "Arola, Dwayne D.; Ghods, Sean; Montelione, Alex; Ramulu, Mamidala; Schleusener, Rick; Schur, Reid", "metadata: source of the publication": "MATERIALS", "metadata: year of publication": 2022, "metadata: institution": "Univ Washington", "metadata: country and region": "USA", "metadata: funding agency": "Boeing Corp.; Joint Center for Deployment and Research in Earth Abundant Materials (JCDREAM) in Washington State", "metadata: doi": "10.3390/ma15165617", "fatigue: types of fatigue data": "sn", "fatigue: method of extraction": "color and shape", "materials: name of the material": "Ti-6Al-4V", "am: types of am": "E-PBF", "am: am machine": "Arcam A2X", "am: scan speed (mm/s)": 4530, "am: direciton of specimen (°)": 90, "am: current (a)": 0.015, "am: types of feedstock": "powder", "processing: processing sequence and parameters": "SURF as-built", "testing: types of fatigue tests": "uniaxial", "testing: fatigue temperature (°c)": 25, "testing: fatigue environment": "air", "testing: load ratio": 0.1, "testing: frequency (hz)": 20, "testing: fatigue machine": "Instron 8520", "testing: fatigue standard": "ASTM E466", "testing: load control": "force", "testing: specimens description": "circular cross-section", "testing: stress concentration factor of specimens": 1, "rating score: rating score": 0.5945945945945946}}, {"id": "FatigueData-AM2022:1493", "name": "Ti-6Al-4V", "material_family": "Ti", "points": [[247.03042196674528, 4761.456021623756, 0], [247.03042196674528, 7680.266672392344, 0], [247.12105790241444, 8448.911986094576, 0], [247.12105790241444, 9228.107628935875, 0], [247.20846000876176, 10355.717339387333, 0], [112.62459296526285, 51836.3181045775, 0], [112.68370828560825, 108208.98979818524, 0], [112.62459296526285, 150924.0027424322, 0], [112.56125521802922, 168928.8381247425, 0], [112.59760416883533, 172618.2235459524, 0], [112.58303132465502, 203685.87599964786, 0]], "conditions": {"material": "Ti-6Al-4V", "am_type": "E-PBF", "load_ratio": "0.1", "test_type": "uniaxial", "temperature": "25", "surface_treatment": "", "heat_treatment": ""}, "metadata": {"dataset id": 1493, "metadata: title": "Importance of Build Design Parameters to the Fatigue Strength of Ti6Al4V in Electron Beam Melting Additive Manufacturing", "metadata: authors": "Arola, Dwayne D.; Ghods, Sean; Montelione, Alex; Ramulu, Mamidala; Schleusener, Rick; Schur, Reid", "metadata: source of the publication": "MATERIALS", "metadata: year of publication": 2022, "metadata: institution": "Univ Washington", "metadata: country and region": "USA", "metadata: funding agency": "Boeing Corp.; Joint Center for Deployment and Research in Earth Abundant Materials (JCDREAM) in Washington State", "metadata: doi": "10.3390/ma15165617", "fatigue: types of fatigue data": "sn", "fatigue: method of extraction": "color and shape", "materials: name of the material": "Ti-6Al-4V", "am: types of am": "E-PBF", "am: am machine": "Arcam A2X", "am: scan speed (mm/s)": 4530, "am: direciton of specimen (°)": 90, "am: current (a)": 0.015, "am: types of feedstock": "powder", "processing: processing sequence and parameters": "SURF as-built", "testing: types of fatigue tests": "uniaxial", "testing: fatigue temperature (°c)": 25, "testing: fatigue environment": "air", "testing: load ratio": 0.1, "testing: frequency (hz)": 20, "testing: fatigue machine": "Instron 8520", "testing: fatigue standard": "ASTM E466", "testing: load control": "force", "testing: specimens description": "circular cross-section", "testing: stress concentration factor of specimens": 1, "rating score: rating score": 0.5945945945945946}}, {"id": "FatigueData-AM2022:1494", "name": "Ti-6Al-4V", "material_family": "Ti", "points": [[247.39194735685518, 4812.704232442579, 0], [247.24911755002302, 7638.027003276099, 0], [247.82167570400074, 8457.255057441034, 0], [112.4416900062889, 51985.606457601054, 0], [112.31516053991605, 108247.28120357235, 0], [112.51025584844923, 116643.51681277427, 0], [112.4416900062889, 129541.00855392973, 0]], "conditions": {"material": "Ti-6Al-4V", "am_type": "E-PBF", "load_ratio": "0.1", "test_type": "uniaxial", "temperature": "25", "surface_treatment": "", "heat_treatment": ""}, "metadata": {"dataset id": 1494, "metadata: title": "Importance of Build Design Parameters to the Fatigue Strength of Ti6Al4V in Electron Beam Melting Additive Manufacturing", "metadata: authors": "Arola, Dwayne D.; Ghods, Sean; Montelione, Alex; Ramulu, Mamidala; Schleusener, Rick; Schur, Reid", "metadata: source of the publication": "MATERIALS", "metadata: year of publication": 2022, "metadata: institution": "Univ Washington", "metadata: country and region": "USA", "metadata: funding agency": "Boeing Corp.; Joint Center for Deployment and Research in Earth Abundant Materials (JCDREAM) in Washington State", "metadata: doi": "10.3390/ma15165617", "fatigue: types of fatigue data": "sn", "fatigue: method of extraction": "color and shape", "materials: name of the material": "Ti-6Al-4V", "am: types of am": "E-PBF", "am: am machine": "Arcam A2X", "am: scan speed (mm/s)": 4530, "am: direciton of specimen (°)": 90, "am: current (a)": 0.015, "am: types of feedstock": "powder", "processing: processing sequence and parameters": "SURF as-built", "testing: types of fatigue tests": "uniaxial", "testing: fatigue temperature (°c)": 25, "testing: fatigue environment": "air", "testing: load ratio": 0.1, "testing: frequency (hz)": 20, "testing: fatigue machine": "Instron 8520", "testing: fatigue standard": "ASTM E466", "testing: load control": "force", "testing: specimens description": "circular cross-section", "testing: critical cross-section size of specimens (mm)": 3, "testing: stress concentration factor of specimens": 1, "rating score: rating score": 0.6216216216216216}}, {"id": "FatigueData-AM2022:1495", "name": "Ti-6Al-4V", "material_family": "Ti", "points": [[247.5363453185214, 9279.96184954599, 0], [112.43079251141991, 150880.0833941155, 0], [112.51025584844923, 187227.9978545065, 0], [112.4449614982884, 204977.39123717512, 0], [112.4449614982884, 219882.9131384684, 0]], "conditions": {"material": "Ti-6Al-4V", "am_type": "E-PBF", "load_ratio": "0.1", "test_type": "uniaxial", "temperature": "25", "surface_treatment": "", "heat_treatment": ""}, "metadata": {"dataset id": 1495, "metadata: title": "Importance of Build Design Parameters to the Fatigue Strength of Ti6Al4V in Electron Beam Melting Additive Manufacturing", "metadata: authors": "Arola, Dwayne D.; Ghods, Sean; Montelione, Alex; Ramulu, Mamidala; Schleusener, Rick; Schur, Reid", "metadata: source of the publication": "MATERIALS", "metadata: year of publication": 2022, "metadata: institution": "Univ Washington", "metadata: country and region": "USA", "metadata: funding agency": "Boeing Corp.; Joint Center for Deployment and Research in Earth Abundant Materials (JCDREAM) in Washington State", "metadata: doi": "10.3390/ma15165617", "fatigue: types of fatigue data": "sn", "fatigue: method of extraction": "color and shape", "materials: name of the material": "Ti-6Al-4V", "am: types of am": "E-PBF", "am: am machine": "Arcam A2X", "am: scan speed (mm/s)": 4530, "am: direciton of specimen (°)": 90, "am: current (a)": 0.015, "am: types of feedstock": "powder", "processing: processing sequence and parameters": "SURF as-built", "testing: types of fatigue tests": "uniaxial", "testing: fatigue temperature (°c)": 25, "testing: fatigue environment": "air", "testing: load ratio": 0.1, "testing: frequency (hz)": 20, "testing: fatigue machine": "Instron 8520", "testing: fatigue standard": "ASTM E466", "testing: load control": "force", "testing: specimens description": "circular cross-section", "testing: critical cross-section size of specimens (mm)": 6, "testing: stress concentration factor of specimens": 1, "rating score: rating score": 0.6216216216216216}}, {"id": "FatigueData-AM2022:1496", "name": "Ti-6Al-4V", "material_family": "Ti", "points": [[247.39194735685518, 8267.95656864106, 0], [247.49065434327196, 8560.094498127208, 0], [247.62305696218772, 9553.53077893717, 0], [247.5568468009987, 10361.791095345568, 0], [247.5568468009987, 10994.327956735608, 0], [112.34091170282977, 102852.83059704278, 0], [112.4710799322932, 150934.2460079042, 0], [112.45081184408825, 169162.7209591071, 0], [112.3755938100413, 174106.52357514662, 0], [112.37484487955017, 255677.7356710925, 0], [112.3942004035165, 299963.6747482488, 0]], "conditions": {"material": "Ti-6Al-4V", "am_type": "E-PBF", "load_ratio": "0.1", "test_type": "uniaxial", "temperature": "25", "surface_treatment": "", "heat_treatment": ""}, "metadata": {"dataset id": 1496, "metadata: title": "Importance of Build Design Parameters to the Fatigue Strength of Ti6Al4V in Electron Beam Melting Additive Manufacturing", "metadata: authors": "Arola, Dwayne D.; Ghods, Sean; Montelione, Alex; Ramulu, Mamidala; Schleusener, Rick; Schur, Reid", "metadata: source of the publication": "MATERIALS", "metadata: year of publication": 2022, "metadata: institution": "Univ Washington", "metadata: country and region": "USA", "metadata: funding agency": "Boeing Corp.; Joint Center for Deployment and Research in Earth Abundant Materials (JCDREAM) in Washington State", "metadata: doi": "10.3390/ma15165617", "fatigue: types of fatigue data": "sn", "fatigue: method of extraction": "color and shape", "materials: name of the material": "Ti-6Al-4V", "am: types of am": "E-PBF", "am: am machine": "Arcam A2X", "am: scan speed (mm/s)": 4530, "am: direciton of specimen (°)": 90, "am: current (a)": 0.015, "am: types of feedstock": "powder", "processing: processing sequence and parameters": "SURF as-built", "testing: types of fatigue tests": "uniaxial", "testing: fatigue temperature (°c)": 25, "testing: fatigue environment": "air", "testing: load ratio": 0.1, "testing: frequency (hz)": 20, "testing: fatigue machine": "Instron 8520", "testing: fatigue standard": "ASTM E466", "testing: load control": "force", "testing: specimens description": "circular cross-section", "testing: critical cross-section size of specimens (mm)": 9, "testing: stress concentration factor of specimens": 1, "rating score: rating score": 0.6216216216216216}}, {"id": "FatigueData-AM2022:1497", "name": "Ti-6Al-4V", "material_family": "Ti", "points": [[450.2470852149375, 591.8648614852181, 0], [450.22317987096034, 1784.6788241354861, 0], [359.95150311846305, 2165.069102801738, 0], [360.25717537489714, 2975.2016738639663, 0], [359.95150311846305, 6020.13212837646, 0], [449.8411729473039, 13152.75881032506, 0], [270.0012044764094, 16620.380638076404, 0], [270.0012044764094, 21937.886134644024, 0], [179.96031265478206, 22665.469112407533, 0], [360.0947470271592, 38534.070368399705, 0], [270.23049057939033, 145634.4183442371, 0], [180.02236987985134, 175329.42819864172, 0], [179.8076193051478, 398597.80424601154, 0], [179.8887253328129, 643820.0125358297, 0], [180.05140007411103, 2617209.490437629, 0], [180.08531019518043, 3496905.255600759, 0], [180.2760133494933, 6532840.047010783, 0], [179.97140125381884, 10281754.339621939, 0], [179.9625764138514, 11641444.57550302, 0]], "conditions": {"material": "Ti-6Al-4V", "am_type": "E-PBF", "load_ratio": "0.1", "test_type": "uniaxial", "temperature": "25", "surface_treatment": "", "heat_treatment": ""}, "metadata": {"dataset id": 1497, "metadata: title": "Importance of Build Design Parameters to the Fatigue Strength of Ti6Al4V in Electron Beam Melting Additive Manufacturing", "metadata: authors": "Arola, Dwayne D.; Ghods, Sean; Montelione, Alex; Ramulu, Mamidala; Schleusener, Rick; Schur, Reid", "metadata: source of the publication": "MATERIALS", "metadata: year of publication": 2022, "metadata: institution": "Univ Washington", "metadata: country and region": "USA", "metadata: funding agency": "Boeing Corp.; Joint Center for Deployment and Research in Earth Abundant Materials (JCDREAM) in Washington State", "metadata: doi": "10.3390/ma15165617", "fatigue: types of fatigue data": "sn", "fatigue: method of extraction": "color and shape", "materials: name of the material": "Ti-6Al-4V", "am: types of am": "E-PBF", "am: am machine": "Arcam A2X", "am: scan speed (mm/s)": 4530, "am: direciton of specimen (°)": 90, "am: current (a)": 0.015, "am: types of feedstock": "powder", "processing: processing sequence and parameters": "SURF machine", "testing: types of fatigue tests": "uniaxial", "testing: fatigue temperature (°c)": 25, "testing: fatigue environment": "air", "testing: load ratio": 0.1, "testing: frequency (hz)": 20, "testing: fatigue machine": "Instron 8520", "testing: fatigue standard": "ASTM E466", "testing: load control": "force", "testing: specimens description": "circular cross-section", "testing: stress concentration factor of specimens": 1, "rating score: rating score": 0.5945945945945946}}, {"id": "FatigueData-AM2022:1498", "name": "Ti-6Al-4V", "material_family": "Ti", "points": [[449.7050015762234, 262.47370547971616, 0], [450.08689286260676, 847.1893146350443, 0], [450.4691084525982, 1544.1253216017808, 0], [270.1486891378532, 6968.671485541885, 0], [449.90785052355903, 12798.909491413604, 0], [270.0268878019753, 27601.81888008965, 0], [179.82472314598013, 108190.02616981031, 0], [269.9194724420426, 134947.62200523788, 0], [179.75318976084665, 231660.84783509883, 0], [269.69045023280836, 363742.72045792174, 0], [179.75318976084665, 1173457.5808735543, 0], [179.90583688869398, 1298422.59752713, 0], [179.90279573742006, 1508351.831015261, 0], [180.03029698115853, 2013044.5168664427, 0], [179.90279573742006, 4086715.2134271604, 0], [179.90279573742006, 4880652.444586225, 0], [179.90255382279213, 7681242.952800614, 0], [180.03005489507999, 10873870.814216617, 0]], "conditions": {"material": "Ti-6Al-4V", "am_type": "E-PBF", "load_ratio": "0.1", "test_type": "uniaxial", "temperature": "25", "surface_treatment": "", "heat_treatment": ""}, "metadata": {"dataset id": 1498, "metadata: title": "Importance of Build Design Parameters to the Fatigue Strength of Ti6Al4V in Electron Beam Melting Additive Manufacturing", "metadata: authors": "Arola, Dwayne D.; Ghods, Sean; Montelione, Alex; Ramulu, Mamidala; Schleusener, Rick; Schur, Reid", "metadata: source of the publication": "MATERIALS", "metadata: year of publication": 2022, "metadata: institution": "Univ Washington", "metadata: country and region": "USA", "metadata: funding agency": "Boeing Corp.; Joint Center for Deployment and Research in Earth Abundant Materials (JCDREAM) in Washington State", "metadata: doi": "10.3390/ma15165617", "fatigue: types of fatigue data": "sn", "fatigue: method of extraction": "color and shape", "materials: name of the material": "Ti-6Al-4V", "am: types of am": "E-PBF", "am: am machine": "Arcam A2X", "am: scan speed (mm/s)": 4530, "am: direciton of specimen (°)": 90, "am: current (a)": 0.015, "am: types of feedstock": "powder", "processing: processing sequence and parameters": "SURF machine", "testing: types of fatigue tests": "uniaxial", "testing: fatigue temperature (°c)": 25, "testing: fatigue environment": "air", "testing: load ratio": 0.1, "testing: frequency (hz)": 20, "testing: fatigue machine": "Instron 8520", "testing: fatigue standard": "ASTM E466", "testing: load control": "force", "testing: specimens description": "circular cross-section", "testing: stress concentration factor of specimens": 1, "rating score: rating score": 0.5945945945945946}}, {"id": "FatigueData-AM2022:1499", "name": "Ti-6Al-4V", "material_family": "Ti", "points": [[449.5937671106098, 83.56948819872184, 0], [450.17362731770396, 631.2100972192386, 0], [449.57479748091174, 2035.3356951727014, 0], [449.6317087712872, 2531.3102887676264, 0], [449.7754544133088, 3295.8158527783335, 0], [450.17033995418853, 3879.443366056672, 0], [450.17033995418853, 4602.010774361611, 0], [359.9011928520348, 4634.775593335995, 0], [450.17033995418853, 5631.353549058308, 0], [359.9011928520348, 6403.122105828092, 0], [450.17033995418853, 7447.239617770268, 0], [359.6105354360495, 7649.817578702782, 0], [450.5341928863772, 8834.328465804627, 0], [360.19208519365503, 9628.381879257486, 0], [360.03407183827045, 10940.6125846843, 0], [450.5341928863772, 12051.553254388135, 0], [360.03407183827045, 12895.240051631961, 0], [270.018044425197, 14765.070344096328, 0], [360.48321265079124, 17224.353422176853, 0], [360.48321265079124, 20117.669489542364, 0], [269.8202942358784, 23101.51438875535, 0], [360.77457541347565, 24238.14380911003, 0], [360.19208519365503, 28090.687065502978, 0], [269.7740608604579, 32049.345910089134, 0], [359.9011928520348, 36730.98865418689, 0], [269.7740608604579, 37484.4421951167, 0], [269.7740608604579, 45147.23198826949, 0], [269.7740608604579, 54376.49426908533, 0], [269.7740608604579, 64152.81482127655, 0], [269.4841140701046, 75686.81476828553, 0], [269.7740608604579, 89294.50633971067, 0], [269.4841140701046, 106442.9824548673, 0], [179.73597103566863, 125078.70081062139, 0], [270.0643196140658, 172998.67972692667, 0], [180.05572597193697, 214212.46487649175, 0], [270.0643196140658, 214924.64138882037, 0], [180.08908672318904, 287847.58581491094, 0], [179.92910857641465, 1733033.6954925405, 0], [179.9601908148077, 1959627.3211860412, 0], [179.67163793654578, 2293125.915180619, 0], [179.9601908148077, 2912576.9170370772, 0], [179.8003271698553, 5602340.583944861, 0]], "conditions": {"material": "Ti-6Al-4V", "am_type": "E-PBF", "load_ratio": "0.1", "test_type": "uniaxial", "temperature": "25", "surface_treatment": "", "heat_treatment": ""}, "metadata": {"dataset id": 1499, "metadata: title": "Importance of Build Design Parameters to the Fatigue Strength of Ti6Al4V in Electron Beam Melting Additive Manufacturing", "metadata: authors": "Arola, Dwayne D.; Ghods, Sean; Montelione, Alex; Ramulu, Mamidala; Schleusener, Rick; Schur, Reid", "metadata: source of the publication": "MATERIALS", "metadata: year of publication": 2022, "metadata: institution": "Univ Washington", "metadata: country and region": "USA", "metadata: funding agency": "Boeing Corp.; Joint Center for Deployment and Research in Earth Abundant Materials (JCDREAM) in Washington State", "metadata: doi": "10.3390/ma15165617", "fatigue: types of fatigue data": "sn", "fatigue: method of extraction": "color and shape", "materials: name of the material": "Ti-6Al-4V", "am: types of am": "E-PBF", "am: am machine": "Arcam A2X", "am: scan speed (mm/s)": 4530, "am: direciton of specimen (°)": 90, "am: current (a)": 0.015, "am: types of feedstock": "powder", "processing: processing sequence and parameters": "SURF machine", "testing: types of fatigue tests": "uniaxial", "testing: fatigue temperature (°c)": 25, "testing: fatigue environment": "air", "testing: load ratio": 0.1, "testing: frequency (hz)": 20, "testing: fatigue machine": "Instron 8520", "testing: fatigue standard": "ASTM E466", "testing: load control": "force", "testing: specimens description": "circular cross-section", "testing: stress concentration factor of specimens": 1, "rating score: rating score": 0.5945945945945946}}, {"id": "FatigueData-AM2022:1500", "name": "Ti-6Al-4V", "material_family": "Ti", "points": [[135.01905224315402, 98570.51001649516, 0], [135.02761012494338, 99763.2092622454, 0]], "conditions": {"material": "Ti-6Al-4V", "am_type": "L-PBF", "load_ratio": "0.1", "test_type": "uniaxial", "temperature": "25", "surface_treatment": "", "heat_treatment": ""}, "metadata": {"dataset id": 1500, "metadata: title": "The Influence of Dimensions and Powder Recycling on the Roughness and Mechanical Properties of Ti-6Al-4V Parts Fabricated by Laser Powder Bed Fusion", "metadata: authors": "Cuadrado, Alberto; Martel, Oscar; Paula Fiorucci, Maria; Yanez, Alejandro", "metadata: source of the publication": "MATERIALS", "metadata: year of publication": 2022, "metadata: institution": "Univ Las Palmas Gran Canaria", "metadata: country and region": "Spain", "metadata: funding agency": "Ministry of Science and Innovation of Spain ", "metadata: doi": "10.3390/ma15165787", "fatigue: types of fatigue data": "sn", "fatigue: method of extraction": "color and shape", "materials: name of the material": "Ti-6Al-4V", "am: types of am": "L-PBF", "am: am machine": "Renishaw AM500S", "am: power (w)": 500, "am: layer thickness (μm)": 60, "am: direciton of specimen (°)": 90, "am: types of feedstock": "powder", "am: size of feedstock (μm)": "15, 45", "processing: processing sequence and parameters": "HT 350 C, 0.75 hour; HT 850 C, 1 hour", "testing: types of fatigue tests": "uniaxial", "testing: fatigue temperature (°c)": 25, "testing: fatigue environment": "air", "testing: load ratio": 0.1, "testing: frequency (hz)": 15, "testing: fatigue standard": "ISO 1099", "testing: load control": "force", "testing: specimens description": "circular cross-section", "testing: critical cross-section size of specimens (mm)": 2, "testing: stress concentration factor of specimens": 1, "static mechanical properties: young's modulus (gpa)": 96.7, "static mechanical properties: yield strength (mpa)": 967, "static mechanical properties: ultimate tensile strength (mpa)": 1032.9, "static mechanical properties: elongation (%)": 13.2, "rating score: rating score": 0.7714285714285715}}, {"id": "FatigueData-AM2022:1501", "name": "Ti-6Al-4V", "material_family": "Ti", "points": [[135.01905224315402, 80433.38513412495, 0], [135.01905224315402, 81155.15699873808, 0], [135.01049436136466, 90057.51633442088, 0]], "conditions": {"material": "Ti-6Al-4V", "am_type": "L-PBF", "load_ratio": "0.1", "test_type": "uniaxial", "temperature": "25", "surface_treatment": "", "heat_treatment": ""}, "metadata": {"dataset id": 1501, "metadata: title": "The Influence of Dimensions and Powder Recycling on the Roughness and Mechanical Properties of Ti-6Al-4V Parts Fabricated by Laser Powder Bed Fusion", "metadata: authors": "Cuadrado, Alberto; Martel, Oscar; Paula Fiorucci, Maria; Yanez, Alejandro", "metadata: source of the publication": "MATERIALS", "metadata: year of publication": 2022, "metadata: institution": "Univ Las Palmas Gran Canaria", "metadata: country and region": "Spain", "metadata: funding agency": "Ministry of Science and Innovation of Spain ", "metadata: doi": "10.3390/ma15165787", "fatigue: types of fatigue data": "sn", "fatigue: method of extraction": "color and shape", "materials: name of the material": "Ti-6Al-4V", "am: types of am": "L-PBF", "am: am machine": "Renishaw AM500S", "am: power (w)": 500, "am: layer thickness (μm)": 60, "am: direciton of specimen (°)": 90, "am: types of feedstock": "powder", "am: size of feedstock (μm)": "15, 45", "processing: processing sequence and parameters": "HT 350 C, 0.75 hour; HT 850 C, 1 hour", "testing: types of fatigue tests": "uniaxial", "testing: fatigue temperature (°c)": 25, "testing: fatigue environment": "air", "testing: load ratio": 0.1, "testing: frequency (hz)": 15, "testing: fatigue standard": "ISO 1099", "testing: load control": "force", "testing: specimens description": "circular cross-section", "testing: critical cross-section size of specimens (mm)": 2, "testing: stress concentration factor of specimens": 1, "static mechanical properties: young's modulus (gpa)": 86.6, "static mechanical properties: yield strength (mpa)": 965.4, "static mechanical properties: ultimate tensile strength (mpa)": 1021.7, "static mechanical properties: elongation (%)": 8.52, "rating score: rating score": 0.7714285714285715}}, {"id": "FatigueData-AM2022:1502", "name": "Ti-6Al-4V", "material_family": "Ti", "points": [[134.9449776146156, 115271.46212474152, 0], [134.95617761461557, 116484.2350406867, 0], [134.935110274679, 135511.55519533984, 0]], "conditions": {"material": "Ti-6Al-4V", "am_type": "L-PBF", "load_ratio": "0.1", "test_type": "uniaxial", "temperature": "25", "surface_treatment": "", "heat_treatment": ""}, "metadata": {"dataset id": 1502, "metadata: title": "The Influence of Dimensions and Powder Recycling on the Roughness and Mechanical Properties of Ti-6Al-4V Parts Fabricated by Laser Powder Bed Fusion", "metadata: authors": "Cuadrado, Alberto; Martel, Oscar; Paula Fiorucci, Maria; Yanez, Alejandro", "metadata: source of the publication": "MATERIALS", "metadata: year of publication": 2022, "metadata: institution": "Univ Las Palmas Gran Canaria", "metadata: country and region": "Spain", "metadata: funding agency": "Ministry of Science and Innovation of Spain ", "metadata: doi": "10.3390/ma15165787", "fatigue: types of fatigue data": "sn", "fatigue: method of extraction": "color and shape", "materials: name of the material": "Ti-6Al-4V", "am: types of am": "L-PBF", "am: am
