Repository: yunyunfanfan/S-PA-CBB

# S-PA-CBB

Official research code, processed curve records, evaluation outputs, and manuscript source for:

> **From Physics to Selective Generation: Conditional Brownian Bridges for Sparse S–N Curve Reconstruction and Fatigue Decision-Making**

S-PA-CBB reconstructs a complete probabilistic stress–life (S–N) curve from only two to four observed fatigue tests. The method first fits an interpretable Basquin state, diagnoses whether that state is sufficient, and applies a ControlNet-style conditional Brownian-bridge residual only to curves that benefit from correction.

File: am2022_curves.json (part 92 of 98)
machine": "Renishaw AM500S", "am: power (w)": 500, "am: layer thickness (μm)": 60, "am: direciton of specimen (°)": 90, "am: types of feedstock": "powder", "am: size of feedstock (μm)": "15, 45", "processing: processing sequence and parameters": "HT 350 C, 0.75 hour; HT 850 C, 1 hour", "testing: types of fatigue tests": "uniaxial", "testing: fatigue temperature (°c)": 25, "testing: fatigue environment": "air", "testing: load ratio": 0.1, "testing: frequency (hz)": 15, "testing: fatigue standard": "ISO 1099", "testing: load control": "force", "testing: specimens description": "circular cross-section", "testing: critical cross-section size of specimens (mm)": 5, "testing: stress concentration factor of specimens": 1, "static mechanical properties: young's modulus (gpa)": 110.4, "static mechanical properties: yield strength (mpa)": 993.2, "static mechanical properties: ultimate tensile strength (mpa)": 1047, "static mechanical properties: elongation (%)": 11.6, "rating score: rating score": 0.7714285714285715}}, {"id": "FatigueData-AM2022:1503", "name": "Ti-6Al-4V", "material_family": "Ti", "points": [[135.02204495455214, 96023.28825347473, 0], [135.01937963442526, 107106.40004689805, 0], [135.0207122944887, 108760.38284118395, 0]], "conditions": {"material": "Ti-6Al-4V", "am_type": "L-PBF", "load_ratio": "0.1", "test_type": "uniaxial", "temperature": "25", "surface_treatment": "", "heat_treatment": ""}, "metadata": {"dataset id": 1503, "metadata: title": "The Influence of Dimensions and Powder Recycling on the Roughness and Mechanical Properties of Ti-6Al-4V Parts Fabricated by Laser Powder Bed Fusion", "metadata: authors": "Cuadrado, Alberto; Martel, Oscar; Paula Fiorucci, Maria; Yanez, Alejandro", "metadata: source of the publication": "MATERIALS", "metadata: year of publication": 2022, "metadata: institution": "Univ Las Palmas Gran Canaria", "metadata: country and region": "Spain", "metadata: funding agency": "Ministry of Science and Innovation of Spain ", "metadata: doi": "10.3390/ma15165787", "fatigue: types of fatigue data": "sn", "fatigue: method of extraction": "color and shape", "materials: name of the material": "Ti-6Al-4V", "am: types of am": "L-PBF", "am: am machine": "Renishaw AM500S", "am: power (w)": 500, "am: layer thickness (μm)": 60, "am: direciton of specimen (°)": 90, "am: types of feedstock": "powder", "am: size of feedstock (μm)": "15, 45", "processing: processing sequence and parameters": "HT 350 C, 0.75 hour; HT 850 C, 1 hour", "testing: types of fatigue tests": "uniaxial", "testing: fatigue temperature (°c)": 25, "testing: fatigue environment": "air", "testing: load ratio": 0.1, "testing: frequency (hz)": 15, "testing: fatigue standard": "ISO 1099", "testing: load control": "force", "testing: specimens description": "circular cross-section", "testing: critical cross-section size of specimens (mm)": 5, "testing: stress concentration factor of specimens": 1, "static mechanical properties: young's modulus (gpa)": 107.8, "static mechanical properties: yield strength (mpa)": 1003.7, "static mechanical properties: ultimate tensile strength (mpa)": 1057.1, "static mechanical properties: elongation (%)": 7.7, "rating score: rating score": 0.7714285714285715}}, {"id": "FatigueData-AM2022:1504", "name": "316L", "material_family": "316L", "points": [[202.12491397616915, 80140.34351002148, 0], [198.88837275326645, 99490.01978580478, 0], [191.5571868486842, 122413.11388896107, 0], [181.54197378017463, 193989.8034698452, 0], [175.8030143433095, 260173.02233815065, 0], [175.84562779570624, 273853.7082220322, 0], [171.1870373011425, 368342.8841710315, 0], [167.57355035146838, 391497.98259644175, 0], [153.16577663314592, 22789814.98771795, 0]], "conditions": {"material": "316L", "am_type": "L-PBF", "load_ratio": "0.1", "test_type": "uniaxial", "temperature": "23", "surface_treatment": "", "heat_treatment": ""}, "metadata": {"dataset id": 1504, "metadata: title": "Strength Properties of 316L and 17-4 PH Stainless Steel Produced with Additive Manufacturing", "metadata: authors": "Decker, Thierry; Hohmann, Steven; Huwer, Adrian; Kedziora, Slawomir; Morbach, Julian; Museyibov, Elvin; Wahl, Michael", "metadata: source of the publication": "MATERIALS", "metadata: year of publication": 2022, "metadata: institution": "Trier Univ Appl Sci; Univ Luxembourg", "metadata: country and region": "Germany; Luxembourg", "metadata: funding agency": "European Regional Development Fund (ERDF); German Ministry of Economic Affairs, Transport, Agriculture and Viniculture Rhineland-Palatinate", "metadata: doi": "10.3390/ma15186278", "fatigue: types of fatigue data": "sn", "fatigue: method of extraction": "color and shape", "materials: name of the material": "316L", "am: types of am": "L-PBF", "am: am machine": "EOS M290", "am: layer thickness (μm)": 40, "am: direciton of specimen (°)": 90, "am: am environment": "Ar", "am: types of feedstock": "powder", "processing: processing sequence and parameters": "HT 700 C, 2 hour; SURF as-built", "testing: types of fatigue tests": "uniaxial", "testing: fatigue temperature (°c)": 23, "testing: fatigue environment": "air", "testing: load ratio": 0.1, "testing: frequency (hz)": 30, "testing: fatigue machine": "Instron 8872", "testing: fatigue standard": "ISO 1099", "testing: load control": "force", "testing: specimens description": "rectangular cross-section; with drawing; ISO 6892", "testing: critical cross-section size of specimens (mm)": "8, 3", "testing: stress concentration factor of specimens": 1, "static mechanical properties: young's modulus (gpa)": 190, "static mechanical properties: yield strength (mpa)": 375.2, "static mechanical properties: ultimate tensile strength (mpa)": 533.2, "static mechanical properties: elongation (%)": 38.2, "rating score: rating score": 0.8}}, {"id": "FatigueData-AM2022:1505", "name": "17-4 PH", "material_family": "17", "points": [[247.7902840099801, 677.6537841765671, 0], [177.52311028966375, 4739.783490398891, 0], [153.34130570577867, 19804.825527728044, 0], [128.38144536305333, 21128.595489366766, 0], [128.11349868245188, 46573.62434681035, 0], [152.95309494692543, 47447.49354491322, 0], [103.2756055555953, 79137.82150135371, 0], [103.2295969233601, 122535.50600801613, 0], [78.39392833973884, 484233.40608640737, 0], [74.63711341657871, 1261779.0420626283, 0]], "conditions": {"material": "17-4 PH", "am_type": "metal extrusion", "load_ratio": "0.1", "test_type": "uniaxial", "temperature": "23", "surface_treatment": "", "heat_treatment": ""}, "metadata": {"dataset id": 1505, "metadata: title": "Strength Properties of 316L and 17-4 PH Stainless Steel Produced with Additive Manufacturing", "metadata: authors": "Decker, Thierry; Hohmann, Steven; Huwer, Adrian; Kedziora, Slawomir; Morbach, Julian; Museyibov, Elvin; Wahl, Michael", "metadata: source of the publication": "MATERIALS", "metadata: year of publication": 2022, "metadata: institution": "Trier Univ Appl Sci; Univ Luxembourg", "metadata: country and region": "Germany; Luxembourg", "metadata: funding agency": "European Regional Development Fund (ERDF); German Ministry of Economic Affairs, Transport, Agriculture and Viniculture Rhineland-Palatinate", "metadata: doi": "10.3390/ma15186278", "fatigue: types of fatigue data": "sn", "fatigue: method of extraction": "color and shape", "materials: name of the material": "17-4 PH", "am: types of am": "metal extrusion", "am: am machine": "Intamsys Funmat HT printer", "am: layer thickness (μm)": 125, "am: preheat temperature (°c)": 115, "am: direciton of specimen (°)": 90, "am: types of feedstock": "powder", "processing: processing sequence and parameters": "SURF as-built", "testing: types of fatigue tests": "uniaxial", "testing: fatigue temperature (°c)": 23, "testing: fatigue environment": "air", "testing: load ratio": 0.1, "testing: frequency (hz)": 30, "testing: fatigue machine": "Instron 8872", "testing: fatigue standard": "ISO 1099", "testing: load control": "force", "testing: specimens description": "rectangular cross-section; with drawing; ISO 6892", "testing: critical cross-section size of specimens (mm)": "8, 3", "testing: stress concentration factor of specimens": 1, "static mechanical properties: young's modulus (gpa)": 142, "static mechanical properties: yield strength (mpa)": 441, "static mechanical properties: ultimate tensile strength (mpa)": 495.9, "static mechanical properties: elongation (%)": 0.4, "rating score: rating score": 0.6923076923076923}}, {"id": "FatigueData-AM2022:1506", "name": "316L", "material_family": "316L", "points": [[113.40405952801262, 1200.730322726709, 0], [89.21039433066889, 10910.783937252356, 0], [101.1689203453851, 25399.278824078065, 0], [76.92071411401992, 43577.14671213405, 0], [65.07548559436069, 157567.5253572815, 0], [65.09493662723571, 297098.8849816138, 0], [54.215667517249514, 1027328.8839642854, 0], [59.699641198098185, 1626043.8056598564, 0]], "conditions": {"material": "316L", "am_type": "metal extrusion", "load_ratio": "0.1", "test_type": "uniaxial", "temperature": "23", "surface_treatment": "", "heat_treatment": ""}, "metadata": {"dataset id": 1506, "metadata: title": "Strength Properties of 316L and 17-4 PH Stainless Steel Produced with Additive Manufacturing", "metadata: authors": "Decker, Thierry; Hohmann, Steven; Huwer, Adrian; Kedziora, Slawomir; Morbach, Julian; Museyibov, Elvin; Wahl, Michael", "metadata: source of the publication": "MATERIALS", "metadata: year of publication": 2022, "metadata: institution": "Trier Univ Appl Sci; Univ Luxembourg", "metadata: country and region": "Germany; Luxembourg", "metadata: funding agency": "European Regional Development Fund (ERDF); German Ministry of Economic Affairs, Transport, Agriculture and Viniculture Rhineland-Palatinate", "metadata: doi": "10.3390/ma15186278", "fatigue: types of fatigue data": "sn", "fatigue: method of extraction": "color and shape", "materials: name of the material": "316L", "am: types of am": "metal extrusion", "am: am machine": "Intamsys Funmat HT printer", "am: layer thickness (μm)": 150, "am: preheat temperature (°c)": 100, "am: direciton of specimen (°)": 90, "am: types of feedstock": "powder", "processing: processing sequence and parameters": "SURF as-built", "testing: types of fatigue tests": "uniaxial", "testing: fatigue temperature (°c)": 23, "testing: fatigue environment": "air", "testing: load ratio": 0.1, "testing: frequency (hz)": 30, "testing: fatigue machine": "Instron 8872", "testing: fatigue standard": "ISO 1099", "testing: load control": "force", "testing: specimens description": "rectangular cross-section; with drawing; ISO 6892", "testing: critical cross-section size of specimens (mm)": "8, 3", "testing: stress concentration factor of specimens": 1, "static mechanical properties: young's modulus (gpa)": 160, "static mechanical properties: yield strength (mpa)": 152.9, "static mechanical properties: ultimate tensile strength (mpa)": 314, "static mechanical properties: elongation (%)": 10.2, "rating score: rating score": 0.6923076923076923}}, {"id": "FatigueData-AM2022:1507", "name": "316L", "material_family": "316L", "points": [[196.06023883616473, 106316.58513761398, 0], [196.1754930196394, 124662.88049576184, 0], [173.45478240344747, 166798.1686126402, 0], [173.45478240344747, 186718.2576063309, 0], [150.95200427719874, 249176.99793880715, 0], [128.1326786846111, 486690.7001928482, 0], [129.04900001505285, 606034.1979815372, 0], [106.5482778357483, 1211345.2015608314, 0], [106.37681680032019, 1491073.8741158745, 0]], "conditions": {"material": "316L", "am_type": "L-PBF", "load_ratio": "0.1", "test_type": "uniaxial", "temperature": "23", "surface_treatment": "", "heat_treatment": ""}, "metadata": {"dataset id": 1507, "metadata: title": "Strength Properties of 316L and 17-4 PH Stainless Steel Produced with Additive Manufacturing", "metadata: authors": "Decker, Thierry; Hohmann, Steven; Huwer, Adrian; Kedziora, Slawomir; Morbach, Julian; Museyibov, Elvin; Wahl, Michael", "metadata: source of the publication": "MATERIALS", "metadata: year of publication": 2022, "metadata: institution": "Trier Univ Appl Sci; Univ Luxembourg", "metadata: country and region": "Germany; Luxembourg", "metadata: funding agency": "European Regional Development Fund (ERDF); German Ministry of Economic Affairs, Transport, Agriculture and Viniculture Rhineland-Palatinate", "metadata: doi": "10.3390/ma15186278", "fatigue: types of fatigue data": "sn", "fatigue: method of extraction": "color and shape", "materials: name of the material": "316L", "am: types of am": "L-PBF", "am: am machine": "Renishaw AM400", "am: power (w)": 180, "am: hatch space (μm)": 110, "am: layer thickness (μm)": 40, "am: direciton of specimen (°)": 90, "am: am environment": "Ar", "am: types of feedstock": "powder", "processing: processing sequence and parameters": "HT 700 C, 2 hour; SURF as-built", "testing: types of fatigue tests": "uniaxial", "testing: fatigue temperature (°c)": 23, "testing: fatigue environment": "air", "testing: load ratio": 0.1, "testing: frequency (hz)": 30, "testing: fatigue machine": "Instron 8872", "testing: fatigue standard": "ISO 1099", "testing: load control": "force", "testing: specimens description": "rectangular cross-section; with drawing; ISO 6892", "testing: critical cross-section size of specimens (mm)": "8, 3", "testing: stress concentration factor of specimens": 1, "static mechanical properties: young's modulus (gpa)": 129, "static mechanical properties: yield strength (mpa)": 443.1, "static mechanical properties: ultimate tensile strength (mpa)": 570.8, "static mechanical properties: elongation (%)": 38.4, "rating score: rating score": 0.8571428571428571}}, {"id": "FatigueData-AM2022:1508", "name": "IN738LC", "material_family": "IN738LC", "points": [[700.2958579881657, 82137.53719122961, 0], [675.148018893198, 132124.7055950123, 0], [647.9278392897561, 189163.44191530868, 0], [621.5976331360947, 222928.44747380796, 0], [610.0587071423927, 243967.24023936945, 0], [595.8314764273237, 344698.974360597, 0], [569.7640418752844, 628077.8937787281, 0], [545.8579881656805, 1285598.4700491007, 0], [520.4165659453266, 1995912.828090654, 1]], "conditions": {"material": "IN738LC", "am_type": "L-PBF", "load_ratio": "-1", "test_type": "uniaxial", "temperature": "25", "surface_treatment": "", "heat_treatment": ""}, "metadata": {"dataset id": 1508, "metadata: title": "Cyclic Deformation Behavior of Additive-Manufactured IN738LC Superalloys from Virgin and Reused Powders", "metadata: authors": "Chen, Jialiang; Hryha, Eduard; Moverare, Johan J.; Peng, Ru Lin; Segersaell, Mikael; Xu, Jinghao", "metadata: source of the publication": "MATERIALS", "metadata: year of publication": 2022, "metadata: institution": "Chalmers Univ Technol; Linkoping Univ", "metadata: country and region": "Sweden", "metadata: doi": "10.3390/ma15248925", "fatigue: types of fatigue data": "sn", "fatigue: method of extraction": "color and shape", "materials: name of the material": "IN738LC", "am: types of am": "L-PBF", "am: am machine": "EOS M290", "am: power (w)": 210, "am: scan speed (mm/s)": 1750, "am: hatch space (μm)": 50, "am: layer thickness (μm)": 20, "am: direciton of specimen (°)": 0, "am: types of feedstock": "powder", "processing: processing sequence and parameters": "HIP 1210 C, 4 hour, NaN bar; SURF machine; SURF polish", "testing: types of fatigue tests": "uniaxial", "testing: fatigue temperature (°c)": 25, "testing: fatigue environment": "air", "testing: load ratio": -1, "testing: frequency (hz)": 10, "testing: fatigue machine": "Instron 8800", "testing: load control": "force", "testing: specimens description": "circular cross-section; with drawing; ASTM E466", "testing: critical cross-section size of specimens (mm)": 6, "testing: stress concentration factor of specimens": 1, "static mechanical properties: young's modulus (gpa)": 162, "static mechanical properties: yield strength (mpa)": 965, "static mechanical properties: elongation (%)": 10.2, "rating score: rating score": 0.8}}, {"id": "FatigueData-AM2022:1509", "name": "IN738LC", "material_family": "IN738LC", "points": [[674.9958579881658, 129600.61055327475, 0], [623.2276215615343, 151470.25832943007, 0], [700.296162368812, 154422.65890951463, 0], [595.8018661811561, 358049.36689663085, 0], [648.0796925674515, 366091.3341059515, 0], [570.1181531162504, 463132.06971746637, 0], [545.2646300543547, 840305.2204200228, 0], [521.0071422446005, 1269163.1122785409, 0]], "conditions": {"material": "IN738LC", "am_type": "L-PBF", "load_ratio": "-1", "test_type": "uniaxial", "temperature": "25", "surface_treatment": "", "heat_treatment": ""}, "metadata": {"dataset id": 1509, "metadata: title": "Cyclic Deformation Behavior of Additive-Manufactured IN738LC Superalloys from Virgin and Reused Powders", "metadata: authors": "Chen, Jialiang; Hryha, Eduard; Moverare, Johan J.; Peng, Ru Lin; Segersaell, Mikael; Xu, Jinghao", "metadata: source of the publication": "MATERIALS", "metadata: year of publication": 2022, "metadata: institution": "Chalmers Univ Technol; Linkoping Univ", "metadata: country and region": "Sweden", "metadata: doi": "10.3390/ma15248925", "fatigue: types of fatigue data": "sn", "fatigue: method of extraction": "color and shape", "materials: name of the material": "IN738LC", "am: types of am": "L-PBF", "am: am machine": "EOS M290", "am: power (w)": 210, "am: scan speed (mm/s)": 1750, "am: hatch space (μm)": 50, "am: layer thickness (μm)": 20, "am: direciton of specimen (°)": 0, "am: types of feedstock": "powder", "processing: processing sequence and parameters": "HIP 1210 C, 4 hour, NaN bar; SURF machine; SURF polish", "testing: types of fatigue tests": "uniaxial", "testing: fatigue temperature (°c)": 25, "testing: fatigue environment": "air", "testing: load ratio": -1, "testing: frequency (hz)": 10, "testing: fatigue machine": "Instron 8800", "testing: load control": "force", "testing: specimens description": "circular cross-section; with drawing; ASTM E466", "testing: critical cross-section size of specimens (mm)": 6, "testing: stress concentration factor of specimens": 1, "static mechanical properties: young's modulus (gpa)": 167, "static mechanical properties: yield strength (mpa)": 953, "static mechanical properties: elongation (%)": 10, "rating score: rating score": 0.8}}, {"id": "FatigueData-AM2022:1510", "name": "AlNiCu", "material_family": "AlNiCu", "points": [[103.7383322584868, 2592.6470527418096, 0], [56.64395750396398, 4827.27030187629, 0], [80.13078499352666, 4936.781243593391, 0], [32.83407460566062, 26114.8046409076, 0]], "conditions": {"material": "AlNiCu", "am_type": "L-PBF", "load_ratio": "-1", "test_type": "rotating bending fatigue", "temperature": "25", "surface_treatment": "", "heat_treatment": ""}, "metadata": {"dataset id": 1510, "metadata: title": "Microstructure, Mechanical Properties, and Fatigue Fracture Characteristics of High-Fracture-Resistance Selective Laser Melting Al-Ni-Cu Alloys", "metadata: authors": "Chang, Kai-Chieh; Hung, Fei-Yi; Zhao, Jun-Ren", "metadata: source of the publication": "METALS", "metadata: year of publication": 2021, "metadata: institution": "Natl Cheng Kung Univ", "metadata: country and region": "Taiwan", "metadata: funding agency": "Ministry of Science, Technology and Space (MOST), Taiwan; National Cheng Kung University", "metadata: doi": "10.3390/met11010087", "fatigue: types of fatigue data": "sn", "fatigue: method of extraction": "color and shape", "materials: name of the material": "AlNiCu", "am: types of am": "L-PBF", "am: power (w)": 300, "am: scan speed (mm/s)": 700, "am: hatch space (μm)": 100, "am: layer thickness (μm)": 30, "am: direciton of specimen (°)": 0, "am: types of feedstock": "powder", "am: size of feedstock (μm)": 35, "processing: processing sequence and parameters": "NHT; SURF as-built", "testing: types of fatigue tests": "rotating bending fatigue", "testing: fatigue temperature (°c)": 25, "testing: fatigue environment": "air", "testing: load ratio": -1, "testing: fatigue machine": "HUNGTA HT-810", "testing: load control": "force", "testing: specimens description": "circular cross-section; with drawing", "testing: critical cross-section size of specimens (mm)": 6, "testing: stress concentration factor of specimens": 1, "static mechanical properties: yield strength (mpa)": 578, "static mechanical properties: ultimate tensile strength (mpa)": 725, "static mechanical properties: elongation (%)": 3.1, "rating score: rating score": 0.7714285714285715}}, {"id": "FatigueData-AM2022:1511", "name": "AlNiCu", "material_family": "AlNiCu", "points": [[103.68154196022904, 1203.3563723310783, 0], [80.18757529178441, 2442.3514058312808, 0], [56.61199276539413, 3753.9957620916384, 0], [33.036410239003814, 6782.943235627918, 0]], "conditions": {"material": "AlNiCu", "am_type": "L-PBF", "load_ratio": "-1", "test_type": "rotating bending fatigue", "temperature": "25", "surface_treatment": "", "heat_treatment": ""}, "metadata": {"dataset id": 1511, "metadata: title": "Microstructure, Mechanical Properties, and Fatigue Fracture Characteristics of High-Fracture-Resistance Selective Laser Melting Al-Ni-Cu Alloys", "metadata: authors": "Chang, Kai-Chieh; Hung, Fei-Yi; Zhao, Jun-Ren", "metadata: source of the publication": "METALS", "metadata: year of publication": 2021, "metadata: institution": "Natl Cheng Kung Univ", "metadata: country and region": "Taiwan", "metadata: funding agency": "Ministry of Science, Technology and Space (MOST), Taiwan; National Cheng Kung University", "metadata: doi": "10.3390/met11010087", "fatigue: types of fatigue data": "sn", "fatigue: method of extraction": "color and shape", "materials: name of the material": "AlNiCu", "am: types of am": "L-PBF", "am: power (w)": 300, "am: scan speed (mm/s)": 700, "am: hatch space (μm)": 100, "am: layer thickness (μm)": 30, "am: direciton of specimen (°)": 0, "am: types of feedstock": "powder", "am: size of feedstock (μm)": 35, "processing: processing sequence and parameters": "HT 530 C, 1 hour; HT 175 C, 6 hour; SURF as-built", "testing: types of fatigue tests": "rotating bending fatigue", "testing: fatigue temperature (°c)": 25, "testing: fatigue environment": "air", "testing: load ratio": -1, "testing: fatigue machine": "HUNGTA HT-810", "testing: load control": "force", "testing: specimens description": "circular cross-section; with drawing", "testing: critical cross-section size of specimens (mm)": 6, "testing: stress concentration factor of specimens": 1, "static mechanical properties: yield strength (mpa)": 378, "static mechanical properties: ultimate tensile strength (mpa)": 550, "static mechanical properties: elongation (%)": 10.4, "rating score: rating score": 0.7714285714285715}}, {"id": "FatigueData-AM2022:1512", "name": "A356-T6 + AlSi10Mg", "material_family": "A356", "points": [[199.921832181931, 61921.92561974675, 0], [170.00421465532736, 124557.88243123206, 0], [140.12054246418256, 709684.3647547399, 0]], "conditions": {"material": "A356-T6 + AlSi10Mg", "am_type": "L-PBF", "load_ratio": "-1", "test_type": "uniaxial", "temperature": "25", "surface_treatment": "", "heat_treatment": ""}, "metadata": {"dataset id": 1512, "metadata: title": "Influence of Surface Preparation and Heat Treatment on Mechanical Behavior of Hybrid Aluminum Parts Manufactured by a Combination of Laser Powder Bed Fusion and Conventional Manufacturing Processes", "metadata: authors": "Bajolet, Julien; Bertinetti, Andrea; Gili, Flavia; Maillol, Nathalie; Mataix, David Busquets; Penchev, Pavel; Pullini, Daniele; Tommasi, Alessio", "metadata: source of the publication": "METALS", "metadata: year of publication": 2021, "metadata: institution": "Ctr Ric Fiat SCpA; Ctr Tech Innovat Plasturgie; Gemmate Technol Srl; Univ Birmingham; Univ Politecn Valencia", "metadata: country and region": "France; Italy; Spain; UK", "metadata: funding agency": "EIT Raw Materials ; European Commission", "metadata: doi": "10.3390/met11030522", "fatigue: types of fatigue data": "sn", "fatigue: method of extraction": "color and shape", "materials: name of the material": "A356-T6 + AlSi10Mg", "am: types of am": "L-PBF", "am: am machine": "EOS M290", "am: layer thickness (μm)": 30, "am: direciton of specimen (°)": 90, "am: am environment": "Ar", "am: types of feedstock": "powder", "processing: processing sequence and parameters": "HT 525 C, 5.33 hour; HT 155 C, 5 hour; SURF laser texture", "testing: types of fatigue tests": "uniaxial", "testing: fatigue temperature (°c)": 25, "testing: fatigue environment": "air", "testing: load ratio": -1, "testing: frequency (hz)": 10, "testing: fatigue machine": "Instron 8801", "testing: fatigue standard": "ISO 12107", "testing: load control": "force", "testing: specimens description": "circular cross-section", "testing: stress concentration factor of specimens": 1, "rating score: rating score": 0.6571428571428571}}, {"id": "FatigueData-AM2022:1513", "name": "A356-T6 + AlSi10Mg", "material_family": "A356", "points": [[200.07816781806906, 46421.13034991718, 0], [170.02684487896659, 194866.86880422075, 0], [140.12054246418256, 1003671.2364636075, 0]], "conditions": {"material": "A356-T6 + AlSi10Mg", "am_type": "L-PBF", "load_ratio": "-1", "test_type": "uniaxial", "temperature": "25", "surface_treatment": "", "heat_treatment": ""}, "metadata": {"dataset id": 1513, "metadata: title": "Influence of Surface Preparation and Heat Treatment on Mechanical Behavior of Hybrid Aluminum Parts Manufactured by a Combination of Laser Powder Bed Fusion and Conventional Manufacturing Processes", "metadata: authors": "Bajolet, Julien; Bertinetti, Andrea; Gili, Flavia; Maillol, Nathalie; Mataix, David Busquets; Penchev, Pavel; Pullini, Daniele; Tommasi, Alessio", "metadata: source of the publication": "METALS", "metadata: year of publication": 2021, "metadata: institution": "Ctr Ric Fiat SCpA; Ctr Tech Innovat Plasturgie; Gemmate Technol Srl; Univ Birmingham; Univ Politecn Valencia", "metadata: country and region": "France; Italy; Spain; UK", "metadata: funding agency": "EIT Raw Materials ; European Commission", "metadata: doi": "10.3390/met11030522", "fatigue: types of fatigue data": "sn", "fatigue: method of extraction": "color and shape", "materials: name of the material": "A356-T6 + AlSi10Mg", "am: types of am": "L-PBF", "am: am machine": "EOS M290", "am: layer thickness (μm)": 30, "am: direciton of specimen (°)": 90, "am: am environment": "Ar", "am: types of feedstock": "powder", "processing: processing sequence and parameters": "HT 525 C, 5.33 hour; HT 155 C, 5 hour; SURF grind", "testing: types of fatigue tests": "uniaxial", "testing: fatigue temperature (°c)": 25, "testing: fatigue environment": "air", "testing: load ratio": -1, "testing: frequency (hz)": 10, "testing: fatigue machine": "Instron 8801", "testing: fatigue standard": "ISO 12107", "testing: load control": "force", "testing: specimens description": "circular cross-section", "testing: stress concentration factor of specimens": 1, "rating score: rating score": 0.6571428571428571}}, {"id": "FatigueData-AM2022:1514", "name": "A356-T6 + AlSi10Mg", "material_family": "A356", "points": [[139.8191863037261, 3048.630549618264, 0], [199.62047602147447, 5780.159115223588, 0], [170.02684487896659, 13281.373687394942, 0]], "conditions": {"material": "A356-T6 + AlSi10Mg", "am_type": "L-PBF", "load_ratio": "-1", "test_type": "uniaxial", "temperature": "25", "surface_treatment": "", "heat_treatment": ""}, "metadata": {"dataset id": 1514, "metadata: title": "Influence of Surface Preparation and Heat Treatment on Mechanical Behavior of Hybrid Aluminum Parts Manufactured by a Combination of Laser Powder Bed Fusion and Conventional Manufacturing Processes", "metadata: authors": "Bajolet, Julien; Bertinetti, Andrea; Gili, Flavia; Maillol, Nathalie; Mataix, David Busquets; Penchev, Pavel; Pullini, Daniele; Tommasi, Alessio", "metadata: source of the publication": "METALS", "metadata: year of publication": 2021, "metadata: institution": "Ctr Ric Fiat SCpA; Ctr Tech Innovat Plasturgie; Gemmate Technol Srl; Univ Birmingham; Univ Politecn Valencia", "metadata: country and region": "France; Italy; Spain; UK", "metadata: funding agency": "EIT Raw Materials ; European Commission", "metadata: doi": "10.3390/met11030522", "fatigue: types of fatigue data": "sn", "fatigue: method of extraction": "color and shape", "materials: name of the material": "A356-T6 + AlSi10Mg", "am: types of am": "L-PBF", "am: am machine": "EOS M290", "am: layer thickness (μm)": 30, "am: direciton of specimen (°)": 90, "am: am environment": "Ar", "am: types of feedstock": "powder", "processing: processing sequence and parameters": "HT 525 C, 5.33 hour; HT 155 C, 5 hour; SURF sandblast", "testing: types of fatigue tests": "uniaxial", "testing: fatigue temperature (°c)": 25, "testing: fatigue environment": "air", "testing: load ratio": -1, "testing: frequency (hz)": 10, "testing: fatigue machine": "Instron 8801", "testing: fatigue standard": "ISO 12107", "testing: load control": "force", "testing: specimens description": "circular cross-section", "testing: stress concentration factor of specimens": 1, "rating score: rating score": 0.6571428571428571}}, {"id": "FatigueData-AM2022:1515", "name": "AlSi10Mg", "material_family": "AlSi10Mg", "points": [[200.07816781806906, 33882.71685162186, 0], [170.02684487896659, 68773.89400467704, 0], [139.95289171622483, 513518.69718432555, 0]], "conditions": {"material": "AlSi10Mg", "am_type": "L-PBF", "load_ratio": "-1", "test_type": "uniaxial", "temperature": "25", "surface_treatment": "", "heat_treatment": ""}, "metadata": {"dataset id": 1515, "metadata: title": "Influence of Surface Preparation and Heat Treatment on Mechanical Behavior of Hybrid Aluminum Parts Manufactured by a Combination of Laser Powder Bed Fusion and Conventional Manufacturing Processes", "metadata: authors": "Bajolet, Julien; Bertinetti, Andrea; Gili, Flavia; Maillol, Nathalie; Mataix, David Busquets; Penchev, Pavel; Pullini, Daniele; Tommasi, Alessio", "metadata: source of the publication": "METALS", "metadata: year of publication": 2021, "metadata: institution": "Ctr Ric Fiat SCpA; Ctr Tech Innovat Plasturgie; Gemmate Technol Srl; Univ Birmingham; Univ Politecn Valencia", "metadata: country and region": "France; Italy; Spain; UK", "metadata: funding agency": "EIT Raw Materials ; European Commission", "metadata: doi": "10.3390/met11030522", "fatigue: types of fatigue data": "sn", "fatigue: method of extraction": "color and shape", "materials: name of the material": "AlSi10Mg", "am: types of am": "L-PBF", "am: am machine": "EOS M290", "am: layer thickness (μm)": 30, "am: direciton of specimen (°)": 90, "am: am environment": "Ar", "am: types of feedstock": "powder", "processing: processing sequence and parameters": "NHT; SURF machine", "testing: types of fatigue tests": "uniaxial", "testing: fatigue temperature (°c)": 25, "testing: fatigue environment": "air", "testing: load ratio": -1, "testing: frequency (hz)": 10, "testing: fatigue machine": "Instron 8801", "testing: fatigue standard": "ISO 12107", "testing: load control": "force", "testing: specimens description": "circular cross-section", "testing: stress concentration factor of specimens": 1, "rating score: rating score": 0.6571428571428571}}, {"id": "FatigueData-AM2022:1516", "name": "AlSi7Mg", "material_family": "AlSi7Mg", "points": [[135.0, 259343.51796729703, 0], [135.0, 269048.41442884743, 0], [135.0, 457796.8902900559, 0], [135.0, 511543.89902589895, 0], [135.0, 825283.848354995, 0], [135.0, 901233.031868328, 0], [135.0, 1262242.5536661528, 0]], "conditions": {"material": "AlSi7Mg", "am_type": "L-PBF", "load_ratio": "-1", "test_type": "rotating bending fatigue", "temperature": "25", "surface_treatment": "", "heat_treatment": ""}, "metadata": {"dataset id": 1516, "metadata: title": "Effect of Platform Temperature and Post-Processing Heat Treatment on the Fatigue Life of Additively Manufactured AlSi7Mg Alloy", "metadata: authors": "Brochu, Mathieu; Brochu, Myriam; Martins, Luiz Felipe Leitao; Provencher, Paul R.", "metadata: source of the publication": "METALS", "metadata: year of publication": 2021, "metadata: institution": "Aluminium Res Ctr REGAL; McGill Univ; Polytech Montreal", "metadata: country and region": "Canada", "metadata: funding agency": "AluQuebec; Association de l'Aluminium du Canada; Bell Textron; FusiA Groupe; Pratt & Whitney; Renishaw PLC ", "metadata: doi": "10.3390/met11050679", "fatigue: types of fatigue data": "sn", "fatigue: method of extraction": "color and shape", "materials: name of the material": "AlSi7Mg", "am: types of am": "L-PBF", "am: am machine": "EOS", "am: preheat temperature (°c)": 35, "am: direciton of specimen (°)": 0, "am: am environment": "Ar", "am: types of feedstock": "powder", "am: size of feedstock (μm)": "20, 63", "processing: processing sequence and parameters": "HT 160 C, 6 hour; SURF EDM; SURF polish", "testing: types of fatigue tests": "rotating bending fatigue", "testing: fatigue temperature (°c)": 25, "testing: fatigue environment": "air", "testing: load ratio": -1, "testing: load control": "force", "testing: specimens description": "circular cross-section; with drawing; ASTM E466", "testing: critical cross-section size of specimens (mm)": 6.2, "testing: stress concentration factor of specimens": 1, "rating score: rating score": 0.6285714285714286}}, {"id": "FatigueData-AM2022:1517", "name": "AlSi7Mg", "material_family": "AlSi7Mg", "points": [[135.0, 126041.2110582923, 0], [135.0, 139458.98422283662, 0], [135.0, 170286.18950922665, 0], [135.0, 234108.62083829756, 0], [135.0, 292220.29978693323, 0], [135.0, 308180.43252288515, 0]], "conditions": {"material": "AlSi7Mg", "am_type": "L-PBF", "load_ratio": "-1", "test_type": "rotating bending fatigue", "temperature": "25", "surface_treatment": "", "heat_treatment": ""}, "metadata": {"dataset id": 1517, "metadata: title": "Effect of Platform Temperature and Post-Processing Heat Treatment on the Fatigue Life of Additively Manufactured AlSi7Mg Alloy", "metadata: authors": "Brochu, Mathieu; Brochu, Myriam; Martins, Luiz Felipe Leitao; Provencher, Paul R.", "metadata: source of the publication": "METALS", "metadata: year of publication": 2021, "metadata: institution": "Aluminium Res Ctr REGAL; McGill Univ; Polytech Montreal", "metadata: country and region": "Canada", "metadata: funding agency": "AluQuebec; Association de l'Aluminium du Canada; Bell Textron; FusiA Groupe; Pratt & Whitney; Renishaw PLC ", "metadata: doi": "10.3390/met11050679", "fatigue: types of fatigue data": "sn", "fatigue: method of extraction": "color and shape", "materials: name of the material": "AlSi7Mg", "am: types of am": "L-PBF", "am: am machine": "EOS", "am: preheat temperature (°c)": 35, "am: direciton of specimen (°)": 0, "am: am environment": "Ar", "am: types of feedstock": "powder", "am: size of feedstock (μm)": "20, 63", "processing: processing sequence and parameters": "NHT; SURF EDM; SURF polish", "testing: types of fatigue tests": "rotating bending fatigue", "testing: fatigue temperature (°c)": 25, "testing: fatigue environment": "air", "testing: load ratio": -1, "testing: load control": "force", "testing: specimens description": "circular cross-section; with drawing; ASTM E466", "testing: critical cross-section size of specimens (mm)": 6.2, "testing: stress concentration factor of specimens": 1, "rating score: rating score": 0.6285714285714286}}, {"id": "FatigueData-AM2022:1518", "name": "AlSi7Mg", "material_family": "AlSi7Mg", "points": [[135.0, 175616.45513645507, 0], [135.0, 215732.6978330833, 0], [135.0, 223726.6066893119, 0], [135.0, 247951.75199886807, 0], [135.0, 282415.292599385, 0], [135.0, 287643.0993439783, 0]], "conditions": {"material": "AlSi7Mg", "am_type": "L-PBF", "load_ratio": "-1", "test_type": "rotating bending fatigue", "temperature": "25", "surface_treatment": "", "heat_treatment": ""}, "metadata": {"dataset id": 1518, "metadata: title": "Effect of Platform Temperature and Post-Processing Heat Treatment on the Fatigue Life of Additively Manufactured AlSi7Mg Alloy", "metadata: authors": "Brochu, Mathieu; Brochu, Myriam; Martins, Luiz Felipe Leitao; Provencher, Paul R.", "metadata: source of the publication": "METALS", "metadata: year of publication": 2021, "metadata: institution": "Aluminium Res Ctr REGAL; McGill Univ; Polytech Montreal", "metadata: country and region": "Canada", "metadata: funding agency": "AluQuebec; Association de l'Aluminium du Canada; Bell Textron; FusiA Groupe; Pratt & Whitney; Renishaw PLC ", "metadata: doi": "10.3390/met11050679", "fatigue: types of fatigue data": "sn", "fatigue: method of extraction": "color and shape", "materials: name of the material": "AlSi7Mg", "am: types of am": "L-PBF", "am: am machine": "EOS", "am: preheat temperature (°c)": 60, "am: direciton of specimen (°)": 0, "am: am environment": "Ar", "am: types of feedstock": "powder", "am: size of feedstock (μm)": "20, 63", "processing: processing sequence and parameters": "NHT; SURF EDM; SURF polish", "testing: types of fatigue tests": "rotating bending fatigue", "testing: fatigue temperature (°c)": 25, "testing: fatigue environment": "air", "testing: load ratio": -1, "testing: load control": "force", "testing: specimens description": "circular cross-section; with drawing; ASTM E466", "testing: critical cross-section size of specimens (mm)": 6.2, "testing: stress concentration factor of specimens": 1, "rating score: rating score": 0.6285714285714286}}, {"id": "FatigueData-AM2022:1519", "name": "AlSi7Mg", "material_family": "AlSi7Mg", "points": [[135.0, 350755.1510447768, 0], [135.0, 364271.39374030195, 0], [135.0, 395751.4155266391, 0], [135.0, 443539.0897557159, 0], [135.0, 456397.1676559972, 0]], "conditions": {"material": "AlSi7Mg", "am_type": "L-PBF", "load_ratio": "-1", "test_type": "rotating bending fatigue", "temperature": "25", "surface_treatment": "", "heat_treatment": ""}, "metadata": {"dataset id": 1519, "metadata: title": "Effect of Platform Temperature and Post-Processing Heat Treatment on the Fatigue Life of Additively Manufactured AlSi7Mg Alloy", "metadata: authors": "Brochu, Mathieu; Brochu, Myriam; Martins, Luiz Felipe Leitao; Provencher, Paul R.", "metadata: source of the publication": "METALS", "metadata: year of publication": 2021, "metadata: institution": "Aluminium Res Ctr REGAL; McGill Univ; Polytech Montreal", "metadata: country and region": "Canada", "metadata: funding agency": "AluQuebec; Association de l'Aluminium du Canada; Bell Textron; FusiA Groupe; Pratt & Whitney; Renishaw PLC ", "metadata: doi": "10.3390/met11050679", "fatigue: types of fatigue data": "sn", "fatigue: method of extraction": "color and shape", "materials: name of the material": "AlSi7Mg", "am: types of am": "L-PBF", "am: am machine": "EOS", "am: preheat temperature (°c)": 80, "am: direciton of specimen (°)": 0, "am: am environment": "Ar", "am: types of feedstock": "powder", "am: size of feedstock (μm)": "20, 63", "processing: processing sequence and parameters": "NHT; SURF EDM; SURF polish", "testing: types of fatigue tests": "rotating bending fatigue", "testing: fatigue temperature (°c)": 25, "testing: fatigue environment": "air", "testing: load ratio": -1, "testing: load control": "force", "testing: specimens description": "circular cross-section; with drawing; ASTM E466", "testing: critical cross-section size of specimens (mm)": 6.2, "testing: stress concentration factor of specimens": 1, "rating score: rating score": 0.6285714285714286}}, {"id": "FatigueData-AM2022:1520", "name": "AlSi7Mg", "material_family": "AlSi7Mg", "points": [[135.0, 649615.9190370028, 0], [135.0, 665710.5230339958, 0], [135.0, 777943.3107036159, 0], [135.0, 900754.8367551367, 0]], "conditions": {"material": "AlSi7Mg", "am_type": "L-PBF", "load_ratio": "-1", "test_type": "rotating bending fatigue", "temperature": "25", "surface_treatment": "", "heat_treatment": ""}, "metadata": {"dataset id":
