Repository: yunyunfanfan/S-PA-CBB

# S-PA-CBB

Official research code, processed curve records, evaluation outputs, and manuscript source for:

> **From Physics to Selective Generation: Conditional Brownian Bridges for Sparse S–N Curve Reconstruction and Fatigue Decision-Making**

S-PA-CBB reconstructs a complete probabilistic stress–life (S–N) curve from only two to four observed fatigue tests. The method first fits an interpretable Basquin state, diagnoses whether that state is sufficient, and applies a ControlNet-style conditional Brownian-bridge residual only to curves that benefit from correction.

File: am2022_curves.json (part 93 of 98)
1520, "metadata: title": "Effect of Platform Temperature and Post-Processing Heat Treatment on the Fatigue Life of Additively Manufactured AlSi7Mg Alloy", "metadata: authors": "Brochu, Mathieu; Brochu, Myriam; Martins, Luiz Felipe Leitao; Provencher, Paul R.", "metadata: source of the publication": "METALS", "metadata: year of publication": 2021, "metadata: institution": "Aluminium Res Ctr REGAL; McGill Univ; Polytech Montreal", "metadata: country and region": "Canada", "metadata: funding agency": "AluQuebec; Association de l'Aluminium du Canada; Bell Textron; FusiA Groupe; Pratt & Whitney; Renishaw PLC ", "metadata: doi": "10.3390/met11050679", "fatigue: types of fatigue data": "sn", "fatigue: method of extraction": "color and shape", "materials: name of the material": "AlSi7Mg", "am: types of am": "L-PBF", "am: am machine": "EOS", "am: preheat temperature (°c)": 60, "am: direciton of specimen (°)": 0, "am: am environment": "Ar", "am: types of feedstock": "powder", "am: size of feedstock (μm)": "20, 63", "processing: processing sequence and parameters": "HT 160 C, 6 hour; SURF EDM; SURF polish", "testing: types of fatigue tests": "rotating bending fatigue", "testing: fatigue temperature (°c)": 25, "testing: fatigue environment": "air", "testing: load ratio": -1, "testing: load control": "force", "testing: specimens description": "circular cross-section; with drawing; ASTM E466", "testing: critical cross-section size of specimens (mm)": 6.2, "testing: stress concentration factor of specimens": 1, "rating score: rating score": 0.6285714285714286}}, {"id": "FatigueData-AM2022:1521", "name": "AlSi7Mg", "material_family": "AlSi7Mg", "points": [[135.0, 758598.4130614654, 0], [135.0, 807807.0445675638, 0], [135.0, 840430.2911505669, 0], [135.0, 909137.9203436722, 0], [135.0, 1153549.0612947412, 0]], "conditions": {"material": "AlSi7Mg", "am_type": "L-PBF", "load_ratio": "-1", "test_type": "rotating bending fatigue", "temperature": "25", "surface_treatment": "", "heat_treatment": ""}, "metadata": {"dataset id": 1521, "metadata: title": "Effect of Platform Temperature and Post-Processing Heat Treatment on the Fatigue Life of Additively Manufactured AlSi7Mg Alloy", "metadata: authors": "Brochu, Mathieu; Brochu, Myriam; Martins, Luiz Felipe Leitao; Provencher, Paul R.", "metadata: source of the publication": "METALS", "metadata: year of publication": 2021, "metadata: institution": "Aluminium Res Ctr REGAL; McGill Univ; Polytech Montreal", "metadata: country and region": "Canada", "metadata: funding agency": "AluQuebec; Association de l'Aluminium du Canada; Bell Textron; FusiA Groupe; Pratt & Whitney; Renishaw PLC ", "metadata: doi": "10.3390/met11050679", "fatigue: types of fatigue data": "sn", "fatigue: method of extraction": "color and shape", "materials: name of the material": "AlSi7Mg", "am: types of am": "L-PBF", "am: am machine": "EOS", "am: preheat temperature (°c)": 80, "am: direciton of specimen (°)": 0, "am: am environment": "Ar", "am: types of feedstock": "powder", "am: size of feedstock (μm)": "20, 63", "processing: processing sequence and parameters": "HT 160 C, 6 hour; SURF EDM; SURF polish", "testing: types of fatigue tests": "rotating bending fatigue", "testing: fatigue temperature (°c)": 25, "testing: fatigue environment": "air", "testing: load ratio": -1, "testing: load control": "force", "testing: specimens description": "circular cross-section; with drawing; ASTM E466", "testing: critical cross-section size of specimens (mm)": 6.2, "testing: stress concentration factor of specimens": 1, "rating score: rating score": 0.6285714285714286}}, {"id": "FatigueData-AM2022:1522", "name": "AlSi7Mg", "material_family": "AlSi7Mg", "points": [[135.0, 163547.26563406127, 0], [135.0, 166529.80817353964, 0], [135.0, 173235.4488791985, 0], [135.0, 185998.94367897252, 0], [135.0, 250310.46241079803, 0], [135.0, 255667.36246687183, 0]], "conditions": {"material": "AlSi7Mg", "am_type": "L-PBF", "load_ratio": "-1", "test_type": "rotating bending fatigue", "temperature": "25", "surface_treatment": "", "heat_treatment": ""}, "metadata": {"dataset id": 1522, "metadata: title": "Effect of Platform Temperature and Post-Processing Heat Treatment on the Fatigue Life of Additively Manufactured AlSi7Mg Alloy", "metadata: authors": "Brochu, Mathieu; Brochu, Myriam; Martins, Luiz Felipe Leitao; Provencher, Paul R.", "metadata: source of the publication": "METALS", "metadata: year of publication": 2021, "metadata: institution": "Aluminium Res Ctr REGAL; McGill Univ; Polytech Montreal", "metadata: country and region": "Canada", "metadata: funding agency": "AluQuebec; Association de l'Aluminium du Canada; Bell Textron; FusiA Groupe; Pratt & Whitney; Renishaw PLC ", "metadata: doi": "10.3390/met11050679", "fatigue: types of fatigue data": "sn", "fatigue: method of extraction": "color and shape", "materials: name of the material": "AlSi7Mg", "am: types of am": "L-PBF", "am: am machine": "EOS", "am: preheat temperature (°c)": 35, "am: direciton of specimen (°)": 90, "am: am environment": "Ar", "am: types of feedstock": "powder", "am: size of feedstock (μm)": "20, 63", "processing: processing sequence and parameters": "NHT; SURF EDM; SURF polish", "testing: types of fatigue tests": "rotating bending fatigue", "testing: fatigue temperature (°c)": 25, "testing: fatigue environment": "air", "testing: load ratio": -1, "testing: load control": "force", "testing: specimens description": "circular cross-section; with drawing; ASTM E466", "testing: critical cross-section size of specimens (mm)": 6.2, "testing: stress concentration factor of specimens": 1, "rating score: rating score": 0.6285714285714286}}, {"id": "FatigueData-AM2022:1523", "name": "AlSi7Mg", "material_family": "AlSi7Mg", "points": [[135.0, 194878.69431000817, 0], [135.0, 206501.4689051229, 0], [135.0, 220315.52757195666, 0], [135.0, 240621.38297207074, 0], [135.0, 260341.47992180873, 0]], "conditions": {"material": "AlSi7Mg", "am_type": "L-PBF", "load_ratio": "-1", "test_type": "rotating bending fatigue", "temperature": "25", "surface_treatment": "", "heat_treatment": ""}, "metadata": {"dataset id": 1523, "metadata: title": "Effect of Platform Temperature and Post-Processing Heat Treatment on the Fatigue Life of Additively Manufactured AlSi7Mg Alloy", "metadata: authors": "Brochu, Mathieu; Brochu, Myriam; Martins, Luiz Felipe Leitao; Provencher, Paul R.", "metadata: source of the publication": "METALS", "metadata: year of publication": 2021, "metadata: institution": "Aluminium Res Ctr REGAL; McGill Univ; Polytech Montreal", "metadata: country and region": "Canada", "metadata: funding agency": "AluQuebec; Association de l'Aluminium du Canada; Bell Textron; FusiA Groupe; Pratt & Whitney; Renishaw PLC ", "metadata: doi": "10.3390/met11050679", "fatigue: types of fatigue data": "sn", "fatigue: method of extraction": "color and shape", "materials: name of the material": "AlSi7Mg", "am: types of am": "L-PBF", "am: am machine": "EOS", "am: preheat temperature (°c)": 60, "am: direciton of specimen (°)": 90, "am: am environment": "Ar", "am: types of feedstock": "powder", "am: size of feedstock (μm)": "20, 63", "processing: processing sequence and parameters": "NHT; SURF EDM; SURF polish", "testing: types of fatigue tests": "rotating bending fatigue", "testing: fatigue temperature (°c)": 25, "testing: fatigue environment": "air", "testing: load ratio": -1, "testing: load control": "force", "testing: specimens description": "circular cross-section; with drawing; ASTM E466", "testing: critical cross-section size of specimens (mm)": 6.2, "testing: stress concentration factor of specimens": 1, "rating score: rating score": 0.6285714285714286}}, {"id": "FatigueData-AM2022:1524", "name": "AlSi7Mg", "material_family": "AlSi7Mg", "points": [[135.0, 221600.38885368803, 0], [135.0, 232855.82538566718, 0], [135.0, 299648.2708012769, 0], [135.0, 333075.452478756, 0]], "conditions": {"material": "AlSi7Mg", "am_type": "L-PBF", "load_ratio": "-1", "test_type": "rotating bending fatigue", "temperature": "25", "surface_treatment": "", "heat_treatment": ""}, "metadata": {"dataset id": 1524, "metadata: title": "Effect of Platform Temperature and Post-Processing Heat Treatment on the Fatigue Life of Additively Manufactured AlSi7Mg Alloy", "metadata: authors": "Brochu, Mathieu; Brochu, Myriam; Martins, Luiz Felipe Leitao; Provencher, Paul R.", "metadata: source of the publication": "METALS", "metadata: year of publication": 2021, "metadata: institution": "Aluminium Res Ctr REGAL; McGill Univ; Polytech Montreal", "metadata: country and region": "Canada", "metadata: funding agency": "AluQuebec; Association de l'Aluminium du Canada; Bell Textron; FusiA Groupe; Pratt & Whitney; Renishaw PLC ", "metadata: doi": "10.3390/met11050679", "fatigue: types of fatigue data": "sn", "fatigue: method of extraction": "color and shape", "materials: name of the material": "AlSi7Mg", "am: types of am": "L-PBF", "am: am machine": "EOS", "am: preheat temperature (°c)": 80, "am: direciton of specimen (°)": 90, "am: am environment": "Ar", "am: types of feedstock": "powder", "am: size of feedstock (μm)": "20, 63", "processing: processing sequence and parameters": "NHT; SURF EDM; SURF polish", "testing: types of fatigue tests": "rotating bending fatigue", "testing: fatigue temperature (°c)": 25, "testing: fatigue environment": "air", "testing: load ratio": -1, "testing: load control": "force", "testing: specimens description": "circular cross-section; with drawing; ASTM E466", "testing: critical cross-section size of specimens (mm)": 6.2, "testing: stress concentration factor of specimens": 1, "rating score: rating score": 0.6285714285714286}}, {"id": "FatigueData-AM2022:1525", "name": "AlSi7Mg", "material_family": "AlSi7Mg", "points": [[135.0, 145181.9482664069, 0], [135.0, 178007.7385718256, 0], [135.0, 183567.39707566673, 0], [135.0, 204883.64385234888, 0], [135.0, 233133.8256938529, 0], [135.0, 257465.40711070187, 0]], "conditions": {"material": "AlSi7Mg", "am_type": "L-PBF", "load_ratio": "-1", "test_type": "rotating bending fatigue", "temperature": "25", "surface_treatment": "", "heat_treatment": ""}, "metadata": {"dataset id": 1525, "metadata: title": "Effect of Platform Temperature and Post-Processing Heat Treatment on the Fatigue Life of Additively Manufactured AlSi7Mg Alloy", "metadata: authors": "Brochu, Mathieu; Brochu, Myriam; Martins, Luiz Felipe Leitao; Provencher, Paul R.", "metadata: source of the publication": "METALS", "metadata: year of publication": 2021, "metadata: institution": "Aluminium Res Ctr REGAL; McGill Univ; Polytech Montreal", "metadata: country and region": "Canada", "metadata: funding agency": "AluQuebec; Association de l'Aluminium du Canada; Bell Textron; FusiA Groupe; Pratt & Whitney; Renishaw PLC ", "metadata: doi": "10.3390/met11050679", "fatigue: types of fatigue data": "sn", "fatigue: method of extraction": "color and shape", "materials: name of the material": "AlSi7Mg", "am: types of am": "L-PBF", "am: am machine": "EOS", "am: preheat temperature (°c)": 35, "am: direciton of specimen (°)": 90, "am: am environment": "Ar", "am: types of feedstock": "powder", "am: size of feedstock (μm)": "20, 63", "processing: processing sequence and parameters": "HT 160 C, 6 hour; SURF EDM; SURF polish", "testing: types of fatigue tests": "rotating bending fatigue", "testing: fatigue temperature (°c)": 25, "testing: fatigue environment": "air", "testing: load ratio": -1, "testing: load control": "force", "testing: specimens description": "circular cross-section; with drawing; ASTM E466", "testing: critical cross-section size of specimens (mm)": 6.2, "testing: stress concentration factor of specimens": 1, "rating score: rating score": 0.6285714285714286}}, {"id": "FatigueData-AM2022:1526", "name": "AlSi7Mg", "material_family": "AlSi7Mg", "points": [[135.0, 519719.57477079646, 0], [135.0, 530565.5211556627, 0], [135.0, 552793.3697360067, 0], [135.0, 564054.8631995242, 0], [135.0, 590476.978715594, 0], [135.0, 603428.1942097093, 0], [135.0, 633864.2600056448, 0]], "conditions": {"material": "AlSi7Mg", "am_type": "L-PBF", "load_ratio": "-1", "test_type": "rotating bending fatigue", "temperature": "25", "surface_treatment": "", "heat_treatment": ""}, "metadata": {"dataset id": 1526, "metadata: title": "Effect of Platform Temperature and Post-Processing Heat Treatment on the Fatigue Life of Additively Manufactured AlSi7Mg Alloy", "metadata: authors": "Brochu, Mathieu; Brochu, Myriam; Martins, Luiz Felipe Leitao; Provencher, Paul R.", "metadata: source of the publication": "METALS", "metadata: year of publication": 2021, "metadata: institution": "Aluminium Res Ctr REGAL; McGill Univ; Polytech Montreal", "metadata: country and region": "Canada", "metadata: funding agency": "AluQuebec; Association de l'Aluminium du Canada; Bell Textron; FusiA Groupe; Pratt & Whitney; Renishaw PLC ", "metadata: doi": "10.3390/met11050679", "fatigue: types of fatigue data": "sn", "fatigue: method of extraction": "color and shape", "materials: name of the material": "AlSi7Mg", "am: types of am": "L-PBF", "am: am machine": "EOS", "am: preheat temperature (°c)": 60, "am: direciton of specimen (°)": 90, "am: am environment": "Ar", "am: types of feedstock": "powder", "am: size of feedstock (μm)": "20, 63", "processing: processing sequence and parameters": "HT 160 C, 6 hour; SURF EDM; SURF polish", "testing: types of fatigue tests": "rotating bending fatigue", "testing: fatigue temperature (°c)": 25, "testing: fatigue environment": "air", "testing: load ratio": -1, "testing: load control": "force", "testing: specimens description": "circular cross-section; with drawing; ASTM E466", "testing: critical cross-section size of specimens (mm)": 6.2, "testing: stress concentration factor of specimens": 1, "rating score: rating score": 0.6285714285714286}}, {"id": "FatigueData-AM2022:1527", "name": "AlSi7Mg", "material_family": "AlSi7Mg", "points": [[135.0, 644263.7072777548, 0], [135.0, 686072.7152489861, 0], [135.0, 737251.8043543042, 0], [135.0, 797146.3281647589, 0], [135.0, 858738.9938179216, 0], [135.0, 886129.7951640706, 0]], "conditions": {"material": "AlSi7Mg", "am_type": "L-PBF", "load_ratio": "-1", "test_type": "rotating bending fatigue", "temperature": "25", "surface_treatment": "", "heat_treatment": ""}, "metadata": {"dataset id": 1527, "metadata: title": "Effect of Platform Temperature and Post-Processing Heat Treatment on the Fatigue Life of Additively Manufactured AlSi7Mg Alloy", "metadata: authors": "Brochu, Mathieu; Brochu, Myriam; Martins, Luiz Felipe Leitao; Provencher, Paul R.", "metadata: source of the publication": "METALS", "metadata: year of publication": 2021, "metadata: institution": "Aluminium Res Ctr REGAL; McGill Univ; Polytech Montreal", "metadata: country and region": "Canada", "metadata: funding agency": "AluQuebec; Association de l'Aluminium du Canada; Bell Textron; FusiA Groupe; Pratt & Whitney; Renishaw PLC ", "metadata: doi": "10.3390/met11050679", "fatigue: types of fatigue data": "sn", "fatigue: method of extraction": "color and shape", "materials: name of the material": "AlSi7Mg", "am: types of am": "L-PBF", "am: am machine": "EOS", "am: preheat temperature (°c)": 80, "am: direciton of specimen (°)": 90, "am: am environment": "Ar", "am: types of feedstock": "powder", "am: size of feedstock (μm)": "20, 63", "processing: processing sequence and parameters": "HT 160 C, 6 hour; SURF EDM; SURF polish", "testing: types of fatigue tests": "rotating bending fatigue", "testing: fatigue temperature (°c)": 25, "testing: fatigue environment": "air", "testing: load ratio": -1, "testing: load control": "force", "testing: specimens description": "circular cross-section; with drawing; ASTM E466", "testing: critical cross-section size of specimens (mm)": 6.2, "testing: stress concentration factor of specimens": 1, "rating score: rating score": 0.6285714285714286}}, {"id": "FatigueData-AM2022:1528", "name": "18Ni300", "material_family": "18Ni300", "points": [[349.1669401009891, 13756.029187988437, 0], [279.6276877649088, 30552.341663785952, 0], [199.4338351383227, 103729.90077031092, 0], [179.33395614900056, 154235.91230673104, 0], [151.8659503735217, 268158.7317377225, 0], [151.8659503735217, 324918.6424245044, 0], [146.97148610458981, 484801.0034826768, 0]], "conditions": {"material": "18Ni300", "am_type": "L-PBF", "load_ratio": "0", "test_type": "uniaxial", "temperature": "25", "surface_treatment": "", "heat_treatment": ""}, "metadata": {"dataset id": 1528, "metadata: title": "Fatigue Behavior of Hybrid Components Containing Maraging Steel Parts Produced by Laser Powder Bed Fusion", "metadata: authors": "Borrego, Luis P.; Capela, Carlos; Fernandes, Rui F.; Ferreira, J. A. Martins; Santos, Luis; da Costa, Jose D. M.; de Jesus, Joel", "metadata: source of the publication": "METALS", "metadata: year of publication": 2021, "metadata: institution": "Coimbra Polytech ISEC; Polytech Inst Leiria; Univ Coimbra", "metadata: country and region": "Portugal", "metadata: funding agency": "European Commission; Portuguese Foundation for Science and Technology ", "metadata: doi": "10.3390/met11050835", "fatigue: types of fatigue data": "sn", "fatigue: method of extraction": "color and shape", "materials: name of the material": "18Ni300", "am: types of am": "L-PBF", "am: am machine": "Renishaw AM400", "am: scan speed (mm/s)": 200, "am: layer thickness (μm)": 30, "am: types of feedstock": "powder", "processing: processing sequence and parameters": "SURF polish", "testing: types of fatigue tests": "uniaxial", "testing: fatigue temperature (°c)": 25, "testing: fatigue environment": "air", "testing: load ratio": 0, "testing: frequency (hz)": 15, "testing: fatigue machine": "Instron ElectroPuls E10000", "testing: load control": "displacement", "testing: specimens description": "circular cross-section; with drawing", "testing: critical cross-section size of specimens (mm)": 4, "testing: stress concentration factor of specimens": 1, "static mechanical properties: young's modulus (gpa)": 168, "static mechanical properties: ultimate tensile strength (mpa)": 1147, "static mechanical properties: elongation (%)": 6.12, "rating score: rating score": 0.6857142857142857}}, {"id": "FatigueData-AM2022:1529", "name": "18Ni300 + 1.2344 steel", "material_family": "18Ni300", "points": [[323.81319971417815, 22341.388238241336, 0], [279.2735482144105, 37235.81567453389, 0], [223.1842242570012, 78622.01273010738, 0], [151.81025470190158, 210072.1073416672, 0], [146.7260056688791, 449394.1460460013, 0], [146.7605244444968, 714570.9737678185, 0]], "conditions": {"material": "18Ni300 + 1.2344 steel", "am_type": "L-PBF", "load_ratio": "0", "test_type": "uniaxial", "temperature": "25", "surface_treatment": "", "heat_treatment": ""}, "metadata": {"dataset id": 1529, "metadata: title": "Fatigue Behavior of Hybrid Components Containing Maraging Steel Parts Produced by Laser Powder Bed Fusion", "metadata: authors": "Borrego, Luis P.; Capela, Carlos; Fernandes, Rui F.; Ferreira, J. A. Martins; Santos, Luis; da Costa, Jose D. M.; de Jesus, Joel", "metadata: source of the publication": "METALS", "metadata: year of publication": 2021, "metadata: institution": "Coimbra Polytech ISEC; Polytech Inst Leiria; Univ Coimbra", "metadata: country and region": "Portugal", "metadata: funding agency": "European Commission; Portuguese Foundation for Science and Technology ", "metadata: doi": "10.3390/met11050835", "fatigue: types of fatigue data": "sn", "fatigue: method of extraction": "color and shape", "materials: name of the material": "18Ni300 + 1.2344 steel", "am: types of am": "L-PBF", "am: am machine": "Renishaw AM400", "am: scan speed (mm/s)": 200, "am: layer thickness (μm)": 30, "am: types of feedstock": "powder", "processing: processing sequence and parameters": "SURF polish", "testing: types of fatigue tests": "uniaxial", "testing: fatigue temperature (°c)": 25, "testing: fatigue environment": "air", "testing: load ratio": 0, "testing: frequency (hz)": 15, "testing: fatigue machine": "Instron ElectroPuls E10000", "testing: load control": "displacement", "testing: specimens description": "circular cross-section; with drawing", "testing: critical cross-section size of specimens (mm)": 4, "testing: stress concentration factor of specimens": 1, "static mechanical properties: young's modulus (gpa)": 181, "static mechanical properties: ultimate tensile strength (mpa)": 1139, "static mechanical properties: elongation (%)": 4.2, "rating score: rating score": 0.6857142857142857}}, {"id": "FatigueData-AM2022:1530", "name": "18Ni300 + 1.2344 steel", "material_family": "18Ni300", "points": [[341.83918605533495, 13199.005365665915, 0], [342.02306111853204, 16905.635502589295, 0], [223.17044967014945, 74268.03835752053, 0], [222.93055678188895, 105969.39895376534, 0], [151.93465881795714, 160154.55378576106, 0], [151.81702182542705, 210947.60821126733, 0], [151.97279032797405, 260483.20604832578, 0], [139.29893227841285, 303342.054965313, 0], [119.66069452105312, 420149.1211039934, 0]], "conditions": {"material": "18Ni300 + 1.2344 steel", "am_type": "L-PBF", "load_ratio": "0", "test_type": "uniaxial", "temperature": "25", "surface_treatment": "", "heat_treatment": ""}, "metadata": {"dataset id": 1530, "metadata: title": "Fatigue Behavior of Hybrid Components Containing Maraging Steel Parts Produced by Laser Powder Bed Fusion", "metadata: authors": "Borrego, Luis P.; Capela, Carlos; Fernandes, Rui F.; Ferreira, J. A. Martins; Santos, Luis; da Costa, Jose D. M.; de Jesus, Joel", "metadata: source of the publication": "METALS", "metadata: year of publication": 2021, "metadata: institution": "Coimbra Polytech ISEC; Polytech Inst Leiria; Univ Coimbra", "metadata: country and region": "Portugal", "metadata: funding agency": "European Commission; Portuguese Foundation for Science and Technology ", "metadata: doi": "10.3390/met11050835", "fatigue: types of fatigue data": "sn", "fatigue: method of extraction": "color and shape", "materials: name of the material": "18Ni300 + 1.2344 steel", "am: types of am": "L-PBF", "am: am machine": "Renishaw AM400", "am: scan speed (mm/s)": 200, "am: layer thickness (μm)": 30, "am: types of feedstock": "powder", "processing: processing sequence and parameters": "SURF polish", "testing: types of fatigue tests": "uniaxial", "testing: fatigue temperature (°c)": 25, "testing: fatigue environment": "air", "testing: load ratio": 0, "testing: frequency (hz)": 15, "testing: fatigue machine": "Instron ElectroPuls E10000", "testing: load control": "force", "testing: specimens description": "circular cross-section; with drawing", "testing: critical cross-section size of specimens (mm)": 4, "testing: stress concentration factor of specimens": 1, "static mechanical properties: young's modulus (gpa)": 181, "static mechanical properties: ultimate tensile strength (mpa)": 1139, "static mechanical properties: elongation (%)": 4.2, "rating score: rating score": 0.6857142857142857}}, {"id": "FatigueData-AM2022:1531", "name": "18Ni300 + 1.2083 steel", "material_family": "18Ni300", "points": [[338.25002679489484, 10893.423626410278, 0], [338.25002679489484, 14773.05058241639, 0], [223.65101016200515, 67415.93159202124, 0], [223.530773112804, 82735.17225501017, 0], [186.51277583003287, 104808.60579755646, 0], [149.42481975219013, 254319.75484727955, 0], [104.54153788202323, 710989.4920479602, 0]], "conditions": {"material": "18Ni300 + 1.2083 steel", "am_type": "L-PBF", "load_ratio": "0", "test_type": "uniaxial", "temperature": "25", "surface_treatment": "", "heat_treatment": ""}, "metadata": {"dataset id": 1531, "metadata: title": "Fatigue Behavior of Hybrid Components Containing Maraging Steel Parts Produced by Laser Powder Bed Fusion", "metadata: authors": "Borrego, Luis P.; Capela, Carlos; Fernandes, Rui F.; Ferreira, J. A. Martins; Santos, Luis; da Costa, Jose D. M.; de Jesus, Joel", "metadata: source of the publication": "METALS", "metadata: year of publication": 2021, "metadata: institution": "Coimbra Polytech ISEC; Polytech Inst Leiria; Univ Coimbra", "metadata: country and region": "Portugal", "metadata: funding agency": "European Commission; Portuguese Foundation for Science and Technology ", "metadata: doi": "10.3390/met11050835", "fatigue: types of fatigue data": "sn", "fatigue: method of extraction": "color and shape", "materials: name of the material": "18Ni300 + 1.2083 steel", "am: types of am": "L-PBF", "am: am machine": "Renishaw AM400", "am: scan speed (mm/s)": 200, "am: layer thickness (μm)": 30, "am: types of feedstock": "powder", "processing: processing sequence and parameters": "SURF polish", "testing: types of fatigue tests": "uniaxial", "testing: fatigue temperature (°c)": 25, "testing: fatigue environment": "air", "testing: load ratio": 0, "testing: frequency (hz)": 15, "testing: fatigue machine": "Instron ElectroPuls E10000", "testing: load control": "force", "testing: specimens description": "circular cross-section; with drawing", "testing: critical cross-section size of specimens (mm)": 4, "testing: stress concentration factor of specimens": 1, "static mechanical properties: young's modulus (gpa)": 173, "static mechanical properties: ultimate tensile strength (mpa)": 1144, "static mechanical properties: elongation (%)": 3.8, "rating score: rating score": 0.6857142857142857}}, {"id": "FatigueData-AM2022:1532", "name": "18Ni300", "material_family": "18Ni300", "points": [[348.3994014410532, 13033.338207046389, 0], [279.1343432695231, 43517.378718868546, 0], [223.27932698507996, 77899.72692467802, 0], [223.29049290161842, 94372.93577028031, 0], [199.23178383496452, 174919.63003680605, 0], [169.2459775336112, 423266.13587317115, 0], [149.74658128012402, 749269.2705712805, 0], [142.2014332780809, 1098220.467264242, 0]], "conditions": {"material": "18Ni300", "am_type": "L-PBF", "load_ratio": "0", "test_type": "uniaxial", "temperature": "25", "surface_treatment": "", "heat_treatment": ""}, "metadata": {"dataset id": 1532, "metadata: title": "Fatigue Behavior of Hybrid Components Containing Maraging Steel Parts Produced by Laser Powder Bed Fusion", "metadata: authors": "Borrego, Luis P.; Capela, Carlos; Fernandes, Rui F.; Ferreira, J. A. Martins; Santos, Luis; da Costa, Jose D. M.; de Jesus, Joel", "metadata: source of the publication": "METALS", "metadata: year of publication": 2021, "metadata: institution": "Coimbra Polytech ISEC; Polytech Inst Leiria; Univ Coimbra", "metadata: country and region": "Portugal", "metadata: funding agency": "European Commission; Portuguese Foundation for Science and Technology ", "metadata: doi": "10.3390/met11050835", "fatigue: types of fatigue data": "sn", "fatigue: method of extraction": "color and shape", "materials: name of the material": "18Ni300", "am: types of am": "L-PBF", "am: am machine": "Renishaw AM400", "am: scan speed (mm/s)": 200, "am: layer thickness (μm)": 30, "am: types of feedstock": "powder", "processing: processing sequence and parameters": "SURF polish", "testing: types of fatigue tests": "uniaxial", "testing: fatigue temperature (°c)": 25, "testing: fatigue environment": "air", "testing: load ratio": 0, "testing: frequency (hz)": 15, "testing: fatigue machine": "Instron ElectroPuls E10000", "testing: load control": "force", "testing: specimens description": "circular cross-section; with drawing", "testing: critical cross-section size of specimens (mm)": 4, "testing: stress concentration factor of specimens": 1, "static mechanical properties: young's modulus (gpa)": 168, "static mechanical properties: ultimate tensile strength (mpa)": 1147, "static mechanical properties: elongation (%)": 6.12, "rating score: rating score": 0.6857142857142857}}, {"id": "FatigueData-AM2022:1533", "name": "Ti-6Al-4V", "material_family": "Ti", "points": [[500.5737722749127, 20496.76776846504, 0], [450.6583889888485, 47992.7100976152, 0], [450.6889908816444, 56179.4626381236, 0], [450.6889908816444, 149462.48585177283, 0], [400.8348113811716, 307824.6329838205, 0], [400.8348113811716, 410140.2571902966, 0]], "conditions": {"material": "Ti-6Al-4V", "am_type": "E-PBF", "load_ratio": "-1", "test_type": "rotating bending fatigue", "temperature": "25", "surface_treatment": "", "heat_treatment": ""}, "metadata": {"dataset id": 1533, "metadata: title": "Effect of Line Energy Conditions on Mechanical and Fatigue Properties of Ti6Al4V Fabricated by Electron Beam Additive Manufacturing", "metadata: authors": "Choi, Youngsin; Kim, Gun-Hee; Kim, Hwi-Jun; Lee, Chang-Woo; Lee, Dong-Geun", "metadata: source of the publication": "METALS", "metadata: year of publication": 2021, "metadata: institution": "Hanyang Univ; Korea Inst Ind Technol; Sunchon Natl Univ", "metadata: country and region": "South Korea", "metadata: funding agency": "Korea Evaluation Institute of Industrial Technology (KEIT); Korea Institute for Advancement of Technology (KIAT); Ministry of Commerce, Industry and Energy, South Korea", "metadata: doi": "10.3390/met11060878", "fatigue: types of fatigue data": "sn", "fatigue: method of extraction": "color and shape", "materials: name of the material": "Ti-6Al-4V", "am: types of am": "E-PBF", "am: am machine": "Arcam", "am: scan speed (mm/s)": 800, "am: layer thickness (μm)": 50, "am: preheat temperature (°c)": 650, "am: types of feedstock": "powder", "am: size of feedstock (μm)": 63, "processing: processing sequence and parameters": "SURF machine", "testing: types of fatigue tests": "rotating bending fatigue", "testing: fatigue temperature (°c)": 25, "testing: fatigue environment": "air", "testing: load ratio": -1, "testing: frequency (hz)": 50, "testing: fatigue machine": "KDMT-240", "testing: load control": "force", "testing: specimens description": "circular cross-section; with drawing", "testing: critical cross-section size of specimens (mm)": 5, "testing: stress concentration factor of specimens": 1, "rating score: rating score": 0.6216216216216216}}, {"id": "FatigueData-AM2022:1534", "name": "Ti-6Al-4V", "material_family": "Ti", "points": [[450.62778709605277, 34382.56507845078, 0], [400.7736075955801, 56179.4626381236, 0], [520.3054425502932, 58855.296622313224, 0], [400.7736075955801, 462939.16762906796, 0]], "conditions": {"material": "Ti-6Al-4V", "am_type": "E-PBF", "load_ratio": "-1", "test_type": "rotating bending fatigue", "temperature": "25", "surface_treatment": "", "heat_treatment": ""}, "metadata": {"dataset id": 1534, "metadata: title": "Effect of Line Energy Conditions on Mechanical and Fatigue Properties of Ti6Al4V Fabricated by Electron Beam Additive Manufacturing", "metadata: authors": "Choi, Youngsin; Kim, Gun-Hee; Kim, Hwi-Jun; Lee, Chang-Woo; Lee, Dong-Geun", "metadata: source of the publication": "METALS", "metadata: year of publication": 2021, "metadata: institution": "Hanyang Univ; Korea Inst Ind Technol; Sunchon Natl Univ", "metadata: country and region": "South Korea", "metadata: funding agency": "Korea Evaluation Institute of Industrial Technology (KEIT); Korea Institute for Advancement of Technology (KIAT); Ministry of Commerce, Industry and Energy, South Korea", "metadata: doi": "10.3390/met11060878", "fatigue: types of fatigue data": "sn", "fatigue: method of extraction": "color and shape", "materials: name of the material": "Ti-6Al-4V", "am: types of am": "E-PBF", "am: am machine": "Arcam", "am: scan speed (mm/s)": 800, "am: layer thickness (μm)": 50, "am: preheat temperature (°c)": 650, "am: types of feedstock": "powder", "am: size of feedstock (μm)": 63, "processing: processing sequence and parameters": "SURF machine", "testing: types of fatigue tests": "rotating bending fatigue", "testing: fatigue temperature (°c)": 25, "testing: fatigue environment": "air", "testing: load ratio": -1, "testing: frequency (hz)": 50, "testing: fatigue machine": "KDMT-240", "testing: load control": "force", "testing: specimens description": "circular cross-section; with drawing", "testing: critical cross-section size of specimens (mm)": 5, "testing: stress concentration factor of specimens": 1, "rating score: rating score": 0.6216216216216216}}, {"id": "FatigueData-AM2022:1535", "name": "Ti-6Al-4V", "material_family": "Ti", "points": [[550.3973498825898, 25106.585961710018, 0], [521.2579313686211, 30775.80849322831, 0], [500.07459872119375, 34095.972152678405, 0], [521.1859287533032, 42614.15713896531, 0], [500.5125684893212, 83588.57950506776, 0], [450.1898173279253, 115704.10039184758, 0], [450.1898173279253, 133841.83001790603, 0], [400.8042094883758, 218563.26726354216, 0], [450.56658331046117, 302183.6630157628, 0], [400.7430057027843, 11145378.848413954, 0], [400.7430057027843, 12313569.85438173, 1]], "conditions": {"material": "Ti-6Al-4V", "am_type": "E-PBF", "load_ratio": "-1", "test_type": "rotating bending fatigue", "temperature": "25", "surface_treatment": "", "heat_treatment": ""}, "metadata": {"dataset id": 1535, "metadata: title": "Effect of Line Energy Conditions on Mechanical and Fatigue Properties of Ti6Al4V Fabricated by Electron Beam Additive Manufacturing", "metadata: authors": "Choi, Youngsin; Kim, Gun-Hee; Kim, Hwi-Jun; Lee, Chang-Woo; Lee, Dong-Geun", "metadata: source of the publication": "METALS", "metadata: year of publication": 2021, "metadata: institution": "Hanyang Univ; Korea Inst Ind Technol; Sunchon Natl Univ", "metadata: country and region": "South Korea", "metadata: funding agency": "Korea Evaluation Institute of Industrial Technology (KEIT); Korea Institute for Advancement of Technology (KIAT); Ministry of Commerce, Industry and Energy, South Korea", "metadata: doi": "10.3390/met11060878", "fatigue: types of fatigue data": "sn", "fatigue: method of extraction": "color and shape", "materials: name of the material": "Ti-6Al-4V", "am: types of am": "E-PBF", "am: am machine": "Arcam", "am: scan speed (mm/s)": 800, "am: layer thickness (μm)": 50, "am: preheat temperature (°c)": 650, "am: types of feedstock": "powder", "am: size of feedstock (μm)": 63, "processing: processing sequence and parameters": "SURF machine", "testing: types of fatigue tests": "rotating bending fatigue", "testing: fatigue temperature (°c)": 25, "testing: fatigue environment": "air", "testing: load ratio": -1, "testing: frequency (hz)": 50, "testing: fatigue machine": "KDMT-240", "testing: load control": "force", "testing: specimens description": "circular cross-section; with drawing", "testing: critical cross-section size of specimens (mm)": 5, "testing: stress concentration factor of specimens": 1, "rating score: rating score": 0.6216216216216216}}, {"id": "FatigueData-AM2022:1536", "name": "Ti-6Al-4V", "material_family": "Ti", "points": [[520.2748406574974, 53625.28444231417, 0], [400.8348113811716, 80647.3617883003, 0], [400.8042094883758, 104482.51332174608, 0], [400.8348113811716, 114070.55750121122, 0]], "conditions": {"material": "Ti-6Al-4V", "am_type": "E-PBF", "load_ratio": "-1", "test_type": "rotating bending fatigue", "temperature": "25", "surface_treatment": "", "heat_treatment": ""}, "metadata": {"dataset id": 1536, "metadata: title": "Effect of Line Energy Conditions on Mechanical and Fatigue Properties of Ti6Al4V Fabricated by Electron Beam Additive Manufacturing", "metadata: authors": "Choi, Youngsin; Kim, Gun-Hee; Kim, Hwi-Jun; Lee, Chang-Woo; Lee, Dong-Geun", "metadata: source of the publication": "METALS", "metadata: year of publication": 2021, "metadata: institution": "Hanyang Univ; Korea Inst Ind Technol; Sunchon Natl Univ", "metadata: country and region": "South Korea", "metadata: funding agency": "Korea Evaluation Institute of Industrial Technology (KEIT); Korea Institute for Advancement of Technology (KIAT); Ministry of Commerce, Industry and Energy, South Korea", "metadata: doi": "10.3390/met11060878", "fatigue: types of fatigue data": "sn", "fatigue: method of extraction": "color and shape", "materials: name of the material": "Ti-6Al-4V", "am: types of am": "E-PBF", "am: am machine": "Arcam", "am: scan speed (mm/s)": 800, "am: layer thickness (μm)": 50, "am: preheat temperature (°c)": 650, "am: types of feedstock": "powder", "am: size of feedstock (μm)": 63, "processing: processing sequence and parameters": "SURF machine", "testing: types of fatigue tests": "rotating bending fatigue", "testing: fatigue temperature (°c)": 25, "testing: fatigue environment": "air", "testing: load ratio": -1, "testing: frequency (hz)": 50, "testing: fatigue machine": "KDMT-240", "testing: load control": "force", "testing: specimens description": "circular cross-section; with drawing", "testing: critical cross-section size of specimens (mm)": 5, "testing: stress concentration factor of specimens": 1, "rating score: rating score": 0.6216216216216216}}, {"id": "FatigueData-AM2022:1537", "name": "Ti-6Al-4V", "material_family": "Ti", "points": [[500.48196659652547, 10053.363932016026, 0], [480.6890925355534, 16883.88150276471, 0], [450.5971852032569, 31968.091944974818, 0], [500.3901609181381, 53593.930634341974, 0], [500.42076281093387, 62104.16440952139, 0], [400.8042094883758, 65024.151813587465, 0], [400.7430057027843, 72655.58934954005, 0], [450.6889908816444, 84389.83523161757, 0], [450.62778709605277, 146809.3822155165, 0], [402.3017301495328, 195720.73553129786, 0]], "conditions": {"material": "Ti-6Al-4V", "am_type": "E-PBF", "load_ratio": "-1", "test_type": "rotating bending fatigue", "temperature": "25", "surface_treatment": "", "heat_treatment": ""}, "metadata": {"dataset id": 1537, "metadata: title": "Effect of Line Energy Conditions on Mechanical and Fatigue Properties of Ti6Al4V Fabricated by Electron Beam Additive Manufacturing", "metadata: authors": "Choi, Youngsin; Kim, Gun-Hee; Kim, Hwi-Jun; Lee, Chang-Woo; Lee, Dong-Geun", "metadata: source of the publication": "METALS", "metadata: year of publication": 2021, "metadata: institution": "Hanyang Univ; Korea Inst Ind Technol; Sunchon Natl Univ", "metadata: country and region": "South Korea", "metadata: funding agency": "Korea Evaluation Institute of Industrial Technology (KEIT); Korea Institute for Advancement of Technology (KIAT); Ministry of Commerce, Industry and Energy, South Korea", "metadata: doi": "10.3390/met11060878", "fatigue: types of fatigue data": "sn", "fatigue: method of extraction": "color and shape", "materials: name of the material": "Ti-6Al-4V", "am: types of am": "E-PBF", "am: am machine": "Arcam", "am: scan speed (mm/s)": 500, "am: layer thickness (μm)": 50, "am: preheat temperature (°c)": 650, "am: types of feedstock": "powder", "am: size of feedstock (μm)": 63, "processing: processing sequence and parameters": "SURF machine", "testing: types of fatigue tests": "rotating bending fatigue", "testing: fatigue temperature (°c)": 25, "testing: fatigue environment": "air", "testing: load ratio": -1, "testing: frequency (hz)": 50, "testing: fatigue machine": "KDMT-240", "testing: load control": "force", "testing: specimens description": "circular cross-section; with drawing", "testing: critical cross-section size of specimens (mm)": 5, "testing: stress concentration factor of specimens": 1, "rating score: rating score": 0.6216216216216216}}, {"id": "FatigueData-AM2022:1538", "name": "Ti-6Al-4V", "material_family": "Ti", "points": [[626.0279530140034, 30258.20093202426, 0], [560.6146919773358, 61119.70025408741, 0], [600.7201010439856, 63869.9102483013, 0], [560.6646601592734, 210424.20899095666, 0], [550.3361460969982, 997688.7374873244, 0], [500.48196659652547, 4023013.0663770037, 0], [550.8047177579214, 11565372.186504398, 0], [550.8353196507171, 12536097.70963827, 1], [500.42076281093387, 12915164.687785856, 0], [500.5125684893212, 15529942.20580924, 1]], "conditions": {"material": "Ti-6Al-4V", "am_type": "E-PBF", "load_ratio": "-1", "test_type": "rotating bending fatigue", "temperature": "25", "surface_treatment": "", "heat_treatment": ""}, "metadata": {"dataset id": 1538, "metadata: title": "Effect of Line Energy Conditions on Mechanical and Fatigue
