Repository: yunyunfanfan/S-PA-CBB

# S-PA-CBB

Official research code, processed curve records, evaluation outputs, and manuscript source for:

> **From Physics to Selective Generation: Conditional Brownian Bridges for Sparse S–N Curve Reconstruction and Fatigue Decision-Making**

S-PA-CBB reconstructs a complete probabilistic stress–life (S–N) curve from only two to four observed fatigue tests. The method first fits an interpretable Basquin state, diagnoses whether that state is sufficient, and applies a ControlNet-style conditional Brownian-bridge residual only to curves that benefit from correction.

File: am2022_curves.json (part 94 of 98)
Properties of Ti6Al4V Fabricated by Electron Beam Additive Manufacturing", "metadata: authors": "Choi, Youngsin; Kim, Gun-Hee; Kim, Hwi-Jun; Lee, Chang-Woo; Lee, Dong-Geun", "metadata: source of the publication": "METALS", "metadata: year of publication": 2021, "metadata: institution": "Hanyang Univ; Korea Inst Ind Technol; Sunchon Natl Univ", "metadata: country and region": "South Korea", "metadata: funding agency": "Korea Evaluation Institute of Industrial Technology (KEIT); Korea Institute for Advancement of Technology (KIAT); Ministry of Commerce, Industry and Energy, South Korea", "metadata: doi": "10.3390/met11060878", "fatigue: types of fatigue data": "sn", "fatigue: method of extraction": "color and shape", "materials: name of the material": "Ti-6Al-4V", "am: types of am": "E-PBF", "am: am machine": "Arcam", "am: scan speed (mm/s)": 800, "am: layer thickness (μm)": 50, "am: preheat temperature (°c)": 650, "am: types of feedstock": "powder", "am: size of feedstock (μm)": 63, "processing: processing sequence and parameters": "HIP 920 C, 2 hour, 1000 bar; SURF machine", "testing: types of fatigue tests": "rotating bending fatigue", "testing: fatigue temperature (°c)": 25, "testing: fatigue environment": "air", "testing: load ratio": -1, "testing: frequency (hz)": 50, "testing: fatigue machine": "KDMT-240", "testing: load control": "force", "testing: specimens description": "circular cross-section; with drawing", "testing: critical cross-section size of specimens (mm)": 5, "testing: stress concentration factor of specimens": 1, "rating score: rating score": 0.6486486486486487}}, {"id": "FatigueData-AM2022:1539", "name": "CoCrMo", "material_family": "CoCrMo", "points": [[282.3375414481724, 183692.96980226834, 0], [282.3166843310213, 204813.9334093126, 0], [261.08674470902207, 262712.43481333327, 0], [261.0661877651264, 271585.01563417376, 0], [253.94822722116513, 356230.81725417706, 0], [253.8862562162228, 392927.3814552402, 0], [250.06274989981745, 924678.45815578, 0], [250.06616665221537, 1215262.7789776816, 0], [246.92212717077518, 2702399.587849486, 0]], "conditions": {"material": "CoCrMo", "am_type": "L-PBF", "load_ratio": "0.1", "test_type": "uniaxial", "temperature": "25", "surface_treatment": "", "heat_treatment": ""}, "metadata": {"dataset id": 1539, "metadata: title": "Effect of Post-Heat Treatment Cooling Conditions on Microstructures and Fatigue Properties of Cobalt Chromium Molybdenum Alloy Fabricated through Selective Laser Melting", "metadata: authors": "Cho, Hla Htoot Wai; Hanawa, Takao; Htat, Hein Linn; Kajima, Yuka; Kittikundecha, Nuttaphon; Takaichi, Atsushi; Wakabayashi, Noriyuki", "metadata: source of the publication": "METALS", "metadata: year of publication": 2021, "metadata: institution": "Srinakharinwirot Univ; Tokyo Med & Dent Univ", "metadata: country and region": "Japan; Thailand", "metadata: funding agency": "Amanda Foundation ; Ministry of Education, Culture, Sports, Science and Technology, Japan", "metadata: doi": "10.3390/met11071005", "fatigue: types of fatigue data": "sn", "fatigue: method of extraction": "color and shape", "materials: name of the material": "CoCrMo", "am: types of am": "L-PBF", "am: am machine": "EOS M280", "am: power (w)": 195, "am: preheat temperature (°c)": 40, "am: direciton of specimen (°)": 90, "am: am environment": "N2", "am: types of feedstock": "powder", "processing: processing sequence and parameters": "HT 600 C, 0.5 hour; HT 1150 C, 1 hour; SURF polish", "testing: types of fatigue tests": "uniaxial", "testing: fatigue temperature (°c)": 25, "testing: fatigue environment": "air", "testing: load ratio": 0.1, "testing: frequency (hz)": 10, "testing: fatigue machine": "Shimadzu EHF-FB10kN-10LA", "testing: fatigue standard": "JIS T0309", "testing: load control": "force", "testing: specimens description": "circular cross-section", "testing: critical cross-section size of specimens (mm)": 3, "testing: stress concentration factor of specimens": 1, "static mechanical properties: yield strength (mpa)": 622.87, "static mechanical properties: ultimate tensile strength (mpa)": 1118, "static mechanical properties: elongation (%)": 33.11, "rating score: rating score": 0.8}}, {"id": "FatigueData-AM2022:1540", "name": "CoCrMo", "material_family": "CoCrMo", "points": [[282.11051454555405, 90190.78208060711, 0], [282.193042494392, 97938.09557966, 0], [282.13137166270513, 164757.76196206902, 0], [260.85971780640375, 233844.15770723598, 0], [260.90083169419506, 240482.39860368383, 0], [253.78287115023375, 259433.80116306586, 0], [253.76231420633812, 272726.4776751441, 0], [249.9043577281045, 620036.5125033542, 0], [249.86294366705775, 721334.5978816161, 0], [246.72688161121482, 1648560.5774416276, 0]], "conditions": {"material": "CoCrMo", "am_type": "L-PBF", "load_ratio": "0.1", "test_type": "uniaxial", "temperature": "25", "surface_treatment": "", "heat_treatment": ""}, "metadata": {"dataset id": 1540, "metadata: title": "Effect of Post-Heat Treatment Cooling Conditions on Microstructures and Fatigue Properties of Cobalt Chromium Molybdenum Alloy Fabricated through Selective Laser Melting", "metadata: authors": "Cho, Hla Htoot Wai; Hanawa, Takao; Htat, Hein Linn; Kajima, Yuka; Kittikundecha, Nuttaphon; Takaichi, Atsushi; Wakabayashi, Noriyuki", "metadata: source of the publication": "METALS", "metadata: year of publication": 2021, "metadata: institution": "Srinakharinwirot Univ; Tokyo Med & Dent Univ", "metadata: country and region": "Japan; Thailand", "metadata: funding agency": "Amanda Foundation ; Ministry of Education, Culture, Sports, Science and Technology, Japan", "metadata: doi": "10.3390/met11071005", "fatigue: types of fatigue data": "sn", "fatigue: method of extraction": "color and shape", "materials: name of the material": "CoCrMo", "am: types of am": "L-PBF", "am: am machine": "EOS M280", "am: power (w)": 195, "am: preheat temperature (°c)": 40, "am: direciton of specimen (°)": 90, "am: am environment": "N2", "am: types of feedstock": "powder", "processing: processing sequence and parameters": "HT 600 C, 0.5 hour; HT 1150 C, 1 hour; SURF polish", "testing: types of fatigue tests": "uniaxial", "testing: fatigue temperature (°c)": 25, "testing: fatigue environment": "air", "testing: load ratio": 0.1, "testing: frequency (hz)": 10, "testing: fatigue machine": "Shimadzu EHF-FB10kN-10LA", "testing: fatigue standard": "JIS T0309", "testing: load control": "force", "testing: specimens description": "circular cross-section", "testing: critical cross-section size of specimens (mm)": 3, "testing: stress concentration factor of specimens": 1, "static mechanical properties: yield strength (mpa)": 635.3, "static mechanical properties: ultimate tensile strength (mpa)": 1110, "static mechanical properties: elongation (%)": 23.37, "rating score: rating score": 0.8}}, {"id": "FatigueData-AM2022:1541", "name": "Ti-6Al-4V", "material_family": "Ti", "points": [[271.4924270074374, 5344.221037996484, 0], [181.58065112137226, 16837.38847733671, 0], [113.10435903299523, 60476.10580872901, 0], [90.36455769816158, 162183.34583299697, 0], [82.60694934208598, 170885.47462952865, 0], [68.53531143055216, 404985.7917325308, 0], [55.73057241920108, 10087413.998670127, 0]], "conditions": {"material": "Ti-6Al-4V", "am_type": "L-PBF", "load_ratio": "0.1", "test_type": "uniaxial", "temperature": "25", "surface_treatment": "", "heat_treatment": ""}, "metadata": {"dataset id": 1541, "metadata: title": "Fatigue Assessment of Selective Laser Melted Ti-6Al-4V: Influence of Speed Manufacturing and Porosity", "metadata: authors": "Alvarez-Vazquez, Adrian; Muniz-Calvente, Miguel; Naveiras, Haydee; Segurajauregi, Unai; Urresti, Iker", "metadata: source of the publication": "METALS", "metadata: year of publication": 2021, "metadata: institution": "Basque Res & Technol Alliance BRTA; Univ Oviedo", "metadata: country and region": "Spain", "metadata: doi": "10.3390/met11071022", "fatigue: types of fatigue data": "sn", "fatigue: method of extraction": "color and shape", "materials: name of the material": "Ti-6Al-4V", "am: types of am": "L-PBF", "am: power (w)": 200, "am: scan speed (mm/s)": 1200, "am: hatch space (μm)": 100, "am: layer thickness (μm)": 30, "am: direciton of specimen (°)": 90, "am: types of feedstock": "powder", "processing: processing sequence and parameters": "SURF as-built", "testing: types of fatigue tests": "uniaxial", "testing: fatigue temperature (°c)": 25, "testing: fatigue environment": "air", "testing: load ratio": 0.1, "testing: frequency (hz)": 6, "testing: fatigue machine": "MTS Bionix", "testing: fatigue standard": "ASTM E466", "testing: load control": "force", "testing: specimens description": "rectangular cross-section; with drawing", "testing: critical cross-section size of specimens (mm)": "6, 3", "testing: stress concentration factor of specimens": 1, "static mechanical properties: yield strength (mpa)": 1068.62, "static mechanical properties: ultimate tensile strength (mpa)": 1158.96, "static mechanical properties: elongation (%)": 6.12, "rating score: rating score": 0.7714285714285715}}, {"id": "FatigueData-AM2022:1542", "name": "Ti-6Al-4V", "material_family": "Ti", "points": [[271.0043179273947, 2748.319847366727, 0], [179.95162322085386, 14894.502387606924, 0], [148.5462977770669, 28282.623995183654, 0], [113.46433711818311, 58505.82965297186, 0], [90.06396929473838, 148939.50869662047, 0], [81.18263233647838, 224490.55323613354, 0], [68.27202942587546, 455280.74335832626, 0], [45.86558451943054, 3951112.342257338, 0]], "conditions": {"material": "Ti-6Al-4V", "am_type": "L-PBF", "load_ratio": "0.1", "test_type": "uniaxial", "temperature": "25", "surface_treatment": "", "heat_treatment": ""}, "metadata": {"dataset id": 1542, "metadata: title": "Fatigue Assessment of Selective Laser Melted Ti-6Al-4V: Influence of Speed Manufacturing and Porosity", "metadata: authors": "Alvarez-Vazquez, Adrian; Muniz-Calvente, Miguel; Naveiras, Haydee; Segurajauregi, Unai; Urresti, Iker", "metadata: source of the publication": "METALS", "metadata: year of publication": 2021, "metadata: institution": "Basque Res & Technol Alliance BRTA; Univ Oviedo", "metadata: country and region": "Spain", "metadata: doi": "10.3390/met11071022", "fatigue: types of fatigue data": "sn", "fatigue: method of extraction": "color and shape", "materials: name of the material": "Ti-6Al-4V", "am: types of am": "L-PBF", "am: power (w)": 200, "am: scan speed (mm/s)": 1900, "am: hatch space (μm)": 100, "am: layer thickness (μm)": 30, "am: direciton of specimen (°)": 90, "am: types of feedstock": "powder", "processing: processing sequence and parameters": "SURF as-built", "testing: types of fatigue tests": "uniaxial", "testing: fatigue temperature (°c)": 25, "testing: fatigue environment": "air", "testing: load ratio": 0.1, "testing: frequency (hz)": 6, "testing: fatigue machine": "MTS Bionix", "testing: fatigue standard": "ASTM E466", "testing: load control": "force", "testing: specimens description": "rectangular cross-section; with drawing", "testing: critical cross-section size of specimens (mm)": "6, 3", "testing: stress concentration factor of specimens": 1, "static mechanical properties: yield strength (mpa)": 990.69, "static mechanical properties: ultimate tensile strength (mpa)": 1114.76, "static mechanical properties: elongation (%)": 6.58, "rating score: rating score": 0.7714285714285715}}, {"id": "FatigueData-AM2022:1543", "name": "Ti-TiB", "material_family": "Ti", "points": [[456.70925254912095, 19809.317431320436, 0], [407.8061553310011, 23884.08689320135, 0], [432.8818497610006, 24307.656514394035, 0], [383.16469462552595, 38322.82867049022, 0], [357.654766471002, 39152.20820401246, 0], [332.55186727515553, 100503.76012617935, 0], [308.2902307625109, 104499.80076620055, 0], [270.3841817708785, 197007.40809082275, 0], [230.94638838158426, 945971.8692021843, 0], [256.8905502606325, 7078379.308185505, 0], [245.41108259109672, 9829759.777680334, 1], [230.94638838158426, 9900911.5038367, 1], [283.3145434047351, 9934675.821043083, 1]], "conditions": {"material": "Ti-TiB", "am_type": "P-DED", "load_ratio": "-1", "test_type": "rotating bending fatigue", "temperature": "25", "surface_treatment": "", "heat_treatment": ""}, "metadata": {"dataset id": 1543, "metadata: title": "Fatigue Improvement of Additive Manufactured Ti-TiB Material through Shot Peening", "metadata: authors": "DiCecco, Liza-Anastasia; Edrisy, Afsaneh; Mehdi, Mehdi", "metadata: source of the publication": "METALS", "metadata: year of publication": 2021, "metadata: institution": "Univ Windsor", "metadata: country and region": "Canada", "metadata: funding agency": "Natural Sciences and Engineering Research Council of Canada (NSERC), Canada", "metadata: doi": "10.3390/met11091423", "fatigue: types of fatigue data": "sn", "fatigue: method of extraction": "color and shape", "materials: name of the material": "Ti-TiB", "am: types of am": "P-DED", "am: direciton of specimen (°)": 90, "am: types of feedstock": "powder", "processing: processing sequence and parameters": "SURF machine; SURF polish", "testing: types of fatigue tests": "rotating bending fatigue", "testing: fatigue temperature (°c)": 25, "testing: fatigue environment": "air", "testing: load ratio": -1, "testing: frequency (hz)": 133.33, "testing: fatigue machine": "RBF-200 HT", "testing: load control": "force", "testing: specimens description": "circular cross-section; with drawing", "testing: critical cross-section size of specimens (mm)": 4.76, "testing: stress concentration factor of specimens": 1, "static mechanical properties: young's modulus (gpa)": 98.3, "static mechanical properties: yield strength (mpa)": 480.7, "static mechanical properties: ultimate tensile strength (mpa)": 614.1, "static mechanical properties: elongation (%)": 9.5, "rating score: rating score": 0.6052631578947368}}, {"id": "FatigueData-AM2022:1544", "name": "Ti-TiB", "material_family": "Ti", "points": [[531.1756822871243, 32987.45327589407, 0], [506.7790271115787, 47740.83834591277, 0], [481.6978579481398, 49274.08811707643, 0], [456.2750188245966, 113715.5052541321, 0], [407.3719216064766, 248183.7402495035, 0], [395.05119125373915, 283799.0864241379, 0], [432.4748208023232, 315439.3007471959, 0], [381.88919821779973, 504653.08793670294, 0], [357.654766471002, 599881.7316287791, 0], [315.5633850160375, 9898674.879609004, 1], [306.1734716715829, 9968073.13589557, 1], [332.1448383164781, 9970325.440789947, 1]], "conditions": {"material": "Ti-TiB", "am_type": "P-DED", "load_ratio": "-1", "test_type": "rotating bending fatigue", "temperature": "25", "surface_treatment": "", "heat_treatment": ""}, "metadata": {"dataset id": 1544, "metadata: title": "Fatigue Improvement of Additive Manufactured Ti-TiB Material through Shot Peening", "metadata: authors": "DiCecco, Liza-Anastasia; Edrisy, Afsaneh; Mehdi, Mehdi", "metadata: source of the publication": "METALS", "metadata: year of publication": 2021, "metadata: institution": "Univ Windsor", "metadata: country and region": "Canada", "metadata: funding agency": "Natural Sciences and Engineering Research Council of Canada (NSERC), Canada", "metadata: doi": "10.3390/met11091423", "fatigue: types of fatigue data": "sn", "fatigue: method of extraction": "color and shape", "materials: name of the material": "Ti-TiB", "am: types of am": "P-DED", "am: direciton of specimen (°)": 90, "am: types of feedstock": "powder", "processing: processing sequence and parameters": "SURF machine; SURF shot peen; SURF polish", "testing: types of fatigue tests": "rotating bending fatigue", "testing: fatigue temperature (°c)": 25, "testing: fatigue environment": "air", "testing: load ratio": -1, "testing: frequency (hz)": 133.33, "testing: fatigue machine": "RBF-200 HT", "testing: load control": "force", "testing: specimens description": "circular cross-section; with drawing", "testing: critical cross-section size of specimens (mm)": 4.76, "testing: stress concentration factor of specimens": 1, "static mechanical properties: young's modulus (gpa)": 98.3, "static mechanical properties: yield strength (mpa)": 480.7, "static mechanical properties: ultimate tensile strength (mpa)": 614.1, "static mechanical properties: elongation (%)": 9.5, "rating score: rating score": 0.6052631578947368}}, {"id": "FatigueData-AM2022:1545", "name": "AlSi10Mg", "material_family": "AlSi10Mg", "points": [[120.2007727870382, 83212.94041717052, 0], [99.99655120211676, 279318.7359123849, 0], [70.15997644379622, 844046.7026025653, 0]], "conditions": {"material": "AlSi10Mg", "am_type": "L-PBF", "load_ratio": "-1", "test_type": "uniaxial", "temperature": "25", "surface_treatment": "", "heat_treatment": ""}, "metadata": {"dataset id": 1545, "metadata: title": "Effect of As-Built and Ground Surfaces on the Fatigue Properties of AlSi10Mg Alloy Produced by Additive Manufacturing", "metadata: authors": "Domfang Ngnekou, Julius Noel; Henaff, Gilbert; Nadot, Yves; Nicolai, Julien; Ridosz, Lionel", "metadata: source of the publication": "METALS", "metadata: year of publication": 2021, "metadata: institution": "SAFRAN; Univ Poitiers", "metadata: country and region": "France", "metadata: funding agency": "European Regional Development Fund (ERDF)", "metadata: doi": "10.3390/met11091432", "fatigue: types of fatigue data": "sn", "fatigue: method of extraction": "color and shape", "materials: name of the material": "AlSi10Mg", "am: types of am": "L-PBF", "am: am machine": "EOS M90", "am: power (w)": 370, "am: scan speed (mm/s)": 1300, "am: hatch space (μm)": 80, "am: layer thickness (μm)": 30, "am: preheat temperature (°c)": 200, "am: direciton of specimen (°)": 0, "am: types of feedstock": "powder", "am: size of feedstock (μm)": 30, "processing: processing sequence and parameters": "HT 300 C, 2 hour; HT 540 C, 8 hour; HT 20 C, 24 hour; HT 160 C, 10 hour; SURF manual grind", "testing: types of fatigue tests": "uniaxial", "testing: fatigue temperature (°c)": 25, "testing: fatigue environment": "air", "testing: load ratio": -1, "testing: frequency (hz)": 80, "testing: fatigue machine": "Zwick/Roell Amsler 10 HFP 422", "testing: load control": "force", "testing: specimens description": "circular cross-section; with drawing", "testing: critical cross-section size of specimens (mm)": 5.6, "testing: stress concentration factor of specimens": 1, "rating score: rating score": 0.7714285714285715}}, {"id": "FatigueData-AM2022:1546", "name": "AlSi10Mg", "material_family": "AlSi10Mg", "points": [[130.04962463417735, 96724.22715419834, 0], [110.13542226615897, 127050.58209061161, 0], [100.06600878953084, 200014.36704900576, 0], [80.08234883409838, 478153.7561472665, 0], [70.16403939954519, 596414.756004871, 0]], "conditions": {"material": "AlSi10Mg", "am_type": "L-PBF", "load_ratio": "-1", "test_type": "uniaxial", "temperature": "25", "surface_treatment": "", "heat_treatment": ""}, "metadata": {"dataset id": 1546, "metadata: title": "Effect of As-Built and Ground Surfaces on the Fatigue Properties of AlSi10Mg Alloy Produced by Additive Manufacturing", "metadata: authors": "Domfang Ngnekou, Julius Noel; Henaff, Gilbert; Nadot, Yves; Nicolai, Julien; Ridosz, Lionel", "metadata: source of the publication": "METALS", "metadata: year of publication": 2021, "metadata: institution": "SAFRAN; Univ Poitiers", "metadata: country and region": "France", "metadata: funding agency": "European Regional Development Fund (ERDF)", "metadata: doi": "10.3390/met11091432", "fatigue: types of fatigue data": "sn", "fatigue: method of extraction": "color and shape", "materials: name of the material": "AlSi10Mg", "am: types of am": "L-PBF", "am: am machine": "EOS M90", "am: power (w)": 370, "am: scan speed (mm/s)": 1300, "am: hatch space (μm)": 80, "am: layer thickness (μm)": 30, "am: preheat temperature (°c)": 200, "am: direciton of specimen (°)": 0, "am: types of feedstock": "powder", "am: size of feedstock (μm)": 30, "processing: processing sequence and parameters": "HT 300 C, 2 hour; HT 540 C, 8 hour; HT 20 C, 24 hour; HT 160 C, 10 hour; SURF as-built", "testing: types of fatigue tests": "uniaxial", "testing: fatigue temperature (°c)": 25, "testing: fatigue environment": "air", "testing: load ratio": -1, "testing: frequency (hz)": 80, "testing: fatigue machine": "Zwick/Roell Amsler 10 HFP 422", "testing: load control": "force", "testing: specimens description": "circular cross-section; with drawing", "testing: critical cross-section size of specimens (mm)": 5.6, "testing: stress concentration factor of specimens": 1, "rating score: rating score": 0.7714285714285715}}, {"id": "FatigueData-AM2022:1547", "name": "AlSi10Mg", "material_family": "AlSi10Mg", "points": [[88.70979213770914, 135248.504145529, 0]], "conditions": {"material": "AlSi10Mg", "am_type": "L-PBF", "load_ratio": "-1", "test_type": "uniaxial", "temperature": "25", "surface_treatment": "", "heat_treatment": ""}, "metadata": {"dataset id": 1547, "metadata: title": "Effect of As-Built and Ground Surfaces on the Fatigue Properties of AlSi10Mg Alloy Produced by Additive Manufacturing", "metadata: authors": "Domfang Ngnekou, Julius Noel; Henaff, Gilbert; Nadot, Yves; Nicolai, Julien; Ridosz, Lionel", "metadata: source of the publication": "METALS", "metadata: year of publication": 2021, "metadata: institution": "SAFRAN; Univ Poitiers", "metadata: country and region": "France", "metadata: funding agency": "European Regional Development Fund (ERDF)", "metadata: doi": "10.3390/met11091432", "fatigue: types of fatigue data": "sn", "fatigue: method of extraction": "color and shape", "materials: name of the material": "AlSi10Mg", "am: types of am": "L-PBF", "am: am machine": "EOS M90", "am: power (w)": 370, "am: scan speed (mm/s)": 1300, "am: hatch space (μm)": 80, "am: layer thickness (μm)": 30, "am: preheat temperature (°c)": 200, "am: direciton of specimen (°)": 45, "am: types of feedstock": "powder", "am: size of feedstock (μm)": 30, "processing: processing sequence and parameters": "HT 300 C, 2 hour; HT 540 C, 8 hour; HT 20 C, 24 hour; HT 160 C, 10 hour; SURF manual grind", "testing: types of fatigue tests": "uniaxial", "testing: fatigue temperature (°c)": 25, "testing: fatigue environment": "air", "testing: load ratio": -1, "testing: frequency (hz)": 80, "testing: fatigue machine": "Zwick/Roell Amsler 10 HFP 422", "testing: load control": "force", "testing: specimens description": "circular cross-section; with drawing", "testing: critical cross-section size of specimens (mm)": 5.6, "testing: stress concentration factor of specimens": 1, "rating score: rating score": 0.7714285714285715}}, {"id": "FatigueData-AM2022:1548", "name": "AlSi10Mg", "material_family": "AlSi10Mg", "points": [[118.9058437003468, 156781.52995557914, 0], [108.76697263630459, 159519.73469849487, 0], [78.93039787798402, 630688.0180296198, 0], [78.64444161682994, 849681.3552993569, 0], [88.8527702682862, 996872.0322031034, 0], [88.8527702682862, 1031841.8389495717, 0]], "conditions": {"material": "AlSi10Mg", "am_type": "L-PBF", "load_ratio": "-1", "test_type": "uniaxial", "temperature": "25", "surface_treatment": "", "heat_treatment": ""}, "metadata": {"dataset id": 1548, "metadata: title": "Effect of As-Built and Ground Surfaces on the Fatigue Properties of AlSi10Mg Alloy Produced by Additive Manufacturing", "metadata: authors": "Domfang Ngnekou, Julius Noel; Henaff, Gilbert; Nadot, Yves; Nicolai, Julien; Ridosz, Lionel", "metadata: source of the publication": "METALS", "metadata: year of publication": 2021, "metadata: institution": "SAFRAN; Univ Poitiers", "metadata: country and region": "France", "metadata: funding agency": "European Regional Development Fund (ERDF)", "metadata: doi": "10.3390/met11091432", "fatigue: types of fatigue data": "sn", "fatigue: method of extraction": "color and shape", "materials: name of the material": "AlSi10Mg", "am: types of am": "L-PBF", "am: am machine": "EOS M90", "am: power (w)": 370, "am: scan speed (mm/s)": 1300, "am: hatch space (μm)": 80, "am: layer thickness (μm)": 30, "am: preheat temperature (°c)": 200, "am: direciton of specimen (°)": 45, "am: types of feedstock": "powder", "am: size of feedstock (μm)": 30, "processing: processing sequence and parameters": "HT 300 C, 2 hour; HT 540 C, 8 hour; HT 20 C, 24 hour; HT 160 C, 10 hour; SURF as-built", "testing: types of fatigue tests": "uniaxial", "testing: fatigue temperature (°c)": 25, "testing: fatigue environment": "air", "testing: load ratio": -1, "testing: frequency (hz)": 80, "testing: fatigue machine": "Zwick/Roell Amsler 10 HFP 422", "testing: load control": "force", "testing: specimens description": "circular cross-section; with drawing", "testing: critical cross-section size of specimens (mm)": 5.6, "testing: stress concentration factor of specimens": 1, "rating score: rating score": 0.7714285714285715}}, {"id": "FatigueData-AM2022:1549", "name": "AlSi10Mg", "material_family": "AlSi10Mg", "points": [[149.86168511685113, 80233.41387278294, 0], [149.83737040941836, 86804.18129810499, 0], [144.7939114391144, 155561.33546222516, 0], [139.99262431910032, 489370.5982185946, 0], [129.72804867334386, 501627.82995104627, 0], [139.90379546652605, 600148.5628975193, 0], [131.95524951678087, 1001442.2002519942, 1], [124.99127569847126, 1002643.3174743486, 1]], "conditions": {"material": "AlSi10Mg", "am_type": "L-PBF", "load_ratio": "-1", "test_type": "uniaxial", "temperature": "25", "surface_treatment": "", "heat_treatment": ""}, "metadata": {"dataset id": 1549, "metadata: title": "Effect of As-Built and Ground Surfaces on the Fatigue Properties of AlSi10Mg Alloy Produced by Additive Manufacturing", "metadata: authors": "Domfang Ngnekou, Julius Noel; Henaff, Gilbert; Nadot, Yves; Nicolai, Julien; Ridosz, Lionel", "metadata: source of the publication": "METALS", "metadata: year of publication": 2021, "metadata: institution": "SAFRAN; Univ Poitiers", "metadata: country and region": "France", "metadata: funding agency": "European Regional Development Fund (ERDF)", "metadata: doi": "10.3390/met11091432", "fatigue: types of fatigue data": "sn", "fatigue: method of extraction": "color and shape", "materials: name of the material": "AlSi10Mg", "am: types of am": "L-PBF", "am: am machine": "EOS M90", "am: power (w)": 370, "am: scan speed (mm/s)": 1300, "am: hatch space (μm)": 80, "am: layer thickness (μm)": 30, "am: preheat temperature (°c)": 200, "am: direciton of specimen (°)": 45, "am: types of feedstock": "powder", "am: size of feedstock (μm)": 30, "processing: processing sequence and parameters": "HT 300 C, 2 hour; HT 540 C, 8 hour; HT 20 C, 24 hour; HT 160 C, 10 hour; SURF machine", "testing: types of fatigue tests": "uniaxial", "testing: fatigue temperature (°c)": 25, "testing: fatigue environment": "air", "testing: load ratio": -1, "testing: frequency (hz)": 80, "testing: fatigue machine": "Zwick/Roell Amsler 10 HFP 422", "testing: load control": "force", "testing: specimens description": "circular cross-section; with drawing", "testing: critical cross-section size of specimens (mm)": 5.6, "testing: stress concentration factor of specimens": 1, "rating score: rating score": 0.7714285714285715}}, {"id": "FatigueData-AM2022:1550", "name": "AlSi10Mg", "material_family": "AlSi10Mg", "points": [[129.5101915304867, 169669.15104188258, 0], [129.48692452138658, 173017.87346298093, 0], [119.30570958211061, 213905.34813553205, 0], [109.41785234054717, 279958.7262494203, 0], [99.3998917142263, 325755.1531183113, 0], [119.45946790214818, 565761.529151815, 0], [99.17669265057604, 830248.1854965228, 0], [97.40194981606348, 999081.7313625546, 1]], "conditions": {"material": "AlSi10Mg", "am_type": "L-PBF", "load_ratio": "-1", "test_type": "uniaxial", "temperature": "25", "surface_treatment": "", "heat_treatment": ""}, "metadata": {"dataset id": 1550, "metadata: title": "Effect of As-Built and Ground Surfaces on the Fatigue Properties of AlSi10Mg Alloy Produced by Additive Manufacturing", "metadata: authors": "Domfang Ngnekou, Julius Noel; Henaff, Gilbert; Nadot, Yves; Nicolai, Julien; Ridosz, Lionel", "metadata: source of the publication": "METALS", "metadata: year of publication": 2021, "metadata: institution": "SAFRAN; Univ Poitiers", "metadata: country and region": "France", "metadata: funding agency": "European Regional Development Fund (ERDF)", "metadata: doi": "10.3390/met11091432", "fatigue: types of fatigue data": "sn", "fatigue: method of extraction": "color and shape", "materials: name of the material": "AlSi10Mg", "am: types of am": "L-PBF", "am: am machine": "EOS M90", "am: power (w)": 370, "am: scan speed (mm/s)": 1300, "am: hatch space (μm)": 80, "am: layer thickness (μm)": 30, "am: preheat temperature (°c)": 200, "am: types of feedstock": "powder", "am: size of feedstock (μm)": 30, "processing: processing sequence and parameters": "HT 300 C, 2 hour; HT 540 C, 8 hour; HT 20 C, 24 hour; HT 160 C, 10 hour; SURF as-built", "testing: types of fatigue tests": "uniaxial", "testing: fatigue temperature (°c)": 25, "testing: fatigue environment": "air", "testing: load ratio": -1, "testing: frequency (hz)": 80, "testing: fatigue machine": "Zwick/Roell Amsler 10 HFP 422", "testing: load control": "force", "testing: specimens description": "circular cross-section; with drawing", "testing: critical cross-section size of specimens (mm)": 5.6, "testing: stress concentration factor of specimens": 1, "rating score: rating score": 0.7428571428571429}}, {"id": "FatigueData-AM2022:1551", "name": "AlSi10Mg", "material_family": "AlSi10Mg", "points": [[89.06230711330159, 179492.64332478883, 0], [89.42199941626731, 219105.59462269951, 0], [79.49199895542574, 330070.09063856595, 0], [59.20784596714621, 516491.0087084749, 0], [81.1490764480556, 994787.9157985881, 1]], "conditions": {"material": "AlSi10Mg", "am_type": "L-PBF", "load_ratio": "-1", "test_type": "uniaxial", "temperature": "25", "surface_treatment": "", "heat_treatment": ""}, "metadata": {"dataset id": 1551, "metadata: title": "Effect of As-Built and Ground Surfaces on the Fatigue Properties of AlSi10Mg Alloy Produced by Additive Manufacturing", "metadata: authors": "Domfang Ngnekou, Julius Noel; Henaff, Gilbert; Nadot, Yves; Nicolai, Julien; Ridosz, Lionel", "metadata: source of the publication": "METALS", "metadata: year of publication": 2021, "metadata: institution": "SAFRAN; Univ Poitiers", "metadata: country and region": "France", "metadata: funding agency": "European Regional Development Fund (ERDF)", "metadata: doi": "10.3390/met11091432", "fatigue: types of fatigue data": "sn", "fatigue: method of extraction": "color and shape", "materials: name of the material": "AlSi10Mg", "am: types of am": "L-PBF", "am: am machine": "EOS M90", "am: power (w)": 370, "am: scan speed (mm/s)": 1300, "am: hatch space (μm)": 80, "am: layer thickness (μm)": 30, "am: preheat temperature (°c)": 200, "am: direciton of specimen (°)": 90, "am: types of feedstock": "powder", "am: size of feedstock (μm)": 30, "processing: processing sequence and parameters": "HT 300 C, 2 hour; SURF as-built", "testing: types of fatigue tests": "uniaxial", "testing: fatigue temperature (°c)": 25, "testing: fatigue environment": "air", "testing: load ratio": -1, "testing: frequency (hz)": 80, "testing: fatigue machine": "Zwick/Roell Amsler 10 HFP 422", "testing: load control": "force", "testing: specimens description": "circular cross-section; with drawing", "testing: critical cross-section size of specimens (mm)": 5.6, "testing: stress concentration factor of specimens": 1, "rating score: rating score": 0.7714285714285715}}, {"id": "FatigueData-AM2022:1552", "name": "AlSi10Mg", "material_family": "AlSi10Mg", "points": [[79.71030723619269, 70222.65972304273, 0], [89.71723195560243, 159894.9359722166, 0], [79.92861551695964, 274731.14481105935, 0], [71.3604600094128, 998809.4561191947, 1]], "conditions": {"material": "AlSi10Mg", "am_type": "L-PBF", "load_ratio": "-1", "test_type": "uniaxial", "temperature": "25", "surface_treatment": "", "heat_treatment": ""}, "metadata": {"dataset id": 1552, "metadata: title": "Effect of As-Built and Ground Surfaces on the Fatigue Properties of AlSi10Mg Alloy Produced by Additive Manufacturing", "metadata: authors": "Domfang Ngnekou, Julius Noel; Henaff, Gilbert; Nadot, Yves; Nicolai, Julien; Ridosz, Lionel", "metadata: source of the publication": "METALS", "metadata: year of publication": 2021, "metadata: institution": "SAFRAN; Univ Poitiers", "metadata: country and region": "France", "metadata: funding agency": "European Regional Development Fund (ERDF)", "metadata: doi": "10.3390/met11091432", "fatigue: types of fatigue data": "sn", "fatigue: method of extraction": "color and shape", "materials: name of the material": "AlSi10Mg", "am: types of am": "L-PBF", "am: am machine": "EOS M90", "am: power (w)": 370, "am: scan speed (mm/s)": 1300, "am: hatch space (μm)": 80, "am: layer thickness (μm)": 30, "am: preheat temperature (°c)": 200, "am: direciton of specimen (°)": 0, "am: types of feedstock": "powder", "am: size of feedstock (μm)": 30, "processing: processing sequence and parameters": "HT 300 C, 2 hour; SURF as-built", "testing: types of fatigue tests": "uniaxial", "testing: fatigue temperature (°c)": 25, "testing: fatigue environment": "air", "testing: load ratio": -1, "testing: frequency (hz)": 80, "testing: fatigue machine": "Zwick/Roell Amsler 10 HFP 422", "testing: load control": "force", "testing: specimens description": "circular cross-section; with drawing", "testing: critical cross-section size of specimens (mm)": 5.6, "testing: stress concentration factor of specimens": 1, "rating score: rating score": 0.7714285714285715}}, {"id": "FatigueData-AM2022:1553", "name": "IN718", "material_family": "IN718", "points": [[185.70546060239786, 1158736.7889823199, 0], [163.1783184884392, 1486248.8538258513, 0], [158.42554782525863, 6491148.314261824, 0], [152.90278174749278, 9110270.223422898, 0], [153.55303699753, 15710320.240129588, 0], [149.25147157253264, 31034899.02356601, 0], [139.65320367612117, 44279098.58130328, 0], [149.08956248336477, 44873083.212609895, 0], [139.32906508709144, 81345017.67471716, 0], [134.47200860300387, 98118367.31565055, 0], [153.42493506018008, 110083256.1867938, 0], [139.65320367612117, 359507723.7155022, 0], [134.47200860300387, 567610003.0902488, 0], [135.09841442440708, 1009031703.2916714, 0], [133.12408144174728, 1077132696.2543318, 1]], "conditions": {"material": "IN718", "am_type": "E-PBF", "load_ratio": "-1", "test_type": "uniaxial; VHCF", "temperature": "600", "surface_treatment": "", "heat_treatment": ""}, "metadata": {"dataset id": 1553, "metadata: title": "Very High Cycle Fatigue Investigations on the Fatigue Strength of Additive Manufactured and Conventionally Wrought Inconel 718 at 873 K", "metadata: authors": "Biermann, Horst; Burkhardt, Christina; Henkel, Sebastian; Schmiedel, Alexander; Weidner, Anja", "metadata: source of the publication": "METALS", "metadata: year of publication": 2021, "metadata: institution": "Tech Univ Bergakad Freiberg", "metadata: country and region": "Germany", "metadata: funding agency": "TU Bergakademie Freiberg", "metadata: doi": "10.3390/met11111682", "fatigue: types of fatigue data": "sn", "fatigue: method of extraction": "color and shape", "materials: name of the material": "IN718", "am: types of am": "E-PBF", "am: am machine": "Arcam A2X", "am: scan speed (mm/s)": 4530, "am: hatch space (μm)": 125, "am: layer thickness (μm)": 75, "am: preheat temperature (°c)": 1025, "am: direciton of specimen (°)": 90, "am: scan pattern": "snake", "am: voltage (v)": 60000, "am: current (a)": 0.015, "am: types of feedstock": "powder", "am: size of feedstock (μm)": 83, "processing: processing sequence and parameters": "NHT; SURF machine; SURF polish", "testing: types of fatigue tests": "uniaxial; VHCF", "testing: fatigue temperature (°c)": 600, "testing: fatigue environment": "air", "testing: load ratio": -1, "testing: frequency (hz)": 20000, "testing: load control": "displacement", "testing: specimens description": "circular cross-section; with drawing", "testing: critical cross-section size of specimens (mm)": 4, "testing: stress concentration factor of specimens": 1, "rating score: rating score": 0.7567567567567568}}, {"id": "FatigueData-AM2022:1554", "name": "WE43", "material_family": "WE43", "points": [[206.99996109545756, 280.5451285754839, 0], [206.88118058725087, 1261.5659074204282, 0], [206.93768475112716, 2436.853367442266, 0], [172.3611745017496, 4096.729251348569, 0], [172.53062730627306, 7961.525509999645, 0], [172.3430873701708, 9192.555669441597, 0], [137.87114928041737, 25498.554993268164, 0], [137.88013252869484, 59681.7876333537, 0], [137.91267305644303, 97183.12209691125, 0]], "conditions": {"material": "WE43", "am_type": "additive friction stir deposition", "load_ratio": "-1", "test_type": "uniaxial", "temperature": "25", "surface_treatment": "", "heat_treatment": ""}, "metadata": {"dataset id": 1554, "metadata: title": "Elucidating the Effect of Additive Friction Stir Deposition on the Resulting Microstructure and Mechanical Properties of Magnesium Alloy WE43", "metadata: authors": "Allison, Paul G.; Ashmore, N. A.; Jordon, J. Brian; Kinser, R. P.; Robinson, T. W.; Williams, M. B.; Williamson, C. J.", "metadata: source of the publication": "METALS", "metadata: year of publication": 2021, "metadata: institution": "Boeing; Univ Alabama", "metadata: country and region": "USA", "metadata: funding agency": "Army Research Laboratory, US Army; US Government", "metadata: doi": "10.3390/met11111739", "fatigue: types of fatigue data": "sn", "fatigue: method of extraction": "color and shape", "materials: name of the material": "WE43", "am: types of am": "additive friction stir deposition", "am: am machine": "B8 machine", "am: direciton of specimen (°)": 0, "am: types of feedstock": "rod", "processing: processing sequence and parameters": "SURF EDM; SURF polish", "testing: types of fatigue tests": "uniaxial", "testing: fatigue temperature (°c)": 25, "testing: fatigue environment": "air", "testing: load ratio": -1, "testing: frequency (hz)": 20, "testing: fatigue machine": "MTS Landmark", "testing: load control": "force", "testing: specimens description": "rectangular cross-section; with drawing", "testing: stress concentration factor of specimens": 1, "static mechanical properties: yield strength (mpa)": 204, "static mechanical properties: ultimate tensile strength (mpa)": 264, "static mechanical properties: elongation (%)": 17.4, "rating score: rating score": 0.5641025641025641}}, {"id": "FatigueData-AM2022:1555", "name": "WE43", "material_family": "WE43", "points": [[206.9066444242717, 109.3744212213583, 0], [206.9066444242717, 253.32639901804103, 0], [172.37731105640813, 1551.3972785460874, 0], [172.43731063508716, 2518.9734331268996, 0], [172.43731063508716, 2935.66848374942, 0], [137.94462193823216, 11861.790320393375, 0], [137.8594249201278, 18560.69756159583, 0]], "conditions": {"material": "WE43", "am_type": "additive friction stir deposition", "load_ratio": "-1", "test_type": "uniaxial", "temperature": "25", "surface_treatment": "", "heat_treatment": ""}, "metadata": {"dataset id": 1555, "metadata: title": "Elucidating the Effect of Additive Friction Stir Deposition on the Resulting Microstructure and Mechanical Properties of Magnesium Alloy WE43", "metadata: authors": "Allison, Paul G.; Ashmore, N. A.; Jordon, J. Brian; Kinser, R. P.; Robinson, T. W.; Williams, M. B.; Williamson, C. J.", "metadata: source of the publication": "METALS", "metadata: year of publication": 2021, "metadata: institution": "Boeing; Univ Alabama", "metadata: country and region": "USA", "metadata: funding agency": "Army Research Laboratory, US Army; US Government", "metadata: doi": "10.3390/met11111739", "fatigue: types of fatigue data": "sn", "fatigue: method of extraction": "color and shape", "materials: name of the material": "WE43", "am: types of am": "additive friction
