Repository: yunyunfanfan/S-PA-CBB

# S-PA-CBB

Official research code, processed curve records, evaluation outputs, and manuscript source for:

> **From Physics to Selective Generation: Conditional Brownian Bridges for Sparse S–N Curve Reconstruction and Fatigue Decision-Making**

S-PA-CBB reconstructs a complete probabilistic stress–life (S–N) curve from only two to four observed fatigue tests. The method first fits an interpretable Basquin state, diagnoses whether that state is sufficient, and applies a ControlNet-style conditional Brownian-bridge residual only to curves that benefit from correction.

File: am2022_curves.json (part 95 of 98)
stir deposition", "am: am machine": "B8 machine", "am: direciton of specimen (°)": 90, "am: types of feedstock": "rod", "processing: processing sequence and parameters": "SURF EDM; SURF polish", "testing: types of fatigue tests": "uniaxial", "testing: fatigue temperature (°c)": 25, "testing: fatigue environment": "air", "testing: load ratio": -1, "testing: frequency (hz)": 20, "testing: fatigue machine": "MTS Landmark", "testing: load control": "force", "testing: specimens description": "rectangular cross-section; with drawing", "testing: stress concentration factor of specimens": 1, "static mechanical properties: yield strength (mpa)": 194, "static mechanical properties: ultimate tensile strength (mpa)": 224, "static mechanical properties: elongation (%)": 6.7, "rating score: rating score": 0.5641025641025641}}, {"id": "FatigueData-AM2022:1556", "name": "SG2 steel", "material_family": "SG2", "points": [[150.93680475320528, 18138.016554304286, 0], [129.40431343519018, 58468.69515893683, 0], [96.97378372902996, 409482.99135376, 0]], "conditions": {"material": "SG2 steel", "am_type": "W-DED", "load_ratio": "0.01", "test_type": "uniaxial", "temperature": "25", "surface_treatment": "", "heat_treatment": ""}, "metadata": {"dataset id": 1556, "metadata: title": "WAAM-Fabricated Laminated Metal Composites", "metadata: authors": "Braun, Moritz; Brunow, Jakob; Rutner, Marcus; Spalek, Niclas", "metadata: source of the publication": "METALS", "metadata: year of publication": 2021, "metadata: institution": "Hamburg Univ Technol", "metadata: country and region": "Germany", "metadata: funding agency": "Hamburg University of Technology", "metadata: doi": "10.3390/met11121948", "fatigue: types of fatigue data": "sn", "fatigue: method of extraction": "color and shape", "materials: name of the material": "SG2 steel", "am: types of am": "W-DED", "am: am machine": "in-house", "am: scan speed (mm/s)": 10, "am: current (a)": 150, "am: wire feed rate (mm/s)": 7.2, "am: types of feedstock": "wire", "am: size of feedstock (μm)": 1000, "processing: processing sequence and parameters": "SURF machine; SURF polish", "testing: types of fatigue tests": "uniaxial", "testing: fatigue temperature (°c)": 25, "testing: fatigue environment": "air", "testing: load ratio": 0.01, "testing: frequency (hz)": 10, "testing: load control": "force", "testing: specimens description": "rectangular cross-section; with drawing; notch; EN 6072", "testing: critical cross-section size of specimens (mm)": "30, NaN", "testing: stress concentration factor of specimens": 1, "static mechanical properties: yield strength (mpa)": 330, "static mechanical properties: ultimate tensile strength (mpa)": 440, "static mechanical properties: elongation (%)": 30, "rating score: rating score": 0.6578947368421053}}, {"id": "FatigueData-AM2022:1557", "name": "X90 steel", "material_family": "X90", "points": [[297.4551415257473, 1583.148312788813, 0], [255.76766807269425, 5188.389254757123, 0], [104.72781791447929, 552426.7054784814, 0]], "conditions": {"material": "X90 steel", "am_type": "W-DED", "load_ratio": "0.01", "test_type": "uniaxial", "temperature": "25", "surface_treatment": "", "heat_treatment": ""}, "metadata": {"dataset id": 1557, "metadata: title": "WAAM-Fabricated Laminated Metal Composites", "metadata: authors": "Braun, Moritz; Brunow, Jakob; Rutner, Marcus; Spalek, Niclas", "metadata: source of the publication": "METALS", "metadata: year of publication": 2021, "metadata: institution": "Hamburg Univ Technol", "metadata: country and region": "Germany", "metadata: funding agency": "Hamburg University of Technology", "metadata: doi": "10.3390/met11121948", "fatigue: types of fatigue data": "sn", "fatigue: method of extraction": "color and shape", "materials: name of the material": "X90 steel", "am: types of am": "W-DED", "am: am machine": "in-house", "am: scan speed (mm/s)": 10, "am: current (a)": 150, "am: wire feed rate (mm/s)": 7.2, "am: types of feedstock": "wire", "am: size of feedstock (μm)": 1000, "processing: processing sequence and parameters": "SURF machine; SURF polish", "testing: types of fatigue tests": "uniaxial", "testing: fatigue temperature (°c)": 25, "testing: fatigue environment": "air", "testing: load ratio": 0.01, "testing: frequency (hz)": 10, "testing: load control": "force", "testing: specimens description": "rectangular cross-section; with drawing; notch; EN 6072", "testing: critical cross-section size of specimens (mm)": "30, NaN", "testing: stress concentration factor of specimens": 1, "static mechanical properties: yield strength (mpa)": 475, "static mechanical properties: ultimate tensile strength (mpa)": 870, "static mechanical properties: elongation (%)": 18, "rating score: rating score": 0.6578947368421053}}, {"id": "FatigueData-AM2022:1558", "name": "SG2 + X90", "material_family": "SG2", "points": [[209.281806874068, 7917.180744285946, 0], [179.95156997340723, 24856.74507614532, 0], [120.13145629680396, 278639.7854701429, 0]], "conditions": {"material": "SG2 + X90", "am_type": "W-DED", "load_ratio": "0.01", "test_type": "uniaxial", "temperature": "25", "surface_treatment": "", "heat_treatment": ""}, "metadata": {"dataset id": 1558, "metadata: title": "WAAM-Fabricated Laminated Metal Composites", "metadata: authors": "Braun, Moritz; Brunow, Jakob; Rutner, Marcus; Spalek, Niclas", "metadata: source of the publication": "METALS", "metadata: year of publication": 2021, "metadata: institution": "Hamburg Univ Technol", "metadata: country and region": "Germany", "metadata: funding agency": "Hamburg University of Technology", "metadata: doi": "10.3390/met11121948", "fatigue: types of fatigue data": "sn", "fatigue: method of extraction": "color and shape", "materials: name of the material": "SG2 + X90", "am: types of am": "W-DED", "am: am machine": "in-house", "am: scan speed (mm/s)": 10, "am: current (a)": 150, "am: wire feed rate (mm/s)": 7.2, "am: types of feedstock": "wire", "am: size of feedstock (μm)": 1000, "processing: processing sequence and parameters": "SURF machine; SURF polish", "testing: types of fatigue tests": "uniaxial", "testing: fatigue temperature (°c)": 25, "testing: fatigue environment": "air", "testing: load ratio": 0.01, "testing: frequency (hz)": 10, "testing: load control": "force", "testing: specimens description": "rectangular cross-section; with drawing; notch; EN 6072", "testing: critical cross-section size of specimens (mm)": "30, NaN", "testing: stress concentration factor of specimens": 1, "static mechanical properties: yield strength (mpa)": 490, "static mechanical properties: ultimate tensile strength (mpa)": 600, "static mechanical properties: elongation (%)": 23, "rating score: rating score": 0.6578947368421053}}, {"id": "FatigueData-AM2022:1559", "name": "Scalmalloy", "material_family": "Scalmalloy", "points": [[85.53358055212196, 52549.97317389236, 0], [83.08808967990791, 55549.932354646815, 0], [78.67555358915763, 57319.018857794246, 0], [90.01541481858504, 57449.49115524668, 0], [74.27320634862713, 69536.83401741319, 0], [69.89271701963004, 80729.32805400818, 0], [63.08459273517333, 149426.5328106813, 0], [49.563004240425585, 237304.3916557613, 0]], "conditions": {"material": "Scalmalloy", "am_type": "L-PBF", "load_ratio": "0.1", "test_type": "uniaxial", "temperature": "25", "surface_treatment": "", "heat_treatment": ""}, "metadata": {"dataset id": 1559, "metadata: title": "Influence of LPBF-Surface Characteristics on Fatigue Properties of Scalmalloy(R)", "metadata: authors": "Abele, Eberhard; Hoche, Holger Claus; Musekamp, Jens; Oechsner, Matthias; Reiber, Thorsten; Weigold, Matthias", "metadata: source of the publication": "METALS", "metadata: year of publication": 2021, "metadata: institution": "Tech Univ Darmstadt", "metadata: country and region": "Germany", "metadata: funding agency": "Federal Ministry of Education and Research, Germany", "metadata: doi": "10.3390/met11121961", "fatigue: types of fatigue data": "sn", "fatigue: method of extraction": "color and shape", "materials: name of the material": "Scalmalloy", "am: types of am": "L-PBF", "am: am machine": "EOS M290", "am: power (w)": 370, "am: scan speed (mm/s)": 1600, "am: hatch space (μm)": 70, "am: layer thickness (μm)": 30, "am: direciton of specimen (°)": 90, "am: layer scan rotation (°)": 67, "am: types of feedstock": "powder", "am: size of feedstock (μm)": "20, 65", "processing: processing sequence and parameters": "HT 325 C, 4 hour; SURF as-built", "testing: types of fatigue tests": "uniaxial", "testing: fatigue temperature (°c)": 25, "testing: fatigue environment": "air", "testing: load ratio": 0.1, "testing: fatigue machine": "Zwick 100 HFP 5100", "testing: fatigue standard": "DIN 50100", "testing: load control": "force", "testing: specimens description": "circular cross-section; with drawing", "testing: critical cross-section size of specimens (mm)": 4, "testing: stress concentration factor of specimens": 1, "static mechanical properties: young's modulus (gpa)": 71, "static mechanical properties: yield strength (mpa)": 476, "static mechanical properties: ultimate tensile strength (mpa)": 510, "static mechanical properties: elongation (%)": 14, "rating score: rating score": 0.8857142857142857}}, {"id": "FatigueData-AM2022:1560", "name": "Scalmalloy", "material_family": "Scalmalloy", "points": [[103.51050679851669, 39656.52055501934, 0], [94.58042893734151, 79227.5825275252, 0], [90.08256174639084, 168695.73064074886, 0], [96.80918717320671, 248568.37860940807, 0], [90.0828640754475, 357577.9963405954, 0], [99.01112484548825, 648332.4404153719, 0], [85.5844574622454, 800877.6876279238, 0], [92.27975053376784, 1399804.598013949, 0], [87.78544011450134, 1500469.1980576762, 0], [87.80498369359465, 3403145.3798601367, 0]], "conditions": {"material": "Scalmalloy", "am_type": "L-PBF", "load_ratio": "0.1", "test_type": "uniaxial", "temperature": "25", "surface_treatment": "", "heat_treatment": ""}, "metadata": {"dataset id": 1560, "metadata: title": "Influence of LPBF-Surface Characteristics on Fatigue Properties of Scalmalloy(R)", "metadata: authors": "Abele, Eberhard; Hoche, Holger Claus; Musekamp, Jens; Oechsner, Matthias; Reiber, Thorsten; Weigold, Matthias", "metadata: source of the publication": "METALS", "metadata: year of publication": 2021, "metadata: institution": "Tech Univ Darmstadt", "metadata: country and region": "Germany", "metadata: funding agency": "Federal Ministry of Education and Research, Germany", "metadata: doi": "10.3390/met11121961", "fatigue: types of fatigue data": "sn", "fatigue: method of extraction": "color and shape", "materials: name of the material": "Scalmalloy", "am: types of am": "L-PBF", "am: am machine": "EOS M290", "am: power (w)": 370, "am: scan speed (mm/s)": 1600, "am: hatch space (μm)": 70, "am: layer thickness (μm)": 30, "am: direciton of specimen (°)": 90, "am: layer scan rotation (°)": 67, "am: types of feedstock": "powder", "am: size of feedstock (μm)": "20, 65", "processing: processing sequence and parameters": "HT 325 C, 4 hour; SURF machine", "testing: types of fatigue tests": "uniaxial", "testing: fatigue temperature (°c)": 25, "testing: fatigue environment": "air", "testing: load ratio": 0.1, "testing: fatigue machine": "Zwick 100 HFP 5100", "testing: fatigue standard": "DIN 50100", "testing: load control": "force", "testing: specimens description": "circular cross-section; with drawing", "testing: critical cross-section size of specimens (mm)": 4, "testing: stress concentration factor of specimens": 1, "static mechanical properties: young's modulus (gpa)": 71, "static mechanical properties: yield strength (mpa)": 476, "static mechanical properties: ultimate tensile strength (mpa)": 510, "static mechanical properties: elongation (%)": 14, "rating score: rating score": 0.8857142857142857}}, {"id": "FatigueData-AM2022:1561", "name": "Scalmalloy", "material_family": "Scalmalloy", "points": [[108.01808600611541, 69462.50539506522, 0], [89.99166980168754, 119265.38414157116, 0], [96.76695156123378, 447590.5370541564, 0], [99.02114371218528, 901687.7712317012, 0], [103.59545354613002, 1698318.7731471655, 0], [87.76274808162174, 4200159.799958519, 0], [96.73490479948063, 10114161.30060664, 1], [94.46602344169298, 10114161.30060664, 1]], "conditions": {"material": "Scalmalloy", "am_type": "L-PBF", "load_ratio": "0.1", "test_type": "uniaxial", "temperature": "25", "surface_treatment": "", "heat_treatment": ""}, "metadata": {"dataset id": 1561, "metadata: title": "Influence of LPBF-Surface Characteristics on Fatigue Properties of Scalmalloy(R)", "metadata: authors": "Abele, Eberhard; Hoche, Holger Claus; Musekamp, Jens; Oechsner, Matthias; Reiber, Thorsten; Weigold, Matthias", "metadata: source of the publication": "METALS", "metadata: year of publication": 2021, "metadata: institution": "Tech Univ Darmstadt", "metadata: country and region": "Germany", "metadata: funding agency": "Federal Ministry of Education and Research, Germany", "metadata: doi": "10.3390/met11121961", "fatigue: types of fatigue data": "sn", "fatigue: method of extraction": "color and shape", "materials: name of the material": "Scalmalloy", "am: types of am": "L-PBF", "am: am machine": "EOS M290", "am: power (w)": 370, "am: scan speed (mm/s)": 1600, "am: hatch space (μm)": 70, "am: layer thickness (μm)": 30, "am: direciton of specimen (°)": 90, "am: layer scan rotation (°)": 67, "am: types of feedstock": "powder", "am: size of feedstock (μm)": "20, 65", "processing: processing sequence and parameters": "HT 325 C, 4 hour; SURF shot peen", "testing: types of fatigue tests": "uniaxial", "testing: fatigue temperature (°c)": 25, "testing: fatigue environment": "air", "testing: load ratio": 0.1, "testing: fatigue machine": "Zwick 100 HFP 5100", "testing: fatigue standard": "DIN 50100", "testing: load control": "force", "testing: specimens description": "circular cross-section; with drawing", "testing: critical cross-section size of specimens (mm)": 4, "testing: stress concentration factor of specimens": 1, "static mechanical properties: young's modulus (gpa)": 71, "static mechanical properties: yield strength (mpa)": 476, "static mechanical properties: ultimate tensile strength (mpa)": 510, "static mechanical properties: elongation (%)": 14, "rating score: rating score": 0.8857142857142857}}, {"id": "FatigueData-AM2022:1562", "name": "Scalmalloy", "material_family": "Scalmalloy", "points": [[85.4414422616414, 40445.66192936188, 0], [71.9620893788666, 89476.22601505274, 0], [63.04235712320039, 99484.42864832343, 0], [45.05269663652333, 199207.25214854226, 0], [49.52076862845264, 246412.7939733929, 0], [45.03123197362999, 1053105.5707361898, 0], [42.76654901728253, 10153874.169351203, 1]], "conditions": {"material": "Scalmalloy", "am_type": "L-PBF", "load_ratio": "0.1", "test_type": "uniaxial", "temperature": "25", "surface_treatment": "", "heat_treatment": ""}, "metadata": {"dataset id": 1562, "metadata: title": "Influence of LPBF-Surface Characteristics on Fatigue Properties of Scalmalloy(R)", "metadata: authors": "Abele, Eberhard; Hoche, Holger Claus; Musekamp, Jens; Oechsner, Matthias; Reiber, Thorsten; Weigold, Matthias", "metadata: source of the publication": "METALS", "metadata: year of publication": 2021, "metadata: institution": "Tech Univ Darmstadt", "metadata: country and region": "Germany", "metadata: funding agency": "Federal Ministry of Education and Research, Germany", "metadata: doi": "10.3390/met11121961", "fatigue: types of fatigue data": "sn", "fatigue: method of extraction": "color and shape", "materials: name of the material": "Scalmalloy", "am: types of am": "L-PBF", "am: am machine": "EOS M290", "am: power (w)": 370, "am: scan speed (mm/s)": 1600, "am: hatch space (μm)": 70, "am: layer thickness (μm)": 30, "am: direciton of specimen (°)": 90, "am: layer scan rotation (°)": 67, "am: types of feedstock": "powder", "am: size of feedstock (μm)": "20, 65", "processing: processing sequence and parameters": "HT 325 C, 4 hour; SURF as-built with contour parameter 1", "testing: types of fatigue tests": "uniaxial", "testing: fatigue temperature (°c)": 25, "testing: fatigue environment": "air", "testing: load ratio": 0.1, "testing: fatigue machine": "Zwick 100 HFP 5100", "testing: fatigue standard": "DIN 50100", "testing: load control": "force", "testing: specimens description": "circular cross-section; with drawing", "testing: critical cross-section size of specimens (mm)": 4, "testing: stress concentration factor of specimens": 1, "static mechanical properties: young's modulus (gpa)": 71, "static mechanical properties: yield strength (mpa)": 476, "static mechanical properties: ultimate tensile strength (mpa)": 510, "static mechanical properties: elongation (%)": 14, "rating score: rating score": 0.8857142857142857}}, {"id": "FatigueData-AM2022:1563", "name": "Scalmalloy", "material_family": "Scalmalloy", "points": [[67.54955328811631, 79344.00863865584, 0], [53.89106910722998, 214106.30438762478, 0], [49.55469715698393, 319517.3032193728, 0], [51.80799340749897, 429433.95376371103, 0], [49.551950667351846, 5785496.211831659, 0], [47.26207612088481, 10114161.30060664, 1]], "conditions": {"material": "Scalmalloy", "am_type": "L-PBF", "load_ratio": "0.1", "test_type": "uniaxial", "temperature": "25", "surface_treatment": "", "heat_treatment": ""}, "metadata": {"dataset id": 1563, "metadata: title": "Influence of LPBF-Surface Characteristics on Fatigue Properties of Scalmalloy(R)", "metadata: authors": "Abele, Eberhard; Hoche, Holger Claus; Musekamp, Jens; Oechsner, Matthias; Reiber, Thorsten; Weigold, Matthias", "metadata: source of the publication": "METALS", "metadata: year of publication": 2021, "metadata: institution": "Tech Univ Darmstadt", "metadata: country and region": "Germany", "metadata: funding agency": "Federal Ministry of Education and Research, Germany", "metadata: doi": "10.3390/met11121961", "fatigue: types of fatigue data": "sn", "fatigue: method of extraction": "color and shape", "materials: name of the material": "Scalmalloy", "am: types of am": "L-PBF", "am: am machine": "EOS M290", "am: power (w)": 370, "am: scan speed (mm/s)": 1600, "am: hatch space (μm)": 70, "am: layer thickness (μm)": 30, "am: direciton of specimen (°)": 90, "am: layer scan rotation (°)": 67, "am: types of feedstock": "powder", "am: size of feedstock (μm)": "20, 65", "processing: processing sequence and parameters": "HT 325 C, 4 hour; SURF as-built with contour parameter 2", "testing: types of fatigue tests": "uniaxial", "testing: fatigue temperature (°c)": 25, "testing: fatigue environment": "air", "testing: load ratio": 0.1, "testing: fatigue machine": "Zwick 100 HFP 5100", "testing: fatigue standard": "DIN 50100", "testing: load control": "force", "testing: specimens description": "circular cross-section; with drawing", "testing: critical cross-section size of specimens (mm)": 4, "testing: stress concentration factor of specimens": 1, "static mechanical properties: young's modulus (gpa)": 71, "static mechanical properties: yield strength (mpa)": 476, "static mechanical properties: ultimate tensile strength (mpa)": 510, "static mechanical properties: elongation (%)": 14, "rating score: rating score": 0.8857142857142857}}, {"id": "FatigueData-AM2022:1564", "name": "Scalmalloy", "material_family": "Scalmalloy", "points": [[67.49712882592361, 85022.69807998501, 0], [54.0177759431488, 226206.00630464187, 0], [47.30431173285775, 261987.2727980223, 0], [47.34654734483068, 452194.27727179683, 0], [49.54598603547924, 650603.0952549076, 0], [47.30431173285775, 10241565.577860875, 1], [45.0456192252899, 10258312.925331103, 1]], "conditions": {"material": "Scalmalloy", "am_type": "L-PBF", "load_ratio": "0.1", "test_type": "uniaxial", "temperature": "25", "surface_treatment": "", "heat_treatment": ""}, "metadata": {"dataset id": 1564, "metadata: title": "Influence of LPBF-Surface Characteristics on Fatigue Properties of Scalmalloy(R)", "metadata: authors": "Abele, Eberhard; Hoche, Holger Claus; Musekamp, Jens; Oechsner, Matthias; Reiber, Thorsten; Weigold, Matthias", "metadata: source of the publication": "METALS", "metadata: year of publication": 2021, "metadata: institution": "Tech Univ Darmstadt", "metadata: country and region": "Germany", "metadata: funding agency": "Federal Ministry of Education and Research, Germany", "metadata: doi": "10.3390/met11121961", "fatigue: types of fatigue data": "sn", "fatigue: method of extraction": "color and shape", "materials: name of the material": "Scalmalloy", "am: types of am": "L-PBF", "am: am machine": "EOS M290", "am: power (w)": 370, "am: scan speed (mm/s)": 1600, "am: hatch space (μm)": 70, "am: layer thickness (μm)": 30, "am: direciton of specimen (°)": 90, "am: layer scan rotation (°)": 67, "am: types of feedstock": "powder", "am: size of feedstock (μm)": "20, 65", "processing: processing sequence and parameters": "HT 325 C, 4 hour; SURF as-built with contour parameter 3", "testing: types of fatigue tests": "uniaxial", "testing: fatigue temperature (°c)": 25, "testing: fatigue environment": "air", "testing: load ratio": 0.1, "testing: fatigue machine": "Zwick 100 HFP 5100", "testing: fatigue standard": "DIN 50100", "testing: load control": "force", "testing: specimens description": "circular cross-section; with drawing", "testing: critical cross-section size of specimens (mm)": 4, "testing: stress concentration factor of specimens": 1, "static mechanical properties: young's modulus (gpa)": 71, "static mechanical properties: yield strength (mpa)": 476, "static mechanical properties: ultimate tensile strength (mpa)": 510, "static mechanical properties: elongation (%)": 14, "rating score: rating score": 0.8857142857142857}}, {"id": "FatigueData-AM2022:1565", "name": "ER2594 steel", "material_family": "ER2594", "points": [[349.7770973118337, 37656.094249751186, 0], [400.2776450312961, 58466.33404419209, 0], [348.9980764536221, 59926.6204862403, 0], [249.3077356672282, 250430.57153909633, 0], [249.7322673292271, 270767.52659962024, 0], [299.09930499426514, 278662.1378677924, 0], [171.9988723716117, 308593.13460431807, 0], [199.76345340408386, 367549.42138731957, 0], [201.49873971861342, 575480.2226111321, 0], [172.77789322982335, 695180.7212589097, 0], [172.17611696971787, 1622949.1497292146, 0], [175.8939766626699, 2020106.1815191756, 0]], "conditions": {"material": "ER2594 steel", "am_type": "W-DED", "load_ratio": "0.1", "test_type": "uniaxial", "temperature": "25", "surface_treatment": "", "heat_treatment": ""}, "metadata": {"dataset id": 1565, "metadata: title": "Design against Fatigue of Super Duplex Stainless Steel Structures Fabricated by Wire Arc Additive Manufacturing Process", "metadata: authors": "Kotousov, Andrei; Sales, Andrew; Yin, Ling", "metadata: source of the publication": "METALS", "metadata: year of publication": 2021, "metadata: institution": "Univ Adelaide", "metadata: country and region": "Australia", "metadata: funding agency": "AML3D Ltd; University of Adelaide", "metadata: doi": "10.3390/met11121965", "fatigue: types of fatigue data": "sn", "fatigue: method of extraction": "color and shape", "materials: name of the material": "ER2594 steel", "am: types of am": "W-DED", "am: am machine": "Fronius TransPuls Synergic 500 CMT", "am: scan speed (mm/s)": 10, "am: layer thickness (μm)": 2500, "am: direciton of specimen (°)": 0, "am: am environment": "Ar", "am: wire feed rate (mm/s)": 150, "am: types of feedstock": "wire", "am: size of feedstock (μm)": 1200, "processing: processing sequence and parameters": "SURF machine; SURF polish", "testing: types of fatigue tests": "uniaxial", "testing: fatigue temperature (°c)": 25, "testing: fatigue environment": "air", "testing: load ratio": 0.1, "testing: frequency (hz)": 10, "testing: fatigue machine": "Instron", "testing: load control": "strain", "testing: specimens description": "circular cross-section; with drawing", "testing: critical cross-section size of specimens (mm)": 12, "testing: stress concentration factor of specimens": 1, "static mechanical properties: yield strength (mpa)": 683.5, "static mechanical properties: ultimate tensile strength (mpa)": 882.5, "static mechanical properties: elongation (%)": 26.5, "rating score: rating score": 0.7368421052631579}}, {"id": "FatigueData-AM2022:1566", "name": "ER2594 steel", "material_family": "ER2594", "points": [[398.3651141186601, 150038.0065497881, 0], [297.7185078759483, 153969.886513243, 0], [322.96878173567944, 250430.57153909633, 0], [347.68732180109157, 439873.2495680221, 0], [320.87900622493726, 589147.1008425785, 0], [292.33540433425344, 847657.7659046939, 0], [347.08554554098635, 854585.4073133518, 0], [297.89575247405463, 1007184.1120769081, 0], [322.61429253946676, 1654743.9082429027, 0], [321.05625082304357, 1892701.893542609, 0], [299.27654959237157, 1965230.030418692, 0], [347.86456639919794, 2114658.7821052056, 0]], "conditions": {"material": "ER2594 steel", "am_type": "W-DED", "load_ratio": "0.1", "test_type": "uniaxial", "temperature": "25", "surface_treatment": "", "heat_treatment": ""}, "metadata": {"dataset id": 1566, "metadata: title": "Design against Fatigue of Super Duplex Stainless Steel Structures Fabricated by Wire Arc Additive Manufacturing Process", "metadata: authors": "Kotousov, Andrei; Sales, Andrew; Yin, Ling", "metadata: source of the publication": "METALS", "metadata: year of publication": 2021, "metadata: institution": "Univ Adelaide", "metadata: country and region": "Australia", "metadata: funding agency": "AML3D Ltd; University of Adelaide", "metadata: doi": "10.3390/met11121965", "fatigue: types of fatigue data": "sn", "fatigue: method of extraction": "color and shape", "materials: name of the material": "ER2594 steel", "am: types of am": "W-DED", "am: am machine": "Fronius TransPuls Synergic 500 CMT", "am: scan speed (mm/s)": 10, "am: layer thickness (μm)": 2500, "am: direciton of specimen (°)": 90, "am: am environment": "Ar", "am: wire feed rate (mm/s)": 150, "am: types of feedstock": "wire", "am: size of feedstock (μm)": 1200, "processing: processing sequence and parameters": "SURF machine; SURF polish", "testing: types of fatigue tests": "uniaxial", "testing: fatigue temperature (°c)": 25, "testing: fatigue environment": "air", "testing: load ratio": 0.1, "testing: frequency (hz)": 10, "testing: fatigue machine": "Instron", "testing: load control": "strain", "testing: specimens description": "circular cross-section; with drawing", "testing: critical cross-section size of specimens (mm)": 12, "testing: stress concentration factor of specimens": 1, "static mechanical properties: yield strength (mpa)": 683.5, "static mechanical properties: ultimate tensile strength (mpa)": 882.5, "static mechanical properties: elongation (%)": 26.5, "rating score: rating score": 0.7368421052631579}}, {"id": "FatigueData-AM2022:1567", "name": "Maraging Steel", "material_family": "Maraging", "points": [[570.5480203450684, 15863.290169152326, 0], [440.3748878029321, 64564.15841927386, 0], [399.4162760546524, 118463.32135320223, 0], [310.93148499052563, 174019.17981311603, 0], [258.91901864964586, 1524503.9989479473, 0], [209.71048169941162, 9786043.009201594, 1], [230.0208437219508, 9818597.301460184, 1]], "conditions": {"material": "Maraging Steel", "am_type": "L-PBF", "load_ratio": "0", "test_type": "bending fatigue", "temperature": "25", "surface_treatment": "", "heat_treatment": ""}, "metadata": {"dataset id": 1567, "metadata: title": "Improving Fatigue Limit and Rendering Defects Harmless through Laser Peening in Additive-Manufactured Maraging Steel", "metadata: authors": "Takahashi, Koji; Tsuchiya, Shiori", "metadata: source of the publication": "METALS", "metadata: year of publication": 2022, "metadata: institution": "Yokohama Natl Univ", "metadata: country and region": "Japan", "metadata: funding agency": "Japan Society for the Promotion of Science (JSPS), Ministry of Education, Culture, Sports, Science and Technology, Japan", "metadata: doi": "10.3390/met12010049", "fatigue: types of fatigue data": "sn", "fatigue: method of extraction": "color and shape", "materials: name of the material": "Maraging Steel", "am: types of am": "L-PBF", "am: am machine": "3D Systems ProX DMP 300", "am: direciton of specimen (°)": 0, "am: types of feedstock": "powder", "processing: processing sequence and parameters": "HT 820 C, 1 hour; SURF machine", "testing: types of fatigue tests": "bending fatigue", "testing: fatigue temperature (°c)": 25, "testing: fatigue environment": "air", "testing: load ratio": 0, "testing: frequency (hz)": 20, "testing: fatigue machine": "PBF-60Xa", "testing: load control": "force", "testing: specimens description": "rectangular cross-section; with drawing", "testing: critical cross-section size of specimens (mm)": "6, 4.5", "testing: stress concentration factor of specimens": 1, "static mechanical properties: yield strength (mpa)": 920, "static mechanical properties: ultimate tensile strength (mpa)": 1135, "rating score: rating score": 0.6571428571428571}}, {"id": "FatigueData-AM2022:1568", "name": "Maraging Steel", "material_family": "Maraging", "points": [[506.6980153585321, 334595.10174127354, 0], [399.8081180811809, 3087219.311692258, 0], [449.7463847611449, 3173561.1631184844, 0], [360.4281081081081, 7784069.692902371, 0], [329.72843323027826, 9761440.676504722, 1]], "conditions": {"material": "Maraging Steel", "am_type": "L-PBF", "load_ratio": "0", "test_type": "bending fatigue", "temperature": "25", "surface_treatment": "", "heat_treatment": ""}, "metadata": {"dataset id": 1568, "metadata: title": "Improving Fatigue Limit and Rendering Defects Harmless through Laser Peening in Additive-Manufactured Maraging Steel", "metadata: authors": "Takahashi, Koji; Tsuchiya, Shiori", "metadata: source of the publication": "METALS", "metadata: year of publication": 2022, "metadata: institution": "Yokohama Natl Univ", "metadata: country and region": "Japan", "metadata: funding agency": "Japan Society for the Promotion of Science (JSPS), Ministry of Education, Culture, Sports, Science and Technology, Japan", "metadata: doi": "10.3390/met12010049", "fatigue: types of fatigue data": "sn", "fatigue: method of extraction": "color and shape", "materials: name of the material": "Maraging Steel", "am: types of am": "L-PBF", "am: am machine": "3D Systems ProX DMP 300", "am: direciton of specimen (°)": 0, "am: types of feedstock": "powder", "processing: processing sequence and parameters": "HT 820 C, 1 hour; SURF laser peen", "testing: types of fatigue tests": "bending fatigue", "testing: fatigue temperature (°c)": 25, "testing: fatigue environment": "air", "testing: load ratio": 0, "testing: frequency (hz)": 20, "testing: fatigue machine": "PBF-60Xa", "testing: load control": "force", "testing: specimens description": "rectangular cross-section; with drawing", "testing: critical cross-section size of specimens (mm)": "6, 4.5", "testing: stress concentration factor of specimens": 1, "static mechanical properties: yield strength (mpa)": 920, "static mechanical properties: ultimate tensile strength (mpa)": 1135, "rating score: rating score": 0.6571428571428571}}, {"id": "FatigueData-AM2022:1569", "name": "Maraging Steel", "material_family": "Maraging", "points": [[300.52307798277985, 58924.14330333429, 0], [200.87380073800742, 235303.01596755296, 0], [159.85633456334563, 775291.3609219191, 0], [140.79720147601475, 10091120.75742731, 1]], "conditions": {"material": "Maraging Steel", "am_type": "L-PBF", "load_ratio": "0", "test_type": "bending fatigue", "temperature": "25", "surface_treatment": "", "heat_treatment": ""}, "metadata": {"dataset id": 1569, "metadata: title": "Improving Fatigue Limit and Rendering Defects Harmless through Laser Peening in Additive-Manufactured Maraging Steel", "metadata: authors": "Takahashi, Koji; Tsuchiya, Shiori", "metadata: source of the publication": "METALS", "metadata: year of publication": 2022, "metadata: institution": "Yokohama Natl Univ", "metadata: country and region": "Japan", "metadata: funding agency": "Japan Society for the Promotion of Science (JSPS), Ministry of Education, Culture, Sports, Science and Technology, Japan", "metadata: doi": "10.3390/met12010049", "fatigue: types of fatigue data": "sn", "fatigue: method of extraction": "color and shape", "materials: name of the material": "Maraging Steel", "am: types of am": "L-PBF", "am: am machine": "3D Systems ProX DMP 300", "am: direciton of specimen (°)": 0, "am: types of feedstock": "powder", "processing: processing sequence and parameters": "HT 820 C, 1 hour; SURF machine", "testing: types of fatigue tests": "bending fatigue", "testing: fatigue temperature (°c)": 25, "testing: fatigue environment": "air", "testing: load ratio": 0, "testing: frequency (hz)": 20, "testing: fatigue machine": "PBF-60Xa", "testing: load control": "force", "testing: specimens description": "rectangular cross-section; with drawing; notch 0.2 mm", "testing: critical cross-section size of specimens (mm)": "6, 4.5", "testing: stress concentration factor of specimens": 1, "static mechanical properties: yield strength (mpa)": 920, "static mechanical properties: ultimate tensile strength (mpa)": 1135, "rating score: rating score": 0.6571428571428571}}, {"id": "FatigueData-AM2022:1570", "name": "Maraging Steel", "material_family": "Maraging", "points": [[452.0615384615385, 117929.80346088545, 0], [342.04963503649634, 7903054.564504306, 0], [320.8615384615385, 9590764.34038943, 0], [301.7294740467405, 10091850.2041829, 1]], "conditions": {"material": "Maraging Steel", "am_type": "L-PBF", "load_ratio": "0", "test_type": "bending fatigue", "temperature": "25", "surface_treatment": "", "heat_treatment": ""}, "metadata": {"dataset id": 1570, "metadata: title": "Improving Fatigue Limit and Rendering Defects Harmless through Laser Peening in Additive-Manufactured Maraging Steel", "metadata: authors": "Takahashi, Koji; Tsuchiya, Shiori", "metadata: source of the publication": "METALS", "metadata: year of publication": 2022, "metadata: institution": "Yokohama Natl Univ", "metadata: country and region": "Japan", "metadata: funding agency": "Japan Society for the Promotion of Science (JSPS), Ministry of Education, Culture, Sports, Science and Technology, Japan", "metadata: doi": "10.3390/met12010049", "fatigue: types of fatigue data": "sn", "fatigue: method of extraction": "color and shape", "materials: name of the material": "Maraging Steel", "am: types of am": "L-PBF", "am: am machine": "3D Systems ProX DMP 300", "am: direciton of specimen (°)": 0, "am: types of feedstock": "powder", "processing: processing sequence and parameters": "HT 820 C, 1 hour; SURF laser peen", "testing: types of fatigue tests": "bending fatigue", "testing: fatigue temperature (°c)": 25, "testing: fatigue environment": "air", "testing: load ratio": 0, "testing: frequency (hz)": 20, "testing: fatigue machine": "PBF-60Xa", "testing: load control": "force", "testing: specimens description": "rectangular cross-section; with drawing; notch 0.2 mm", "testing: critical cross-section size of specimens (mm)": "6, 4.5", "testing: stress concentration factor of specimens": 1, "static mechanical properties: yield strength (mpa)": 920, "static mechanical properties: ultimate tensile strength (mpa)": 1135, "rating score: rating score": 0.6571428571428571}}, {"id": "FatigueData-AM2022:1571", "name": "Maraging Steel", "material_family": "Maraging", "points": [[287.4070169273123, 33208.85719350692, 0], [236.02764599074584, 55571.627806772216, 0], [147.60733321618957, 189191.05383062462, 0], [117.73560592748808, 10090177.018076152, 1]], "conditions": {"material": "Maraging Steel", "am_type": "L-PBF", "load_ratio": "0", "test_type": "bending fatigue", "temperature": "25", "surface_treatment": "", "heat_treatment": ""}, "metadata": {"dataset id": 1571, "metadata: title": "Improving Fatigue Limit and Rendering Defects Harmless through Laser Peening in Additive-Manufactured Maraging Steel", "metadata: authors": "Takahashi, Koji; Tsuchiya, Shiori", "metadata: source of the publication": "METALS", "metadata: year of publication": 2022, "metadata: institution": "Yokohama Natl Univ", "metadata: country and region": "Japan", "metadata: funding agency": "Japan Society for the Promotion of Science (JSPS), Ministry of Education, Culture, Sports, Science and Technology, Japan", "metadata: doi": "10.3390/met12010049", "fatigue: types of fatigue data": "sn", "fatigue: method of extraction": "color and shape", "materials: name of the material": "Maraging Steel", "am: types of am": "L-PBF", "am: am machine": "3D Systems ProX DMP 300", "am: direciton of specimen (°)": 0, "am: types of feedstock": "powder", "processing: processing sequence and parameters": "HT 820 C, 1 hour; SURF machine", "testing: types of fatigue tests": "bending fatigue", "testing: fatigue temperature (°c)": 25, "testing: fatigue environment": "air", "testing: load ratio": 0, "testing: frequency (hz)": 20, "testing: fatigue machine": "PBF-60Xa", "testing: load control": "force", "testing: specimens description": "rectangular cross-section; with drawing; notch 0.6 mm", "testing: critical cross-section size of specimens (mm)": "6, 4.5", "testing: stress concentration factor of specimens": 1, "static mechanical properties: yield strength (mpa)": 920, "static mechanical properties: ultimate tensile strength (mpa)": 1135, "rating score: rating score": 0.6571428571428571}}, {"id": "FatigueData-AM2022:1572", "name": "Maraging Steel", "material_family": "Maraging", "points": [[237.54038488551765, 188518.4635055082, 0], [196.32516839454135, 359030.12808798044, 0], [157.16628594857403, 905772.4391097258, 0], [117.27407016927339, 11958285.33937227, 1]], "conditions": {"material": "Maraging Steel", "am_type": "L-PBF", "load_ratio": "0", "test_type": "bending fatigue", "temperature": "25", "surface_treatment": "", "heat_treatment": ""}, "metadata": {"dataset id": 1572, "metadata: title": "Improving Fatigue Limit and Rendering Defects Harmless through Laser Peening in Additive-Manufactured Maraging Steel", "metadata: authors": "Takahashi, Koji; Tsuchiya, Shiori", "metadata: source of the publication": "METALS", "metadata: year of publication": 2022, "metadata: institution": "Yokohama Natl Univ", "metadata: country and region": "Japan", "metadata: funding agency": "Japan Society for the Promotion of Science (JSPS), Ministry of Education, Culture, Sports, Science and Technology, Japan", "metadata: doi": "10.3390/met12010049", "fatigue: types of fatigue data": "sn", "fatigue: method of extraction": "color and shape", "materials: name of the material": "Maraging Steel", "am: types of am": "L-PBF", "am: am machine": "3D Systems ProX DMP 300", "am: direciton of specimen (°)": 0, "am: types of feedstock": "powder", "processing: processing sequence and parameters": "HT 820 C, 1 hour; SURF laser peen", "testing: types of fatigue tests": "bending fatigue", "testing: fatigue temperature (°c)": 25, "testing: fatigue environment": "air", "testing: load ratio": 0, "testing: frequency (hz)": 20, "testing: fatigue machine": "PBF-60Xa", "testing: load control": "force", "testing: specimens description": "rectangular cross-section; with drawing; notch 0.6 mm", "testing: critical cross-section size of specimens (mm)": "6, 4.5", "testing: stress concentration factor of specimens": 1, "static mechanical properties: yield strength (mpa)": 920, "static mechanical properties: ultimate tensile strength (mpa)": 1135, "rating score: rating score": 0.6571428571428571}}, {"id": "FatigueData-AM2022:1573", "name": "IN625", "material_family": "IN625", "points": [[350.2918111630694, 41091.185218975435, 0], [341.59935437616906, 41691.385252675595, 0], [332.82941185189793, 44469.13956313906, 0], [312.1287195521249, 51315.16231132067, 0], [306.7398575308877, 149822.09722681477, 0], [295.90446329485366, 172035.65845726983, 0], [274.3430995802388,
