Repository: yunyunfanfan/S-PA-CBB

# S-PA-CBB

Official research code, processed curve records, evaluation outputs, and manuscript source for:

> **From Physics to Selective Generation: Conditional Brownian Bridges for Sparse S–N Curve Reconstruction and Fatigue Decision-Making**

S-PA-CBB reconstructs a complete probabilistic stress–life (S–N) curve from only two to four observed fatigue tests. The method first fits an interpretable Basquin state, diagnoses whether that state is sufficient, and applies a ControlNet-style conditional Brownian-bridge residual only to curves that benefit from correction.

File: am2022_curves.json (part 96 of 98)
231500.61533828365, 0], [274.2740907065318, 238833.81430812544, 0], [274.377610527949, 394342.95434304175, 0], [269.1987501160494, 3975088.415367407, 1]], "conditions": {"material": "IN625", "am_type": "P-DED", "load_ratio": "0.1", "test_type": "uniaxial", "temperature": "25", "surface_treatment": "", "heat_treatment": ""}, "metadata": {"dataset id": 1573, "metadata: title": "Fatigue Assessment of Inconel 625 Produced by Directed Energy Deposition from Miniaturized Specimens", "metadata: authors": "Berto, Filippo; Figueiredo, Miguel; Gil, Jorge; Klein Fiorentin, Felipe; Maciel, Duarte; de Jesus, Abilio M. P.", "metadata: source of the publication": "METALS", "metadata: year of publication": 2022, "metadata: institution": "Inst Sci & Innovat Mech & Ind Engn INEGI; Norwegian Univ Sci & Technol; Univ Porto", "metadata: country and region": "Norway; Portugal", "metadata: funding agency": "European Regional Development Fund (ERDF); Portuguese Foundation for Science and Technology ", "metadata: doi": "10.3390/met12010156", "fatigue: types of fatigue data": "sn", "fatigue: method of extraction": "color and shape", "materials: name of the material": "IN625", "am: types of am": "P-DED", "am: power (w)": 1800, "am: scan speed (mm/s)": 6, "am: hatch space (μm)": 1800, "am: layer thickness (μm)": 1700, "am: direciton of specimen (°)": 0, "am: am environment": "Ar", "am: powder feed rate (g/s)": 0.2, "am: types of feedstock": "powder", "processing: processing sequence and parameters": "NHT; SURF machine", "testing: types of fatigue tests": "uniaxial", "testing: fatigue temperature (°c)": 25, "testing: fatigue environment": "air", "testing: load ratio": 0.1, "testing: frequency (hz)": "6, 8", "testing: fatigue machine": "MTS", "testing: load control": "force", "testing: specimens description": "circular cross-section; with drawing; ASTM E466", "testing: critical cross-section size of specimens (mm)": 5, "testing: stress concentration factor of specimens": 1, "static mechanical properties: young's modulus (gpa)": 190, "static mechanical properties: yield strength (mpa)": 496, "static mechanical properties: ultimate tensile strength (mpa)": 810, "static mechanical properties: elongation (%)": 37, "rating score: rating score": 0.7894736842105263}}, {"id": "FatigueData-AM2022:1574", "name": "IN625", "material_family": "IN625", "points": [[308.6234591902002, 97807.31093030973, 0], [308.9389366171595, 144361.0110689465, 0], [308.62984849081107, 201247.462436912, 0], [258.90074121028636, 392917.8846630347, 0], [276.0188835399816, 412348.7131692632, 0], [248.64166565809438, 724704.8464114174, 0], [245.02137270502197, 782353.6471219021, 0], [221.2936813008763, 1195790.1016096936, 0], [223.12679472143327, 1242266.3841783418, 0], [220.96471963261274, 1772217.231192952, 0], [257.0781011947115, 2815135.5479932027, 0], [229.0818411130968, 2995475.1208501165, 1], [158.81984870936677, 4020364.862881667, 1], [220.9672196188546, 4301865.505834427, 0], [190.14328722642622, 4982624.210400656, 1]], "conditions": {"material": "IN625", "am_type": "P-DED", "load_ratio": "0.1", "test_type": "bending fatigue", "temperature": "25", "surface_treatment": "", "heat_treatment": ""}, "metadata": {"dataset id": 1574, "metadata: title": "Fatigue Assessment of Inconel 625 Produced by Directed Energy Deposition from Miniaturized Specimens", "metadata: authors": "Berto, Filippo; Figueiredo, Miguel; Gil, Jorge; Klein Fiorentin, Felipe; Maciel, Duarte; de Jesus, Abilio M. P.", "metadata: source of the publication": "METALS", "metadata: year of publication": 2022, "metadata: institution": "Inst Sci & Innovat Mech & Ind Engn INEGI; Norwegian Univ Sci & Technol; Univ Porto", "metadata: country and region": "Norway; Portugal", "metadata: funding agency": "European Regional Development Fund (ERDF); Portuguese Foundation for Science and Technology ", "metadata: doi": "10.3390/met12010156", "fatigue: types of fatigue data": "sn", "fatigue: method of extraction": "color and shape", "materials: name of the material": "IN625", "am: types of am": "P-DED", "am: power (w)": 1800, "am: scan speed (mm/s)": 6, "am: hatch space (μm)": 1800, "am: layer thickness (μm)": 1700, "am: direciton of specimen (°)": 0, "am: am environment": "Ar", "am: powder feed rate (g/s)": 0.2, "am: types of feedstock": "powder", "processing: processing sequence and parameters": "NHT; SURF machine", "testing: types of fatigue tests": "bending fatigue", "testing: fatigue temperature (°c)": 25, "testing: fatigue environment": "air", "testing: load ratio": 0.1, "testing: frequency (hz)": 10, "testing: fatigue machine": "in-house", "testing: load control": "force", "testing: specimens description": "rectangular cross-section; with drawing; miniature", "testing: critical cross-section size of specimens (mm)": "5, 5", "testing: stress concentration factor of specimens": 1, "static mechanical properties: young's modulus (gpa)": 190, "static mechanical properties: yield strength (mpa)": 496, "static mechanical properties: ultimate tensile strength (mpa)": 810, "static mechanical properties: elongation (%)": 37, "rating score: rating score": 0.7894736842105263}}, {"id": "FatigueData-AM2022:1575", "name": "Ti-6Al-4V", "material_family": "Ti", "points": [[404.8003813986378, 29350.007879787467, 0], [314.98231342555715, 54433.41658772188, 0], [269.9182671050279, 74063.30282124231, 0], [359.5723133442788, 92279.51209575089, 0], [269.9015954939284, 497555.76725617447, 0], [359.5723133442788, 1372575.331823574, 0], [269.98360636084334, 4528432.12449475, 0], [314.91697416974165, 5480384.419856145, 0], [224.8375491733992, 9961587.139412934, 1]], "conditions": {"material": "Ti-6Al-4V", "am_type": "L-PBF", "load_ratio": "0.1", "test_type": "uniaxial", "temperature": "25", "surface_treatment": "", "heat_treatment": ""}, "metadata": {"dataset id": 1575, "metadata: title": "Geometry Effect on Microstructure and Mechanical Properties in Laser Powder Bed Fusion of Ti-6Al-4V", "metadata: authors": "Breitbarth, Eric; Haefner, Constantin; Munk, Juri; Pirch, Norbert; Siemer, Tobias", "metadata: source of the publication": "METALS", "metadata: year of publication": 2022, "metadata: institution": "Fraunhofer Insitut; German Aerosp Ctr; Rhein Westfal TH Aachen", "metadata: country and region": "Germany", "metadata: doi": "10.3390/met12030482", "fatigue: types of fatigue data": "sn", "fatigue: method of extraction": "color and shape", "materials: name of the material": "Ti-6Al-4V", "am: types of am": "L-PBF", "am: am machine": "SLM 280HL", "am: power (w)": 350, "am: scan speed (mm/s)": 1100, "am: hatch space (μm)": 120, "am: layer thickness (μm)": 60, "am: types of feedstock": "powder", "am: size of feedstock (μm)": "15, 45", "processing: processing sequence and parameters": "NHT; SURF machine; SURF polish", "testing: types of fatigue tests": "uniaxial", "testing: fatigue temperature (°c)": 25, "testing: fatigue environment": "air", "testing: load ratio": 0.1, "testing: frequency (hz)": 90, "testing: fatigue machine": "Zwick/Roell Amsler resonance testing machine", "testing: load control": "force", "testing: specimens description": "circular cross-section", "testing: stress concentration factor of specimens": 1, "rating score: rating score": 0.6857142857142857}}, {"id": "FatigueData-AM2022:1576", "name": "Ti-6Al-4V", "material_family": "Ti", "points": [[359.359623965733, 56121.33658180109, 0], [315.06432429247195, 62801.96050535645, 0], [314.9989850366565, 85173.58260686105, 0], [359.7196634670091, 101864.33714685544, 0], [269.77091698229754, 124033.15936366556, 0], [314.8516349139262, 169066.55261190239, 0], [225.050238551945, 235048.9916560882, 0], [269.98360636084334, 263028.9723997121, 0], [269.98360636084334, 864670.1001498883, 0], [224.9848992961295, 2468153.1116885054, 0]], "conditions": {"material": "Ti-6Al-4V", "am_type": "L-PBF", "load_ratio": "0.1", "test_type": "uniaxial", "temperature": "25", "surface_treatment": "", "heat_treatment": ""}, "metadata": {"dataset id": 1576, "metadata: title": "Geometry Effect on Microstructure and Mechanical Properties in Laser Powder Bed Fusion of Ti-6Al-4V", "metadata: authors": "Breitbarth, Eric; Haefner, Constantin; Munk, Juri; Pirch, Norbert; Siemer, Tobias", "metadata: source of the publication": "METALS", "metadata: year of publication": 2022, "metadata: institution": "Fraunhofer Insitut; German Aerosp Ctr; Rhein Westfal TH Aachen", "metadata: country and region": "Germany", "metadata: doi": "10.3390/met12030482", "fatigue: types of fatigue data": "sn", "fatigue: method of extraction": "color and shape", "materials: name of the material": "Ti-6Al-4V", "am: types of am": "L-PBF", "am: am machine": "SLM 280HL", "am: power (w)": 350, "am: scan speed (mm/s)": 1100, "am: hatch space (μm)": 120, "am: layer thickness (μm)": 60, "am: types of feedstock": "powder", "am: size of feedstock (μm)": "15, 45", "processing: processing sequence and parameters": "NHT; SURF machine; SURF polish", "testing: types of fatigue tests": "uniaxial", "testing: fatigue temperature (°c)": 25, "testing: fatigue environment": "air", "testing: load ratio": 0.1, "testing: frequency (hz)": 90, "testing: fatigue machine": "Zwick/Roell Amsler resonance testing machine", "testing: load control": "force", "testing: specimens description": "circular cross-section", "testing: stress concentration factor of specimens": 1, "rating score: rating score": 0.6857142857142857}}, {"id": "FatigueData-AM2022:1577", "name": "Ti-6Al-4V", "material_family": "Ti", "points": [[350.0713534357177, 19336.35141104457, 0], [350.1880312624856, 21461.421857895657, 0], [350.5410672180921, 23821.608429997912, 0], [350.0330840923091, 26172.71898446078, 0], [349.8592152732976, 28107.805082714338, 0], [280.04870062395844, 31812.601051783713, 0], [350.0330840923091, 51560.6162438351, 0], [250.07357051488725, 73447.09762112031, 0], [300.05176028601045, 83733.56446514124, 0], [249.99887807009017, 84642.52156031341, 0], [200.22006690556117, 155860.7606007078, 0], [180.07949936761594, 203847.48468034493, 0], [250.03622150341218, 233537.0978046266, 0], [200.13037044433474, 333498.0741632192, 0], [250.03622150341218, 373155.7371293041, 0], [200.1602647990698, 519471.608953521, 0], [170.3334503499125, 569688.3764394933, 0], [170.3334503499125, 627508.4178986789, 0], [180.11219631159412, 1457514.4627771457, 0]], "conditions": {"material": "Ti-6Al-4V", "am_type": "W-DED", "load_ratio": "0.1", "test_type": "uniaxial", "temperature": "25", "surface_treatment": "", "heat_treatment": ""}, "metadata": {"dataset id": 1577, "metadata: title": "Fatigue Assessment of Wire and Arc Additively Manufactured Ti-6Al-4V", "metadata: authors": "Gruber, Thomas; Grun, Florian; Lasnik, Michael; Leitner, Martin; Oberwinkler, Bernd; Springer, Sebastian", "metadata: source of the publication": "METALS", "metadata: year of publication": 2022, "metadata: institution": "Graz Univ Technol; Univ Leoben; Voestalpine", "metadata: country and region": "Austria", "metadata: funding agency": "Austrian Federal Ministry for Climate Action, Environment, Energy, Mobility, Innovation and Technology (bmk); Ministry for Digital and Economic Affairs (BMDW)", "metadata: doi": "10.3390/met12050795", "fatigue: types of fatigue data": "sn", "fatigue: method of extraction": "color and shape", "materials: name of the material": "Ti-6Al-4V", "am: types of am": "W-DED", "am: am machine": "Fronius Cold Metal Transfer welding machine", "am: scan speed (mm/s)": 2.5, "am: preheat temperature (°c)": 150, "am: direciton of specimen (°)": 0, "am: am environment": "Ar", "am: layer scan rotation (°)": 0, "am: voltage (v)": 18.1, "am: current (a)": 92, "am: wire feed rate (mm/s)": 83.333, "am: types of feedstock": "wire", "am: size of feedstock (μm)": 1200, "processing: processing sequence and parameters": "NHT; SURF machine; SURF polish", "testing: types of fatigue tests": "uniaxial", "testing: fatigue temperature (°c)": 25, "testing: fatigue environment": "air", "testing: load ratio": 0.1, "testing: frequency (hz)": 130, "testing: fatigue machine": "Rumul Microtron", "testing: load control": "force", "testing: specimens description": "circular cross-section; with drawing", "testing: critical cross-section size of specimens (mm)": 4, "testing: stress concentration factor of specimens": 1, "static mechanical properties: yield strength (mpa)": 867, "static mechanical properties: ultimate tensile strength (mpa)": 957, "static mechanical properties: elongation (%)": 6, "rating score: rating score": 0.8421052631578947}}, {"id": "FatigueData-AM2022:1578", "name": "AlSi10Mg", "material_family": "AlSi10Mg", "points": [[178.20373494374243, 9417.386853524235, 0], [149.58270826564686, 28977.639113870042, 0], [115.38087567540248, 76677.08003414306, 0], [152.6413290684171, 99967.62339160121, 0], [127.84624421251583, 119606.30383427291, 0], [146.29742768263202, 156891.4034307971, 0], [123.84865898748195, 227545.26339960966, 0], [102.13774213916949, 314519.25888113, 0], [120.5726496654115, 1119686.0064998062, 0], [101.5841235597369, 4784598.350917893, 1], [97.0580430249961, 4809112.199256713, 1]], "conditions": {"material": "AlSi10Mg", "am_type": "L-PBF", "load_ratio": "-1", "test_type": "uniaxial", "temperature": "25", "surface_treatment": "", "heat_treatment": ""}, "metadata": {"dataset id": 1578, "metadata: title": "Analysis of Fatigue Strength of L-PBF AlSi10Mg with Different Surface Post-Processes: Effect of Residual Stresses", "metadata: authors": "Beretta, Stefano; Sausto, Francesco; Tezzele, Christian", "metadata: source of the publication": "METALS", "metadata: year of publication": 2022, "metadata: institution": "Politecn Milan", "metadata: country and region": "Italy", "metadata: funding agency": "Italian Ministry for Education, University and Research (MIUR); Leonardo S.p.A. ; Polytechnic University of Milan", "metadata: doi": "10.3390/met12060898", "fatigue: types of fatigue data": "sn", "fatigue: method of extraction": "color and shape", "materials: name of the material": "AlSi10Mg", "am: types of am": "L-PBF", "am: am machine": "SLM 280HL", "am: power (w)": 350, "am: scan speed (mm/s)": 1650, "am: hatch space (μm)": 130, "am: layer thickness (μm)": 50, "am: preheat temperature (°c)": 150, "am: direciton of specimen (°)": 90, "am: scan pattern": "stripe", "am: layer scan rotation (°)": 67, "am: types of feedstock": "powder", "am: size of feedstock (μm)": "21, 65", "processing: processing sequence and parameters": "HT 200 C, 4 hour; SURF machine; SURF polish", "testing: types of fatigue tests": "uniaxial", "testing: fatigue temperature (°c)": 25, "testing: fatigue environment": "air", "testing: load ratio": -1, "testing: fatigue machine": "MTS 810", "testing: load control": "force", "testing: specimens description": "circular cross-section; with drawing", "testing: critical cross-section size of specimens (mm)": 10, "testing: stress concentration factor of specimens": 1, "rating score: rating score": 0.8}}, {"id": "FatigueData-AM2022:1579", "name": "AlSi10Mg", "material_family": "AlSi10Mg", "points": [[149.7636934588362, 11547.180522906177, 0], [149.84655366419437, 14779.756531115936, 0], [125.04803505799322, 22051.543028046166, 0], [119.8359422439903, 25526.555646172194, 0], [119.76567220415762, 30839.38435523603, 0], [124.8525351793944, 39968.2378541294, 0], [88.97680071384943, 44569.43627157951, 0], [98.84515622389303, 55784.81483339912, 0], [99.79342655534307, 67958.99380778005, 0], [84.23151045622231, 79443.61161505806, 0], [86.68351680238385, 87281.09254342837, 0], [85.05268876463992, 100891.32003489399, 0], [65.0036872644133, 152929.97185757098, 0], [67.54466930591846, 180612.6356868599, 0], [69.73726888352503, 194379.23665182455, 0], [69.96076523877124, 215679.8502700076, 0], [63.35760592519832, 215679.8502700076, 0], [57.37767754358596, 231964.4139300461, 0], [64.79269893564765, 234428.18330742893, 0], [58.291042772719436, 246774.18222806935, 0], [55.921836608685055, 257297.8099468216, 0], [64.78271646155503, 268225.442267693, 0], [56.28374201609676, 351550.46820082207, 0], [50.94532393788338, 513453.8552739151, 0], [49.93106088818445, 1542654.5518401163, 0], [57.401007907984614, 2173617.6774716107, 0], [40.6129400316874, 4777560.845225034, 1], [47.50922244549126, 4778358.331147785, 1]], "conditions": {"material": "AlSi10Mg", "am_type": "L-PBF", "load_ratio": "-1", "test_type": "uniaxial", "temperature": "25", "surface_treatment": "", "heat_treatment": ""}, "metadata": {"dataset id": 1579, "metadata: title": "Analysis of Fatigue Strength of L-PBF AlSi10Mg with Different Surface Post-Processes: Effect of Residual Stresses", "metadata: authors": "Beretta, Stefano; Sausto, Francesco; Tezzele, Christian", "metadata: source of the publication": "METALS", "metadata: year of publication": 2022, "metadata: institution": "Politecn Milan", "metadata: country and region": "Italy", "metadata: funding agency": "Italian Ministry for Education, University and Research (MIUR); Leonardo S.p.A. ; Polytechnic University of Milan", "metadata: doi": "10.3390/met12060898", "fatigue: types of fatigue data": "sn", "fatigue: method of extraction": "color and shape", "materials: name of the material": "AlSi10Mg", "am: types of am": "L-PBF", "am: am machine": "SLM 280HL", "am: power (w)": 350, "am: scan speed (mm/s)": 1650, "am: hatch space (μm)": 130, "am: layer thickness (μm)": 50, "am: preheat temperature (°c)": 150, "am: direciton of specimen (°)": 90, "am: scan pattern": "stripe", "am: layer scan rotation (°)": 67, "am: types of feedstock": "powder", "am: size of feedstock (μm)": "21, 65", "processing: processing sequence and parameters": "HT 200 C, 4 hour; SURF as-built", "testing: types of fatigue tests": "uniaxial", "testing: fatigue temperature (°c)": 25, "testing: fatigue environment": "air", "testing: load ratio": -1, "testing: fatigue machine": "MTS 810", "testing: load control": "force", "testing: specimens description": "circular cross-section; with drawing", "testing: critical cross-section size of specimens (mm)": 10, "testing: stress concentration factor of specimens": 1, "rating score: rating score": 0.8}}, {"id": "FatigueData-AM2022:1580", "name": "AlSi10Mg", "material_family": "AlSi10Mg", "points": [[183.38548460810398, 6044.742752757763, 0], [169.63337945421688, 7055.693497553364, 0], [159.32565188899292, 8366.534414572681, 0], [154.2700802477426, 18813.676507841807, 0], [159.87537267161517, 20780.938847580728, 0], [130.41840642146138, 63942.23082081878, 0], [137.3911293139381, 112773.69944122082, 0], [119.62294510991438, 128039.63924726615, 0], [145.2842417712993, 150987.6298196734, 0], [118.68130661746996, 468330.76754114, 0], [119.8467082900684, 682499.6304117147, 0], [98.10350347362221, 2023798.241357232, 0], [82.67879483035821, 3787782.1786801517, 0], [76.19575572342437, 4755590.118137404, 1], [99.94003730053868, 5768259.640826917, 1], [99.77598609309278, 6693666.713357682, 1], [90.12372685934518, 9522721.295734406, 1]], "conditions": {"material": "AlSi10Mg", "am_type": "L-PBF", "load_ratio": "-1", "test_type": "uniaxial", "temperature": "25", "surface_treatment": "", "heat_treatment": ""}, "metadata": {"dataset id": 1580, "metadata: title": "Analysis of Fatigue Strength of L-PBF AlSi10Mg with Different Surface Post-Processes: Effect of Residual Stresses", "metadata: authors": "Beretta, Stefano; Sausto, Francesco; Tezzele, Christian", "metadata: source of the publication": "METALS", "metadata: year of publication": 2022, "metadata: institution": "Politecn Milan", "metadata: country and region": "Italy", "metadata: funding agency": "Italian Ministry for Education, University and Research (MIUR); Leonardo S.p.A. ; Polytechnic University of Milan", "metadata: doi": "10.3390/met12060898", "fatigue: types of fatigue data": "sn", "fatigue: method of extraction": "color and shape", "materials: name of the material": "AlSi10Mg", "am: types of am": "L-PBF", "am: am machine": "SLM 280HL", "am: power (w)": 350, "am: scan speed (mm/s)": 1650, "am: hatch space (μm)": 130, "am: layer thickness (μm)": 50, "am: preheat temperature (°c)": 150, "am: direciton of specimen (°)": 90, "am: scan pattern": "stripe", "am: layer scan rotation (°)": 67, "am: types of feedstock": "powder", "am: size of feedstock (μm)": "21, 65", "processing: processing sequence and parameters": "HT 200 C, 4 hour; SURF sandblast", "testing: types of fatigue tests": "uniaxial", "testing: fatigue temperature (°c)": 25, "testing: fatigue environment": "air", "testing: load ratio": -1, "testing: fatigue machine": "MTS 810", "testing: load control": "force", "testing: specimens description": "circular cross-section; with drawing", "testing: critical cross-section size of specimens (mm)": 10, "testing: stress concentration factor of specimens": 1, "rating score: rating score": 0.8}}, {"id": "FatigueData-AM2022:1581", "name": "Ti-6Al-4V", "material_family": "Ti", "points": [[282.3189013348838, 65300.27763370951, 0], [282.7285134355791, 85578.63460350879, 0], [276.2850540845942, 345864.41317733465, 0], [270.2669688714676, 883020.083056614, 0], [263.42965945695033, 926002.6523664326, 0], [275.9069660582248, 981207.254327481, 0], [263.4454214941133, 1257929.3060833097, 0], [257.4273362809867, 2517611.4469814114, 0], [263.49270760560216, 2800462.687966674, 0], [269.8415947336093, 3990300.7334859534, 0], [257.4115742438238, 4206304.538839762, 0], [257.44309831814974, 5398176.921648974, 0]], "conditions": {"material": "Ti-6Al-4V", "am_type": "L-PBF", "load_ratio": "0.1", "test_type": "uniaxial", "temperature": "23", "surface_treatment": "", "heat_treatment": ""}, "metadata": {"dataset id": 1581, "metadata: title": "Effect of HIP Defects on the Mechanical Properties of Additive Manufactured Ti6Al4V Alloy", "metadata: authors": "Aghion, Eli; Dolev, Ohad; Ron, Tomer; Shirizly, Amnon", "metadata: source of the publication": "METALS", "metadata: year of publication": 2022, "metadata: institution": "Ben Gurion Univ Negev; Technion", "metadata: country and region": "Israel", "metadata: doi": "10.3390/met12071210", "fatigue: types of fatigue data": "sn", "fatigue: method of extraction": "color and shape", "materials: name of the material": "Ti-6Al-4V", "am: types of am": "L-PBF", "am: am machine": "EOS M280", "am: direciton of specimen (°)": 90, "am: types of feedstock": "powder", "am: size of feedstock (μm)": "20, 63", "processing: processing sequence and parameters": "HT 650 C, 3 hour; SURF machine", "testing: types of fatigue tests": "uniaxial", "testing: fatigue temperature (°c)": 23, "testing: fatigue environment": "air", "testing: load ratio": 0.1, "testing: frequency (hz)": 25, "testing: fatigue machine": "Instron 8801", "testing: fatigue standard": "ASTM E466", "testing: load control": "force", "testing: specimens description": "circular cross-section; with drawing; ASTM E466", "testing: critical cross-section size of specimens (mm)": 6.35, "testing: stress concentration factor of specimens": 1, "static mechanical properties: young's modulus (gpa)": 109, "static mechanical properties: yield strength (mpa)": 855.9, "static mechanical properties: ultimate tensile strength (mpa)": 949.3, "static mechanical properties: elongation (%)": 15.3, "rating score: rating score": 0.7714285714285715}}, {"id": "FatigueData-AM2022:1582", "name": "Ti-6Al-4V", "material_family": "Ti", "points": [[381.80022325404644, 25392.264540048636, 0], [365.8003365500189, 31556.746565460657, 0], [366.1187096928868, 101768.17426682472, 0], [318.14485387547654, 479640.70265677513, 0], [349.7649301143584, 658143.5215813243, 0], [349.7649301143584, 4123511.172187111, 0], [333.8086452937152, 6123826.823978893, 0], [318.1281347730887, 10848809.96598617, 0], [318.11237273592565, 11751287.792060731, 1], [317.7027606352304, 13764825.696795262, 1]], "conditions": {"material": "Ti-6Al-4V", "am_type": "L-PBF", "load_ratio": "0.1", "test_type": "uniaxial", "temperature": "23", "surface_treatment": "", "heat_treatment": ""}, "metadata": {"dataset id": 1582, "metadata: title": "Effect of HIP Defects on the Mechanical Properties of Additive Manufactured Ti6Al4V Alloy", "metadata: authors": "Aghion, Eli; Dolev, Ohad; Ron, Tomer; Shirizly, Amnon", "metadata: source of the publication": "METALS", "metadata: year of publication": 2022, "metadata: institution": "Ben Gurion Univ Negev; Technion", "metadata: country and region": "Israel", "metadata: doi": "10.3390/met12071210", "fatigue: types of fatigue data": "sn", "fatigue: method of extraction": "color and shape", "materials: name of the material": "Ti-6Al-4V", "am: types of am": "L-PBF", "am: am machine": "EOS M280", "am: direciton of specimen (°)": 90, "am: types of feedstock": "powder", "am: size of feedstock (μm)": "20, 63", "processing: processing sequence and parameters": "HT 650 C, 3 hour; HIP 920 C, 2 hour, 1000 bar; SURF machine", "testing: types of fatigue tests": "uniaxial", "testing: fatigue temperature (°c)": 23, "testing: fatigue environment": "air", "testing: load ratio": 0.1, "testing: frequency (hz)": 25, "testing: fatigue machine": "Instron 8801", "testing: fatigue standard": "ASTM E466", "testing: load control": "force", "testing: specimens description": "circular cross-section; with drawing; ASTM E466", "testing: critical cross-section size of specimens (mm)": 6.35, "testing: stress concentration factor of specimens": 1, "static mechanical properties: young's modulus (gpa)": 109, "static mechanical properties: yield strength (mpa)": 855.9, "static mechanical properties: ultimate tensile strength (mpa)": 949.3, "static mechanical properties: elongation (%)": 15.3, "rating score: rating score": 0.7714285714285715}}, {"id": "FatigueData-AM2022:1583", "name": "Ti-6Al-4V", "material_family": "Ti", "points": [[225.11655752125893, 12590.956395606932, 0], [273.4965795655416, 23031.949846999538, 0], [273.5123416027045, 24803.335137395705, 0], [225.15247776365948, 33723.291039419004, 0], [273.81567743879276, 45181.62347931028, 0]], "conditions": {"material": "Ti-6Al-4V", "am_type": "L-PBF", "load_ratio": "0.1", "test_type": "uniaxial", "temperature": "23", "surface_treatment": "", "heat_treatment": ""}, "metadata": {"dataset id": 1583, "metadata: title": "Effect of HIP Defects on the Mechanical Properties of Additive Manufactured Ti6Al4V Alloy", "metadata: authors": "Aghion, Eli; Dolev, Ohad; Ron, Tomer; Shirizly, Amnon", "metadata: source of the publication": "METALS", "metadata: year of publication": 2022, "metadata: institution": "Ben Gurion Univ Negev; Technion", "metadata: country and region": "Israel", "metadata: doi": "10.3390/met12071210", "fatigue: types of fatigue data": "sn", "fatigue: method of extraction": "color and shape", "materials: name of the material": "Ti-6Al-4V", "am: types of am": "L-PBF", "am: am machine": "EOS M280", "am: direciton of specimen (°)": 90, "am: types of feedstock": "powder", "am: size of feedstock (μm)": "20, 63", "processing: processing sequence and parameters": "HT 650 C, 3 hour; HIP 920 C, 2 hour, 1000 bar; SURF machine", "testing: types of fatigue tests": "uniaxial", "testing: fatigue temperature (°c)": 23, "testing: fatigue environment": "air", "testing: load ratio": 0.1, "testing: frequency (hz)": 25, "testing: fatigue machine": "Instron 8801", "testing: fatigue standard": "ASTM E466", "testing: load control": "force", "testing: specimens description": "circular cross-section; with drawing; ASTM E466", "testing: critical cross-section size of specimens (mm)": 6.35, "testing: stress concentration factor of specimens": 1, "static mechanical properties: young's modulus (gpa)": 109, "static mechanical properties: yield strength (mpa)": 855.9, "static mechanical properties: ultimate tensile strength (mpa)": 949.3, "static mechanical properties: elongation (%)": 15.3, "rating score: rating score": 0.7714285714285715}}, {"id": "FatigueData-AM2022:1584", "name": "Ti-6Al-4V", "material_family": "Ti", "points": [[323.73660788551985, 48029.745991627315, 0], [290.7631350778566, 203771.4716082078, 0], [226.89577404033255, 519813.2563910759, 0], [275.11926593116004, 1073694.6712842644, 0], [275.0877418568341, 1675125.0473375102, 0], [275.11926593116004, 1862163.32275036, 0], [275.103503893997, 2532285.6258285814, 0], [226.50192397680016, 4699314.385656981, 0], [226.51768601396313, 5172238.384855711, 0], [226.91153607749553, 9454104.644434333, 0], [226.91153607749553, 9775366.1363376, 0], [226.50192397680016, 13980767.764013205, 1]], "conditions": {"material": "Ti-6Al-4V", "am_type": "L-PBF", "load_ratio": "0.1", "test_type": "uniaxial", "temperature": "23", "surface_treatment": "", "heat_treatment": ""}, "metadata": {"dataset id": 1584, "metadata: title": "Effect of HIP Defects on the Mechanical Properties of Additive Manufactured Ti6Al4V Alloy", "metadata: authors": "Aghion, Eli; Dolev, Ohad; Ron, Tomer; Shirizly, Amnon", "metadata: source of the publication": "METALS", "metadata: year of publication": 2022, "metadata: institution": "Ben Gurion Univ Negev; Technion", "metadata: country and region": "Israel", "metadata: doi": "10.3390/met12071210", "fatigue: types of fatigue data": "sn", "fatigue: method of extraction": "color and shape", "materials: name of the material": "Ti-6Al-4V", "am: types of am": "L-PBF", "am: am machine": "EOS M280", "am: direciton of specimen (°)": 90, "am: types of feedstock": "powder", "am: size of feedstock (μm)": "20, 63", "processing: processing sequence and parameters": "SURF machine", "testing: types of fatigue tests": "uniaxial", "testing: fatigue temperature (°c)": 23, "testing: fatigue environment": "air", "testing: load ratio": 0.1, "testing: frequency (hz)": 25, "testing: fatigue machine": "Instron 8801", "testing: fatigue standard": "ASTM E466", "testing: load control": "force", "testing: specimens description": "circular cross-section; with drawing; ASTM E466", "testing: critical cross-section size of specimens (mm)": 6.35, "testing: stress concentration factor of specimens": 1, "static mechanical properties: young's modulus (gpa)": 111.665, "static mechanical properties: yield strength (mpa)": 1092.9, "static mechanical properties: ultimate tensile strength (mpa)": 1174.1, "static mechanical properties: elongation (%)": 8.7, "rating score: rating score": 0.7428571428571429}}, {"id": "FatigueData-AM2022:1585", "name": "AlSi10Mg", "material_family": "AlSi10Mg", "points": [[160.54125606465595, 9048.738877628359, 0], [131.59608322846026, 39268.228054132785, 0], [92.97903970143545, 75105.08459124075, 0], [106.32427534867074, 143398.15450008222, 0], [94.85341759410557, 147936.68098680518, 0], [82.189759974877, 269401.0776974562, 0], [92.66575097532359, 329829.9691557447, 0], [87.19107932372158, 1786302.6735082597, 0], [84.83751812108883, 2010474.929446504, 0], [79.73136821792689, 2077999.2229255643, 0]], "conditions": {"material": "AlSi10Mg", "am_type": "L-PBF", "load_ratio": "", "test_type": "uniaxial", "temperature": "25", "surface_treatment": "", "heat_treatment": ""}, "metadata": {"dataset id": 1585, "metadata: title": "Fatigue Lifetime Analysis of a Bicycle Frame Made by Additive Manufacturing Technology from AlSi10Mg", "metadata: authors": "Chmelko, Vladimir; Durka, Robert; Kosco, Tomas; Margetin, Matus; Sulko, Miroslav", "metadata: source of the publication": "METALS", "metadata: year of publication": 2022, "metadata: institution": "Slovak Univ Technol Bratislava", "metadata: country and region": "Slovakia", "metadata: funding agency": "Czech Technological Agency ; Slovak Educational Grant Agency ; Slovak Research and Development Agency ; TREND ", "metadata: doi": "10.3390/met12081277", "fatigue: types of fatigue data": "sn", "fatigue: method of extraction": "color and shape", "materials: name of the material": "AlSi10Mg", "am: types of am": "L-PBF", "am: am machine": "Concept Laser X-Line 2000R", "am: direciton of specimen (°)": 0, "am: types of feedstock": "powder", "testing: types of fatigue tests": "uniaxial", "testing: fatigue temperature (°c)": 25, "testing: fatigue environment": "air", "testing: fatigue machine": "MTS Bionix 370.02", "testing: load control": "force", "testing: specimens description": "circular cross-section; with drawing", "testing: critical cross-section size of specimens (mm)": 5, "testing: stress concentration factor of specimens": 1, "rating score: rating score": 0.45714285714285713}}, {"id": "FatigueData-AM2022:1586", "name": "AlSi10Mg", "material_family": "AlSi10Mg", "points": [[103.72778598104979, 31279.060413969826, 0], [100.26036144121242, 55613.8871378495, 0], [99.46194834291536, 97494.46756653726, 0], [96.33299092924182, 122154.21349768944, 0], [73.01246107482619, 183742.15524922236, 0], [78.35585163718808, 217814.0521845338, 0], [88.5744694728812, 262643.7037736974, 0], [79.724596076287, 532113.9606425305, 0], [81.22495978025084, 652594.1646077897, 0], [63.73350839172738, 2357788.6126885843, 0]], "conditions": {"material": "AlSi10Mg", "am_type": "L-PBF", "load_ratio": "", "test_type": "uniaxial", "temperature": "25", "surface_treatment": "", "heat_treatment": ""}, "metadata": {"dataset id": 1586, "metadata: title": "Fatigue Lifetime Analysis of a Bicycle Frame Made by Additive Manufacturing Technology from AlSi10Mg", "metadata: authors": "Chmelko, Vladimir; Durka, Robert; Kosco, Tomas; Margetin, Matus; Sulko, Miroslav", "metadata: source of the publication": "METALS", "metadata: year of publication": 2022, "metadata: institution": "Slovak Univ Technol Bratislava", "metadata: country and region": "Slovakia", "metadata: funding agency": "Czech Technological Agency ; Slovak Educational Grant Agency ; Slovak Research and Development Agency ; TREND ", "metadata: doi": "10.3390/met12081277", "fatigue: types of fatigue data": "sn", "fatigue: method of extraction": "color and shape", "materials: name of the material": "AlSi10Mg", "am: types of am": "L-PBF", "am: am machine": "Concept Laser X-Line 2000R", "am: direciton of specimen (°)": 90, "am: types of feedstock": "powder", "testing: types of fatigue tests": "uniaxial", "testing: fatigue temperature (°c)": 25, "testing: fatigue environment": "air", "testing: fatigue machine": "MTS Bionix 370.02", "testing: load control": "force", "testing: specimens description": "circular cross-section; with drawing", "testing: critical cross-section size of specimens (mm)": 5, "testing: stress concentration factor of specimens": 1, "rating score: rating score": 0.45714285714285713}}, {"id": "FatigueData-AM2022:1587", "name": "ER2594 steel", "material_family": "ER2594", "points": [[400.04376012965986, 149826.84094444115, 0], [299.7747163695301, 156029.79833169095, 0], [324.71799027552686, 253973.10926559937, 0], [350.035656401945, 441498.5131049667, 0], [322.20907617504065, 591568.0593094263, 0], [350.6628849270666, 864460.7573251268, 0], [294.6353322528364, 865682.205663218, 0], [299.7747163695301, 1015487.3747045248, 0], [325.8460291734199, 1648269.8016522843, 1], [323.1429788223687, 1906675.7412653985, 1], [302.9608496330471, 1974476.074831838, 1], [350.2714558292962, 2116318.278810391, 1]], "conditions": {"material": "ER2594 steel", "am_type": "W-DED", "load_ratio": "0.1", "test_type": "uniaxial", "temperature": "25", "surface_treatment": "", "heat_treatment": ""}, "metadata": {"dataset id": 1587, "metadata: title": "Improvement of the Fatigue Resistance of Super Duplex Stainless-Steel (SDSS) Components Fabricated by Wire Arc Additive Manufacturing (WAAM)", "metadata: authors": "Kotousov, Andrei; Perilli, Egon; Sales, Andrew; Yin, Ling", "metadata: source of the publication": "METALS", "metadata: year of publication": 2022, "metadata: institution": "Flinders Univ S Australia; Univ Adelaide", "metadata: country and region": "Australia", "metadata: funding agency": "University of Adelaide", "metadata: doi": "10.3390/met12091548", "fatigue: types of fatigue data": "sn", "fatigue: method of extraction": "color and shape", "materials: name of the material": "ER2594 steel", "am: types of am": "W-DED", "am: scan speed (mm/s)": 10, "am: layer thickness (μm)": 2500, "am: preheat temperature (°c)": 150, "am: direciton of specimen (°)": 0, "am: am environment": "80% Ar + 20% CO2", "am: wire feed rate (mm/s)": 150, "am: types of feedstock": "wire", "am: size of feedstock (μm)": 1200, "processing: processing sequence and parameters": "SURF machine; SURF polish", "testing: types of fatigue tests": "uniaxial", "testing: fatigue temperature (°c)": 25, "testing: fatigue environment": "air", "testing: load ratio": 0.1, "testing: frequency (hz)": 10, "testing: fatigue machine": "Instron", "testing: load control": "strain", "testing: specimens description": "circular cross-section; with drawing", "testing: critical cross-section size of specimens (mm)": 12, "testing: stress concentration factor of specimens": 1, "static mechanical properties: yield strength (mpa)": 671, "static mechanical properties: ultimate tensile strength (mpa)": 873, "rating score: rating score": 0.7105263157894737}}, {"id": "FatigueData-AM2022:1588", "name": "ER2594 steel", "material_family": "ER2594", "points": [[350.75524059915676, 285834.9861047451, 0], [325.1418620814023, 1170302.3066465477, 0], [350.77910976078937, 1593572.4664289197, 1], [325.6665416158063, 2505609.647948555, 1]], "conditions": {"material": "ER2594 steel", "am_type": "W-DED", "load_ratio": "0.1", "test_type": "uniaxial", "temperature": "25", "surface_treatment": "", "heat_treatment": ""}, "metadata": {"dataset id": 1588, "metadata: title": "Improvement of the Fatigue Resistance of Super Duplex Stainless-Steel (SDSS) Components Fabricated by Wire Arc Additive Manufacturing (WAAM)", "metadata: authors": "Kotousov, Andrei; Perilli, Egon; Sales, Andrew; Yin, Ling", "metadata: source of the publication": "METALS", "metadata: year of publication": 2022, "metadata: institution": "Flinders Univ S Australia; Univ Adelaide", "metadata: country and region": "Australia", "metadata: funding agency": "University of Adelaide", "metadata: doi": "10.3390/met12091548", "fatigue: types of fatigue data": "sn", "fatigue: method of extraction": "color and shape", "materials: name of the material": "ER2594 steel", "am: types of am": "W-DED", "am: scan speed (mm/s)": 10, "am: layer thickness (μm)": 2500, "am: preheat temperature (°c)": 100, "am: direciton of specimen (°)": 0, "am: am environment": "80% Ar + 20% CO2", "am: wire feed rate (mm/s)": 150, "am: types of feedstock": "wire", "am: size of feedstock (μm)": 1200, "processing: processing sequence and parameters": "SURF machine; SURF polish", "testing: types of fatigue tests": "uniaxial", "testing: fatigue temperature (°c)": 25, "testing: fatigue environment": "air", "testing: load ratio": 0.1, "testing: frequency (hz)": 10, "testing: fatigue machine": "Instron", "testing: load control": "strain", "testing: specimens description": "circular cross-section; with drawing", "testing: critical cross-section size of specimens (mm)": 12, "testing: stress concentration factor of specimens": 1, "static mechanical properties: yield strength (mpa)": 679, "static mechanical properties: ultimate tensile strength (mpa)": 883.5, "rating score: rating score": 0.7105263157894737}}, {"id": "FatigueData-AM2022:1589", "name": "ER2594 steel", "material_family": "ER2594", "points": [[350.1663567749059, 38029.781986931244, 0], [399.4869786842926, 58250.28676214163, 0], [350.33470654852476, 60310.01678433358, 0], [249.15227213576767, 251340.1533114527, 0], [249.04323733972168, 270956.52821791737, 0], [300.1643637761932, 281539.2271827671, 0], [173.64918641170482, 309357.6009291983, 0], [199.8285008118561, 367449.2237315187, 0], [202.06421397865944, 584019.6994379575, 0], [174.25800767682455, 702033.9341796071, 0], [174.2333321291071, 1648938.9798812857, 1], [174.61341839601266, 2063156.118642113, 1]], "conditions": {"material": "ER2594 steel", "am_type": "W-DED", "load_ratio": "0.1", "test_type": "uniaxial", "temperature": "25", "surface_treatment": "", "heat_treatment": ""}, "metadata":
