Repository: yunyunfanfan/S-PA-CBB

# S-PA-CBB

Official research code, processed curve records, evaluation outputs, and manuscript source for:

> **From Physics to Selective Generation: Conditional Brownian Bridges for Sparse S–N Curve Reconstruction and Fatigue Decision-Making**

S-PA-CBB reconstructs a complete probabilistic stress–life (S–N) curve from only two to four observed fatigue tests. The method first fits an interpretable Basquin state, diagnoses whether that state is sufficient, and applies a ControlNet-style conditional Brownian-bridge residual only to curves that benefit from correction.

File: am2022_curves.json (part 97 of 98)
{"dataset id": 1589, "metadata: title": "Improvement of the Fatigue Resistance of Super Duplex Stainless-Steel (SDSS) Components Fabricated by Wire Arc Additive Manufacturing (WAAM)", "metadata: authors": "Kotousov, Andrei; Perilli, Egon; Sales, Andrew; Yin, Ling", "metadata: source of the publication": "METALS", "metadata: year of publication": 2022, "metadata: institution": "Flinders Univ S Australia; Univ Adelaide", "metadata: country and region": "Australia", "metadata: funding agency": "University of Adelaide", "metadata: doi": "10.3390/met12091548", "fatigue: types of fatigue data": "sn", "fatigue: method of extraction": "color and shape", "materials: name of the material": "ER2594 steel", "am: types of am": "W-DED", "am: scan speed (mm/s)": 10, "am: layer thickness (μm)": 2500, "am: preheat temperature (°c)": 150, "am: direciton of specimen (°)": 90, "am: am environment": "80% Ar + 20% CO2", "am: wire feed rate (mm/s)": 150, "am: types of feedstock": "wire", "am: size of feedstock (μm)": 1200, "processing: processing sequence and parameters": "SURF machine; SURF polish", "testing: types of fatigue tests": "uniaxial", "testing: fatigue temperature (°c)": 25, "testing: fatigue environment": "air", "testing: load ratio": 0.1, "testing: frequency (hz)": 10, "testing: fatigue machine": "Instron", "testing: load control": "strain", "testing: specimens description": "circular cross-section; with drawing", "testing: critical cross-section size of specimens (mm)": 12, "testing: stress concentration factor of specimens": 1, "static mechanical properties: yield strength (mpa)": 647.5, "static mechanical properties: ultimate tensile strength (mpa)": 843, "rating score: rating score": 0.7105263157894737}}, {"id": "FatigueData-AM2022:1590", "name": "ER2594 steel", "material_family": "ER2594", "points": [[274.7030868670231, 154752.64774148708, 0], [250.0002253413682, 395765.3541313369, 0], [224.53043039467872, 613639.4522265019, 0], [249.74458086769002, 1040355.9279990954, 0], [199.5741780244202, 1245644.2990733914, 0], [225.42180560894067, 2466891.9989740653, 1], [250.2536161859719, 2577834.1845053677, 1]], "conditions": {"material": "ER2594 steel", "am_type": "W-DED", "load_ratio": "0.1", "test_type": "uniaxial", "temperature": "25", "surface_treatment": "", "heat_treatment": ""}, "metadata": {"dataset id": 1590, "metadata: title": "Improvement of the Fatigue Resistance of Super Duplex Stainless-Steel (SDSS) Components Fabricated by Wire Arc Additive Manufacturing (WAAM)", "metadata: authors": "Kotousov, Andrei; Perilli, Egon; Sales, Andrew; Yin, Ling", "metadata: source of the publication": "METALS", "metadata: year of publication": 2022, "metadata: institution": "Flinders Univ S Australia; Univ Adelaide", "metadata: country and region": "Australia", "metadata: funding agency": "University of Adelaide", "metadata: doi": "10.3390/met12091548", "fatigue: types of fatigue data": "sn", "fatigue: method of extraction": "color and shape", "materials: name of the material": "ER2594 steel", "am: types of am": "W-DED", "am: scan speed (mm/s)": 10, "am: layer thickness (μm)": 2500, "am: preheat temperature (°c)": 100, "am: direciton of specimen (°)": 90, "am: am environment": "80% Ar + 20% CO2", "am: wire feed rate (mm/s)": 150, "am: types of feedstock": "wire", "am: size of feedstock (μm)": 1200, "processing: processing sequence and parameters": "SURF machine; SURF polish", "testing: types of fatigue tests": "uniaxial", "testing: fatigue temperature (°c)": 25, "testing: fatigue environment": "air", "testing: load ratio": 0.1, "testing: frequency (hz)": 10, "testing: fatigue machine": "Instron", "testing: load control": "strain", "testing: specimens description": "circular cross-section; with drawing", "testing: critical cross-section size of specimens (mm)": 12, "testing: stress concentration factor of specimens": 1, "static mechanical properties: yield strength (mpa)": 651, "static mechanical properties: ultimate tensile strength (mpa)": 844.5, "rating score: rating score": 0.7105263157894737}}, {"id": "FatigueData-AM2022:1591", "name": "18Ni300", "material_family": "18Ni300", "points": [[605.6221250725696, 151371.45087892894, 0], [546.1374496165547, 156877.8119875412, 0], [607.0562090183407, 176653.31326566002, 0], [546.2534175636296, 237337.9677016775, 0], [486.98681610566564, 689201.9412554617, 0], [487.018659134401, 3578670.9413510505, 0], [456.9889615562157, 8086871.377363387, 0], [426.89317163419867, 8347050.728158829, 0], [397.40343443928145, 9708079.356638718, 0], [456.9889615562157, 9953386.472309748, 0]], "conditions": {"material": "18Ni300", "am_type": "L-PBF", "load_ratio": "-1", "test_type": "rotating bending fatigue", "temperature": "25", "surface_treatment": "", "heat_treatment": ""}, "metadata": {"dataset id": 1591, "metadata: title": "Fatigue Response of As-Built DMLS Maraging Steel and Effects of Aging, Machining, and Peening Treatments", "metadata: authors": "Bogojevic, Nebojsa; Croccolo, Dario; De Agostinis, Massimiliano; Fini, Stefano; Kostic, Snezana Ciric; Olmi, Giorgio; Robusto, Francesco; Vranic, Aleksandar", "metadata: source of the publication": "METALS", "metadata: year of publication": 2018, "metadata: institution": "Univ Bologna; Univ Kragujevac", "metadata: country and region": "Italy; Serbia", "metadata: funding agency": "European Commission", "metadata: doi": "10.3390/met8070505", "fatigue: types of fatigue data": "sn", "fatigue: method of extraction": "color and shape", "materials: name of the material": "18Ni300", "am: types of am": "L-PBF", "am: am machine": "EOS M280", "am: preheat temperature (°c)": 40, "am: direciton of specimen (°)": 90, "am: am environment": "N2", "am: layer scan rotation (°)": 67, "am: types of feedstock": "powder", "processing: processing sequence and parameters": "NHT; SURF micro shot peen", "testing: types of fatigue tests": "rotating bending fatigue", "testing: fatigue temperature (°c)": 25, "testing: fatigue environment": "air", "testing: load ratio": -1, "testing: frequency (hz)": 60, "testing: fatigue standard": "ISO 1143", "testing: load control": "force", "testing: specimens description": "circular cross-section; with drawing; ISO 1143", "testing: critical cross-section size of specimens (mm)": 6, "testing: stress concentration factor of specimens": 1, "rating score: rating score": 0.6857142857142857}}, {"id": "FatigueData-AM2022:1592", "name": "18Ni300", "material_family": "18Ni300", "points": [[575.889986264734, 65960.2858602316, 0], [545.9332733852557, 72999.32075905988, 0], [575.1032658723884, 101045.77555359568, 0], [516.9047838448334, 124717.31228172008, 0], [515.9681926166356, 169637.0210003732, 0], [546.7809879364547, 523665.2644105403, 0], [546.9437840466671, 640855.9107598363, 0], [486.70917826999084, 780212.6107221607, 0], [456.9526242444866, 2621906.142024314, 0], [486.97176114387287, 8501226.586119628, 0]], "conditions": {"material": "18Ni300", "am_type": "L-PBF", "load_ratio": "-1", "test_type": "rotating bending fatigue", "temperature": "25", "surface_treatment": "", "heat_treatment": ""}, "metadata": {"dataset id": 1592, "metadata: title": "Fatigue Response of As-Built DMLS Maraging Steel and Effects of Aging, Machining, and Peening Treatments", "metadata: authors": "Bogojevic, Nebojsa; Croccolo, Dario; De Agostinis, Massimiliano; Fini, Stefano; Kostic, Snezana Ciric; Olmi, Giorgio; Robusto, Francesco; Vranic, Aleksandar", "metadata: source of the publication": "METALS", "metadata: year of publication": 2018, "metadata: institution": "Univ Bologna; Univ Kragujevac", "metadata: country and region": "Italy; Serbia", "metadata: funding agency": "European Commission", "metadata: doi": "10.3390/met8070505", "fatigue: types of fatigue data": "sn", "fatigue: method of extraction": "color and shape", "materials: name of the material": "18Ni300", "am: types of am": "L-PBF", "am: am machine": "EOS M280", "am: preheat temperature (°c)": 40, "am: direciton of specimen (°)": 90, "am: am environment": "N2", "am: layer scan rotation (°)": 67, "am: types of feedstock": "powder", "processing: processing sequence and parameters": "HT 490 C, 5 hour; SURF micro shot peen", "testing: types of fatigue tests": "rotating bending fatigue", "testing: fatigue temperature (°c)": 25, "testing: fatigue environment": "air", "testing: load ratio": -1, "testing: frequency (hz)": 60, "testing: fatigue standard": "ISO 1143", "testing: load control": "force", "testing: specimens description": "circular cross-section; with drawing; ISO 1143", "testing: critical cross-section size of specimens (mm)": 6, "testing: stress concentration factor of specimens": 1, "rating score: rating score": 0.6857142857142857}}, {"id": "FatigueData-AM2022:1593", "name": "18Ni300", "material_family": "18Ni300", "points": [[606.6346680449402, 81254.57609595898, 0], [516.80575123259, 218963.85820296733, 0], [457.02953954315325, 2417661.7188859507, 0], [367.6605506166252, 3037903.5239372207, 0], [397.2865112865883, 5676339.178286123, 0], [397.58229306774496, 7887095.846651343, 0], [367.9991350626934, 7909087.009231608, 0]], "conditions": {"material": "18Ni300", "am_type": "L-PBF", "load_ratio": "-1", "test_type": "rotating bending fatigue", "temperature": "25", "surface_treatment": "", "heat_treatment": ""}, "metadata": {"dataset id": 1593, "metadata: title": "Fatigue Response of As-Built DMLS Maraging Steel and Effects of Aging, Machining, and Peening Treatments", "metadata: authors": "Bogojevic, Nebojsa; Croccolo, Dario; De Agostinis, Massimiliano; Fini, Stefano; Kostic, Snezana Ciric; Olmi, Giorgio; Robusto, Francesco; Vranic, Aleksandar", "metadata: source of the publication": "METALS", "metadata: year of publication": 2018, "metadata: institution": "Univ Bologna; Univ Kragujevac", "metadata: country and region": "Italy; Serbia", "metadata: funding agency": "European Commission", "metadata: doi": "10.3390/met8070505", "fatigue: types of fatigue data": "sn", "fatigue: method of extraction": "color and shape", "materials: name of the material": "18Ni300", "am: types of am": "L-PBF", "am: am machine": "EOS M280", "am: preheat temperature (°c)": 40, "am: direciton of specimen (°)": 90, "am: am environment": "N2", "am: layer scan rotation (°)": 67, "am: types of feedstock": "powder", "processing: processing sequence and parameters": "NHT; SURF machine", "testing: types of fatigue tests": "rotating bending fatigue", "testing: fatigue temperature (°c)": 25, "testing: fatigue environment": "air", "testing: load ratio": -1, "testing: frequency (hz)": 60, "testing: fatigue standard": "ISO 1143", "testing: load control": "force", "testing: specimens description": "circular cross-section; with drawing; ISO 1143", "testing: critical cross-section size of specimens (mm)": 6, "testing: stress concentration factor of specimens": 1, "rating score: rating score": 0.6857142857142857}}, {"id": "FatigueData-AM2022:1594", "name": "A357", "material_family": "A357", "points": [[94.77069889182307, 3970.046945040999, 0], [94.8057175841536, 16177.17128667953, 0], [74.78942330300083, 24845.69450495536, 0], [74.78021812801069, 29906.048708281658, 0], [69.90858900295167, 31967.206947676874, 0], [64.73166761880893, 49269.87802644533, 0], [64.71325726882864, 52643.791774351244, 0], [69.89938382796153, 58239.22657274107, 0], [54.933178318750016, 96028.02814541131, 0], [44.777309158369206, 165238.51986218418, 0], [34.67422599581444, 213671.14934693958, 0], [34.665020820824346, 308728.64584482106, 0], [34.81766695036622, 438893.32276729436, 0], [34.665020820824346, 514598.5844147408, 0], [30.06186325488847, 752885.2674721258, 0], [29.961941691799517, 898116.9811233093, 0], [29.918422300336765, 1057892.7386475226, 0], [35.238784639031195, 1991385.7701721098, 1], [30.232919734410604, 1992211.2131235932, 1], [25.046793175277735, 1995516.4078652528, 1]], "conditions": {"material": "A357", "am_type": "L-PBF", "load_ratio": "0", "test_type": "uniaxial", "temperature": "25", "surface_treatment": "", "heat_treatment": ""}, "metadata": {"dataset id": 1594, "metadata: title": "Fatigue Behavior of As-Built L-PBF A357.0 Parts", "metadata: authors": "Bassoli, Elena; Comin, Andrea; Denti, Lucia; Sola, Antonella; Tognoli, Emanuele", "metadata: source of the publication": "METALS", "metadata: year of publication": 2018, "metadata: institution": "Maserati SpA; Univ Modena & Reggio Emilia", "metadata: country and region": "Italy", "metadata: doi": "10.3390/met8080634", "fatigue: types of fatigue data": "sn", "fatigue: method of extraction": "color and shape", "materials: name of the material": "A357", "am: types of am": "L-PBF", "am: am machine": "Concept Laser X-Line 2000R", "am: power (w)": 950, "am: scan speed (mm/s)": 2000, "am: hatch space (μm)": 200, "am: layer thickness (μm)": 50, "am: preheat temperature (°c)": 200, "am: direciton of specimen (°)": 90, "am: am environment": "N2", "am: types of feedstock": "powder", "processing: processing sequence and parameters": "NHT; SURF as-built", "testing: types of fatigue tests": "uniaxial", "testing: fatigue temperature (°c)": 25, "testing: fatigue environment": "air", "testing: load ratio": 0, "testing: frequency (hz)": 5, "testing: fatigue machine": "MTS 858", "testing: fatigue standard": "EN 3987", "testing: load control": "force", "testing: specimens description": "circular cross-section; with drawing", "testing: critical cross-section size of specimens (mm)": 6, "testing: stress concentration factor of specimens": 1, "static mechanical properties: young's modulus (gpa)": 74.8, "static mechanical properties: yield strength (mpa)": 192, "static mechanical properties: ultimate tensile strength (mpa)": 305, "static mechanical properties: elongation (%)": 3.5, "rating score: rating score": 0.9142857142857143}}, {"id": "FatigueData-AM2022:1595", "name": "AlSi10Mg", "material_family": "AlSi10Mg", "points": [[140.22581337884534, 69174.67357540656, 0], [140.22581337884534, 73034.87913070396, 0], [120.42287916652988, 196047.56117101217, 0], [120.27677808671349, 1037392.3101673016, 0]], "conditions": {"material": "AlSi10Mg", "am_type": "L-PBF", "load_ratio": "-1", "test_type": "uniaxial", "temperature": "25", "surface_treatment": "", "heat_treatment": ""}, "metadata": {"dataset id": 1595, "metadata: title": "Microstructural Characterization of the Anisotropy and Cyclic Deformation Behavior of Selective Laser Melted AlSi10Mg Structures", "metadata: authors": "Awd, Mustafa; Kampmann, Alexander; Kotzem, Daniel; Stern, Felix; Tenkamp, Jochen; Walther, Frank", "metadata: source of the publication": "METALS", "metadata: year of publication": 2018, "metadata: institution": "Tech Univ Dortmund", "metadata: country and region": "Germany", "metadata: funding agency": "German Research Foundation (DFG)", "metadata: doi": "10.3390/met8100825", "fatigue: types of fatigue data": "sn", "fatigue: method of extraction": "color and shape", "materials: name of the material": "AlSi10Mg", "am: types of am": "L-PBF", "am: am machine": "Concept Laser M2", "am: preheat temperature (°c)": 25, "am: direciton of specimen (°)": 0, "am: types of feedstock": "powder", "processing: processing sequence and parameters": "NHT; SURF machine; SURF grind; SURF polish", "testing: types of fatigue tests": "uniaxial", "testing: fatigue temperature (°c)": 25, "testing: fatigue environment": "air", "testing: load ratio": -1, "testing: frequency (hz)": 20, "testing: fatigue machine": "Instron 8872", "testing: fatigue standard": "ISO 1099", "testing: load control": "force", "testing: specimens description": "circular cross-section; with drawing; DIN 50125", "testing: critical cross-section size of specimens (mm)": 5, "testing: stress concentration factor of specimens": 1, "static mechanical properties: yield strength (mpa)": 241.2, "static mechanical properties: ultimate tensile strength (mpa)": 379.6, "static mechanical properties: elongation (%)": 8.1, "rating score: rating score": 0.7428571428571429}}, {"id": "FatigueData-AM2022:1596", "name": "AlSi10Mg", "material_family": "AlSi10Mg", "points": [[140.20086179006643, 47553.998820290064, 0], [120.38545178336153, 98677.94790039754, 0], [120.29368755186916, 105559.35707656371, 0], [140.13404914735295, 166771.83752539282, 0]], "conditions": {"material": "AlSi10Mg", "am_type": "L-PBF", "load_ratio": "-1", "test_type": "uniaxial", "temperature": "25", "surface_treatment": "", "heat_treatment": ""}, "metadata": {"dataset id": 1596, "metadata: title": "Microstructural Characterization of the Anisotropy and Cyclic Deformation Behavior of Selective Laser Melted AlSi10Mg Structures", "metadata: authors": "Awd, Mustafa; Kampmann, Alexander; Kotzem, Daniel; Stern, Felix; Tenkamp, Jochen; Walther, Frank", "metadata: source of the publication": "METALS", "metadata: year of publication": 2018, "metadata: institution": "Tech Univ Dortmund", "metadata: country and region": "Germany", "metadata: funding agency": "German Research Foundation (DFG)", "metadata: doi": "10.3390/met8100825", "fatigue: types of fatigue data": "sn", "fatigue: method of extraction": "color and shape", "materials: name of the material": "AlSi10Mg", "am: types of am": "L-PBF", "am: am machine": "Concept Laser M2", "am: preheat temperature (°c)": 25, "am: direciton of specimen (°)": 45, "am: types of feedstock": "powder", "processing: processing sequence and parameters": "NHT; SURF machine; SURF grind; SURF polish", "testing: types of fatigue tests": "uniaxial", "testing: fatigue temperature (°c)": 25, "testing: fatigue environment": "air", "testing: load ratio": -1, "testing: frequency (hz)": 20, "testing: fatigue machine": "Instron 8872", "testing: fatigue standard": "ISO 1099", "testing: load control": "force", "testing: specimens description": "circular cross-section; with drawing; DIN 50125", "testing: critical cross-section size of specimens (mm)": 5, "testing: stress concentration factor of specimens": 1, "static mechanical properties: yield strength (mpa)": 239.1, "static mechanical properties: ultimate tensile strength (mpa)": 367.8, "static mechanical properties: elongation (%)": 5.7, "rating score: rating score": 0.7428571428571429}}, {"id": "FatigueData-AM2022:1597", "name": "AlSi10Mg", "material_family": "AlSi10Mg", "points": [[140.07971229902896, 45552.01104942955, 0], [140.18838599567698, 56160.33700721702, 0], [120.39792757775099, 76420.83323800517, 0], [120.34359072942696, 91694.29600461078, 0]], "conditions": {"material": "AlSi10Mg", "am_type": "L-PBF", "load_ratio": "-1", "test_type": "uniaxial", "temperature": "25", "surface_treatment": "", "heat_treatment": ""}, "metadata": {"dataset id": 1597, "metadata: title": "Microstructural Characterization of the Anisotropy and Cyclic Deformation Behavior of Selective Laser Melted AlSi10Mg Structures", "metadata: authors": "Awd, Mustafa; Kampmann, Alexander; Kotzem, Daniel; Stern, Felix; Tenkamp, Jochen; Walther, Frank", "metadata: source of the publication": "METALS", "metadata: year of publication": 2018, "metadata: institution": "Tech Univ Dortmund", "metadata: country and region": "Germany", "metadata: funding agency": "German Research Foundation (DFG)", "metadata: doi": "10.3390/met8100825", "fatigue: types of fatigue data": "sn", "fatigue: method of extraction": "color and shape", "materials: name of the material": "AlSi10Mg", "am: types of am": "L-PBF", "am: am machine": "Concept Laser M2", "am: preheat temperature (°c)": 25, "am: direciton of specimen (°)": 90, "am: types of feedstock": "powder", "processing: processing sequence and parameters": "NHT; SURF machine; SURF grind; SURF polish", "testing: types of fatigue tests": "uniaxial", "testing: fatigue temperature (°c)": 25, "testing: fatigue environment": "air", "testing: load ratio": -1, "testing: frequency (hz)": 20, "testing: fatigue machine": "Instron 8872", "testing: fatigue standard": "ISO 1099", "testing: load control": "force", "testing: specimens description": "circular cross-section; with drawing; DIN 50125", "testing: critical cross-section size of specimens (mm)": 5, "testing: stress concentration factor of specimens": 1, "static mechanical properties: yield strength (mpa)": 236.8, "static mechanical properties: ultimate tensile strength (mpa)": 351.8, "static mechanical properties: elongation (%)": 8.3, "rating score: rating score": 0.7428571428571429}}, {"id": "FatigueData-AM2022:1598", "name": "AlSi10Mg", "material_family": "AlSi10Mg", "points": [[82.62286800748349, 48479.145318176554, 0], [87.29472140762462, 51023.11749062274, 0], [87.29472140762462, 54562.36718330478, 0], [78.07222550764514, 55390.02805290227, 0], [78.01516567608844, 67640.71663169289, 0], [82.62286800748349, 78916.34319132491, 0], [69.08357771260995, 117201.19473072705, 0], [64.54191026222094, 136813.0524109219, 0], [56.01906158357772, 232284.06491471326, 0], [51.06968796024654, 416723.99089525046, 0], [46.91348973607039, 512517.545814188, 0], [42.18134136872927, 621487.7112329839, 0], [46.517595307917894, 1295654.836046999, 0], [42.16205600615527, 1329669.2670654214, 0], [46.56596527557119, 1332582.129204508, 0], [42.36530723589988, 5011872.336272725, 1], [37.80791788856305, 5011872.336272725, 1]], "conditions": {"material": "AlSi10Mg", "am_type": "L-PBF", "load_ratio": "0.1", "test_type": "uniaxial", "temperature": "25", "surface_treatment": "", "heat_treatment": ""}, "metadata": {"dataset id": 1598, "metadata: title": "On the Microstructures and Fatigue Behaviors of 316L Stainless Steel Metal Injection Molded with Gas- and Water-Atomized Powders", "metadata: authors": "Feng, Ensheng; Lv, Yonghu; Ma, Rui; Mo, Wei; Wang, Xiaogang; Ye, Shulong; Yu, Peng; Zhang, Yongyun", "metadata: source of the publication": "METALS", "metadata: year of publication": 2018, "metadata: institution": "Hunan Univ; Southern Univ Sci & Technol", "metadata: country and region": "Peoples R China", "metadata: funding agency": "Peacock Plan of Shenzhen Municipality ; Shenzhen Science and Technology Innovation Commission ", "metadata: doi": "10.3390/met8110893", "fatigue: types of fatigue data": "sn", "fatigue: method of extraction": "color and shape", "materials: name of the material": "AlSi10Mg", "am: types of am": "L-PBF", "am: am machine": "EOS M290", "am: power (w)": 340, "am: scan speed (mm/s)": 1300, "am: hatch space (μm)": 200, "am: layer thickness (μm)": 30, "am: preheat temperature (°c)": 160, "am: direciton of specimen (°)": 90, "am: am environment": "Ar", "am: scan pattern": "stripe", "am: layer scan rotation (°)": 67, "am: types of feedstock": "powder", "processing: processing sequence and parameters": "SURF vibrofinish", "testing: types of fatigue tests": "uniaxial", "testing: fatigue temperature (°c)": 25, "testing: fatigue environment": "air", "testing: load ratio": 0.1, "testing: frequency (hz)": 30, "testing: fatigue machine": "MTS", "testing: fatigue standard": "ISO 1099", "testing: load control": "force", "testing: specimens description": "circular cross-section; with drawing; ISO 1099", "testing: critical cross-section size of specimens (mm)": 8, "testing: stress concentration factor of specimens": 1, "static mechanical properties: yield strength (mpa)": 228, "static mechanical properties: ultimate tensile strength (mpa)": 412, "static mechanical properties: elongation (%)": 7, "rating score: rating score": 0.9142857142857143}}, {"id": "FatigueData-AM2022:1599", "name": "AlSi10Mg", "material_family": "AlSi10Mg", "points": [[92.04545454545455, 48451.23532037995, 0], [92.17757833137898, 63273.76171802231, 0], [87.73931881523322, 67118.45594128175, 0], [87.73758213581236, 70260.44997903568, 0], [83.10932551319648, 94023.18343966689, 0], [74.17319648093843, 96579.60767795081, 0], [83.10932551319648, 114319.51896292646, 0], [78.66880416808085, 186064.4297259379, 0], [78.5850439882698, 197750.00577578245, 0], [78.56102116607254, 617971.4057685811, 0], [69.64891495601174, 1393505.6626884746, 0], [69.64891495601174, 1510289.4691154303, 0], [69.64891495601174, 1636860.4316399514, 0], [69.64891495601174, 4983182.5391075965, 1], [65.12463343108504, 5011872.336272725, 1]], "conditions": {"material": "AlSi10Mg", "am_type": "L-PBF", "load_ratio": "0.1", "test_type": "uniaxial", "temperature": "25", "surface_treatment": "", "heat_treatment": ""}, "metadata": {"dataset id": 1599, "metadata: title": "On the Microstructures and Fatigue Behaviors of 316L Stainless Steel Metal Injection Molded with Gas- and Water-Atomized Powders", "metadata: authors": "Feng, Ensheng; Lv, Yonghu; Ma, Rui; Mo, Wei; Wang, Xiaogang; Ye, Shulong; Yu, Peng; Zhang, Yongyun", "metadata: source of the publication": "METALS", "metadata: year of publication": 2018, "metadata: institution": "Hunan Univ; Southern Univ Sci & Technol", "metadata: country and region": "Peoples R China", "metadata: funding agency": "Peacock Plan of Shenzhen Municipality ; Shenzhen Science and Technology Innovation Commission ", "metadata: doi": "10.3390/met8110893", "fatigue: types of fatigue data": "sn", "fatigue: method of extraction": "color and shape", "materials: name of the material": "AlSi10Mg", "am: types of am": "L-PBF", "am: am machine": "EOS M290", "am: power (w)": 340, "am: scan speed (mm/s)": 1300, "am: hatch space (μm)": 200, "am: layer thickness (μm)": 30, "am: preheat temperature (°c)": 160, "am: direciton of specimen (°)": 90, "am: am environment": "Ar", "am: scan pattern": "stripe", "am: layer scan rotation (°)": 67, "am: types of feedstock": "powder", "processing: processing sequence and parameters": "SURF sandblast", "testing: types of fatigue tests": "uniaxial", "testing: fatigue temperature (°c)": 25, "testing: fatigue environment": "air", "testing: load ratio": 0.1, "testing: frequency (hz)": 30, "testing: fatigue machine": "MTS", "testing: fatigue standard": "ISO 1099", "testing: load control": "force", "testing: specimens description": "circular cross-section; with drawing; ISO 1099", "testing: critical cross-section size of specimens (mm)": 8, "testing: stress concentration factor of specimens": 1, "static mechanical properties: yield strength (mpa)": 228, "static mechanical properties: ultimate tensile strength (mpa)": 412, "static mechanical properties: elongation (%)": 7, "rating score: rating score": 0.9142857142857143}}, {"id": "FatigueData-AM2022:1600", "name": "AlSi10Mg", "material_family": "AlSi10Mg", "points": [[110.25659824046922, 48080.92514708724, 0], [105.5835565301142, 59032.43606407728, 0], [105.73915602786295, 69034.65878114586, 0], [110.25659824046922, 72871.10243169179, 0], [101.17901190907618, 83353.00745768404, 0], [101.16516859157566, 98555.40949533213, 0], [96.79618768328447, 208649.56121033913, 0], [92.09499346787547, 210337.06668448058, 0], [92.23245806743782, 247275.90597370593, 0], [92.1408150010629, 297315.06362169667, 0], [96.79618768328447, 352048.04890646506, 0], [83.1548438684789, 594044.6848827184, 0], [87.7426746222667, 937751.8166414828, 0], [87.69061583577714, 5011872.336272725, 1], [83.33577712609971, 5011872.336272725, 1]], "conditions": {"material": "AlSi10Mg", "am_type": "L-PBF", "load_ratio": "0.1", "test_type": "uniaxial", "temperature": "25", "surface_treatment": "", "heat_treatment": ""}, "metadata": {"dataset id": 1600, "metadata: title": "On the Microstructures and Fatigue Behaviors of 316L Stainless Steel Metal Injection Molded with Gas- and Water-Atomized Powders", "metadata: authors": "Feng, Ensheng; Lv, Yonghu; Ma, Rui; Mo, Wei; Wang, Xiaogang; Ye, Shulong; Yu, Peng; Zhang, Yongyun", "metadata: source of the publication": "METALS", "metadata: year of publication": 2018, "metadata: institution": "Hunan Univ; Southern Univ Sci & Technol", "metadata: country and region": "Peoples R China", "metadata: funding agency": "Peacock Plan of Shenzhen Municipality ; Shenzhen Science and Technology Innovation Commission ", "metadata: doi": "10.3390/met8110893", "fatigue: types of fatigue data": "sn", "fatigue: method of extraction": "color and shape", "materials: name of the material": "AlSi10Mg", "am: types of am": "L-PBF", "am: am machine": "EOS M290", "am: power (w)": 340, "am: scan speed (mm/s)": 1300, "am: hatch space (μm)": 200, "am: layer thickness (μm)": 30, "am: preheat temperature (°c)": 160, "am: direciton of specimen (°)": 90, "am: am environment": "Ar", "am: scan pattern": "stripe", "am: layer scan rotation (°)": 67, "am: types of feedstock": "powder", "processing: processing sequence and parameters": "SURF machine; SURF polish", "testing: types of fatigue tests": "uniaxial", "testing: fatigue temperature (°c)": 25, "testing: fatigue environment": "air", "testing: load ratio": 0.1, "testing: frequency (hz)": 30, "testing: fatigue machine": "MTS", "testing: fatigue standard": "ISO 1099", "testing: load control": "force", "testing: specimens description": "circular cross-section; with drawing; ISO 1099", "testing: critical cross-section size of specimens (mm)": 8, "testing: stress concentration factor of specimens": 1, "static mechanical properties: yield strength (mpa)": 228, "static mechanical properties: ultimate tensile strength (mpa)": 412, "static mechanical properties: elongation (%)": 7, "rating score: rating score": 0.9142857142857143}}, {"id": "FatigueData-AM2022:1601", "name": "A357", "material_family": "A357", "points": [[95.02981868621305, 3979.454021488133, 0], [75.00335688930839, 24919.24659181109, 0], [65.0934495745489, 51799.530695527865, 0], [55.085619796196085, 95791.94296955597, 0], [45.20397370847412, 165101.8752307539, 0], [35.059416138239456, 210415.52043947135, 0], [25.0650384911663, 2003714.536705525, 1]], "conditions": {"material": "A357", "am_type": "L-PBF", "load_ratio": "0", "test_type": "uniaxial", "temperature": "25", "surface_treatment": "", "heat_treatment": ""}, "metadata": {"dataset id": 1601, "metadata: title": "On the Effectiveness of Different Surface Finishing Techniques on A357.0 Parts Produced by Laser-Based Powder Bed Fusion: Surface Roughness and Fatigue Strength", "metadata: authors": "Denti, Lucia; Sola, Antonella", "metadata: source of the publication": "METALS", "metadata: year of publication": 2019, "metadata: institution": "Univ Modena & Reggio Emilia", "metadata: country and region": "Italy", "metadata: doi": "10.3390/met9121284", "fatigue: types of fatigue data": "sn", "fatigue: method of extraction": "color and shape", "materials: name of the material": "A357", "am: types of am": "L-PBF", "am: am machine": "Concept Laser X-Line 2000R", "am: power (w)": 950, "am: scan speed (mm/s)": 2000, "am: hatch space (μm)": 200, "am: layer thickness (μm)": 50, "am: preheat temperature (°c)": 200, "am: direciton of specimen (°)": 90, "am: am environment": "N2", "am: scan pattern": "stripe", "am: types of feedstock": "powder", "processing: processing sequence and parameters": "SURF as-built", "testing: types of fatigue tests": "uniaxial", "testing: fatigue temperature (°c)": 25, "testing: fatigue environment": "air", "testing: load ratio": 0, "testing: fatigue machine": "MTS 858", "testing: fatigue standard": "EN 3987", "testing: load control": "force", "testing: specimens description": "circular cross-section; with drawing; EN 3987", "testing: critical cross-section size of specimens (mm)": 6, "testing: stress concentration factor of specimens": 1, "rating score: rating score": 0.7714285714285715}}, {"id": "FatigueData-AM2022:1602", "name": "A357", "material_family": "A357", "points": [[95.06409718371573, 10975.907835212483, 0], [65.10150117295218, 41668.06244418035, 0], [75.06877822919202, 97504.5454906211, 0], [55.030414049707645, 304068.48931174603, 0], [45.15860841713911, 485714.9685887051, 0], [35.059416138239456, 2007037.2087869565, 1]], "conditions": {"material": "A357", "am_type": "L-PBF", "load_ratio": "0", "test_type": "uniaxial", "temperature": "25", "surface_treatment": "", "heat_treatment": ""}, "metadata": {"dataset id": 1602, "metadata: title": "On the Effectiveness of Different Surface Finishing Techniques on A357.0 Parts Produced by Laser-Based Powder Bed Fusion: Surface Roughness and Fatigue Strength", "metadata: authors": "Denti, Lucia; Sola, Antonella", "metadata: source of the publication": "METALS", "metadata: year of publication": 2019, "metadata: institution": "Univ Modena & Reggio Emilia", "metadata: country and region": "Italy", "metadata: doi": "10.3390/met9121284", "fatigue: types of fatigue data": "sn", "fatigue: method of extraction": "color and shape", "materials: name of the material": "A357", "am: types of am": "L-PBF", "am: am machine": "Concept Laser X-Line 2000R", "am: power (w)": 950, "am: scan speed (mm/s)": 2000, "am: hatch space (μm)": 200, "am: layer thickness (μm)": 50, "am: preheat temperature (°c)": 200, "am: direciton of specimen (°)": 90, "am: am environment": "N2", "am: scan pattern": "stripe", "am: types of feedstock": "powder", "processing: processing sequence and parameters": "SURF laser shock peen", "testing: types of fatigue tests": "uniaxial", "testing: fatigue temperature (°c)": 25, "testing: fatigue environment": "air", "testing: load ratio": 0, "testing: fatigue machine": "MTS 858", "testing: fatigue standard": "EN 3987", "testing: load control": "force", "testing: specimens description": "circular cross-section; with drawing; EN 3987", "testing: critical cross-section size of specimens (mm)": 6, "testing: stress concentration factor of specimens": 1, "rating score: rating score": 0.7714285714285715}}, {"id": "FatigueData-AM2022:1603", "name": "A357", "material_family": "A357", "points": [[95.05193666218798, 17139.41196245506, 0], [75.13614449720822, 51746.399741315596, 0], [55.04961733968149, 106050.45811593217, 0], [65.07065427040902, 190174.11996959202, 0], [45.11556319217844, 2003714.536705525, 1]], "conditions": {"material": "A357", "am_type": "L-PBF", "load_ratio": "0", "test_type": "uniaxial", "temperature": "25", "surface_treatment": "", "heat_treatment": ""}, "metadata": {"dataset id": 1603, "metadata: title": "On the Effectiveness of Different Surface Finishing Techniques on A357.0 Parts Produced by Laser-Based Powder Bed Fusion: Surface Roughness and Fatigue Strength", "metadata: authors": "Denti, Lucia; Sola, Antonella", "metadata: source of the publication": "METALS", "metadata: year of publication": 2019, "metadata: institution": "Univ Modena & Reggio Emilia", "metadata: country and region": "Italy", "metadata: doi": "10.3390/met9121284", "fatigue: types of fatigue data": "sn", "fatigue: method of extraction": "color and shape", "materials: name of the material": "A357", "am: types of am": "L-PBF", "am: am machine": "Concept Laser X-Line 2000R", "am: power (w)": 950, "am: scan speed (mm/s)": 2000, "am: hatch space (μm)": 200, "am: layer thickness (μm)": 50, "am: preheat temperature (°c)": 200, "am: direciton of specimen (°)": 90, "am: am environment": "N2", "am: scan pattern": "stripe", "am: types of feedstock": "powder", "processing: processing sequence and parameters": "SURF plastic media blast", "testing: types of fatigue tests": "uniaxial", "testing: fatigue temperature (°c)": 25, "testing: fatigue environment": "air", "testing: load ratio": 0, "testing: fatigue machine": "MTS 858", "testing: fatigue standard": "EN 3987", "testing: load control": "force", "testing: specimens description": "circular cross-section; with drawing; EN 3987", "testing: critical cross-section size of specimens (mm)": 6, "testing: stress concentration factor of specimens": 1, "rating score: rating score": 0.7714285714285715}}, {"id": "FatigueData-AM2022:1604", "name": "A357", "material_family": "A357", "points": [[94.91064046577819, 14066.917259116155, 0], [75.02573300423134, 103683.67390156195, 0], [65.08388445163703, 334473.8431694636, 0], [55.02907085338571, 897424.5363210514, 0], [45.060357445689995, 2007037.2087869565, 1]], "conditions": {"material": "A357", "am_type": "L-PBF", "load_ratio": "0", "test_type": "uniaxial", "temperature": "25", "surface_treatment": "", "heat_treatment": ""}, "metadata": {"dataset id": 1604, "metadata: title": "On the Effectiveness of Different Surface Finishing Techniques on A357.0 Parts Produced by Laser-Based Powder Bed Fusion: Surface Roughness and Fatigue Strength", "metadata: authors": "Denti, Lucia; Sola, Antonella", "metadata: source of the publication": "METALS", "metadata: year of publication": 2019, "metadata: institution": "Univ Modena & Reggio Emilia", "metadata: country and region": "Italy", "metadata: doi": "10.3390/met9121284", "fatigue: types of fatigue data": "sn", "fatigue: method of extraction": "color and shape", "materials: name of the material": "A357", "am: types of am": "L-PBF", "am: am machine": "Concept Laser X-Line 2000R", "am: power (w)": 950, "am: scan speed (mm/s)": 2000, "am: hatch space (μm)": 200, "am: layer thickness (μm)": 50, "am: preheat temperature (°c)": 200, "am: direciton of specimen (°)": 90, "am: am environment": "N2", "am: scan pattern": "stripe", "am: types of feedstock": "powder", "processing: processing sequence and parameters": "SURF sandblast", "testing: types of fatigue tests": "uniaxial", "testing: fatigue temperature (°c)": 25, "testing: fatigue environment": "air", "testing: load ratio": 0, "testing: fatigue machine": "MTS 858", "testing: fatigue standard": "EN 3987", "testing: load control": "force", "testing: specimens description": "circular cross-section; with drawing; EN 3987", "testing: critical cross-section size of specimens (mm)": 6, "testing: stress concentration factor of specimens": 1, "rating score: rating score": 0.7714285714285715}}, {"id": "FatigueData-AM2022:1605", "name": "A357", "material_family": "A357", "points": [[94.91064046577819, 14915.869744720194, 0], [74.98089096595876, 40979.19375779597, 0], [65.06783692174149, 59614.73499715849, 0], [54.98736882474697, 93134.88181500898, 0], [45.07251796721777, 2007037.2087869565, 1]], "conditions": {"material": "A357", "am_type": "L-PBF", "load_ratio": "0", "test_type": "uniaxial", "temperature": "25", "surface_treatment": "", "heat_treatment": ""}, "metadata": {"dataset id": 1605, "metadata: title": "On the Effectiveness of Different Surface Finishing Techniques on A357.0 Parts Produced by Laser-Based Powder Bed Fusion: Surface Roughness and Fatigue Strength", "metadata: authors": "Denti, Lucia; Sola, Antonella", "metadata: source of the publication": "METALS", "metadata: year of publication": 2019, "metadata: institution": "Univ Modena & Reggio Emilia", "metadata: country and region": "Italy", "metadata: doi": "10.3390/met9121284", "fatigue: types of fatigue data": "sn", "fatigue: method of extraction": "color and shape", "materials: name of the material": "A357", "am: types of am": "L-PBF", "am: am machine": "Concept Laser X-Line 2000R", "am: power (w)": 950, "am: scan speed (mm/s)": 2000, "am: hatch space (μm)": 200, "am: layer thickness (μm)": 50, "am: preheat temperature (°c)": 200, "am: direciton of specimen (°)": 90, "am: am environment": "N2", "am: scan pattern": "stripe", "am: types of feedstock": "powder", "processing: processing sequence and parameters": "SURF shot peen", "testing: types of fatigue tests": "uniaxial", "testing: fatigue temperature (°c)": 25, "testing: fatigue environment": "air", "testing: load ratio": 0, "testing: fatigue machine": "MTS 858", "testing: fatigue standard": "EN 3987", "testing: load control": "force", "testing: specimens description": "circular cross-section; with drawing; EN 3987", "testing: critical cross-section size of specimens (mm)": 6, "testing: stress concentration factor of specimens": 1, "rating score: rating score": 0.7714285714285715}}, {"id": "FatigueData-AM2022:1606", "name": "A357", "material_family": "A357", "points": [[95.00889143722729, 9439.794271905866, 0], [74.98268777927066, 49861.89778613089, 0], [65.02479169678081, 58222.7138148077, 0], [54.95648412131406, 240471.21449916248, 0], [45.029472742257106, 349723.9057589484, 0], [35.01637091327879, 2008916.9918611324, 1]], "conditions": {"material": "A357", "am_type": "L-PBF", "load_ratio": "0",
