Repository: yunyunfanfan/S-PA-CBB

# S-PA-CBB

Official research code, processed curve records, evaluation outputs, and manuscript source for:

> **From Physics to Selective Generation: Conditional Brownian Bridges for Sparse S–N Curve Reconstruction and Fatigue Decision-Making**

S-PA-CBB reconstructs a complete probabilistic stress–life (S–N) curve from only two to four observed fatigue tests. The method first fits an interpretable Basquin state, diagnoses whether that state is sufficient, and applies a ControlNet-style conditional Brownian-bridge residual only to curves that benefit from correction.

File: am2022_curves.json (part 98 of 98)
"test_type": "uniaxial", "temperature": "25", "surface_treatment": "", "heat_treatment": ""}, "metadata": {"dataset id": 1606, "metadata: title": "On the Effectiveness of Different Surface Finishing Techniques on A357.0 Parts Produced by Laser-Based Powder Bed Fusion: Surface Roughness and Fatigue Strength", "metadata: authors": "Denti, Lucia; Sola, Antonella", "metadata: source of the publication": "METALS", "metadata: year of publication": 2019, "metadata: institution": "Univ Modena & Reggio Emilia", "metadata: country and region": "Italy", "metadata: doi": "10.3390/met9121284", "fatigue: types of fatigue data": "sn", "fatigue: method of extraction": "color and shape", "materials: name of the material": "A357", "am: types of am": "L-PBF", "am: am machine": "Concept Laser X-Line 2000R", "am: power (w)": 950, "am: scan speed (mm/s)": 2000, "am: hatch space (μm)": 200, "am: layer thickness (μm)": 50, "am: preheat temperature (°c)": 200, "am: direciton of specimen (°)": 90, "am: am environment": "N2", "am: scan pattern": "stripe", "am: types of feedstock": "powder", "processing: processing sequence and parameters": "SURF shot peen", "testing: types of fatigue tests": "uniaxial", "testing: fatigue temperature (°c)": 25, "testing: fatigue environment": "air", "testing: load ratio": 0, "testing: fatigue machine": "MTS 858", "testing: fatigue standard": "EN 3987", "testing: load control": "force", "testing: specimens description": "circular cross-section; with drawing; EN 3987", "testing: critical cross-section size of specimens (mm)": 6, "testing: stress concentration factor of specimens": 1, "rating score: rating score": 0.7714285714285715}}, {"id": "FatigueData-AM2022:1607", "name": "A357", "material_family": "A357", "points": [[94.67109329791926, 11267.505223887529, 0], [74.77402531484469, 47909.49609142769, 0], [64.76092348586637, 211311.67321320853, 0], [54.674918828851595, 418172.82709454955, 0], [44.72255930638198, 2011306.620491647, 1]], "conditions": {"material": "A357", "am_type": "L-PBF", "load_ratio": "0", "test_type": "uniaxial", "temperature": "25", "surface_treatment": "", "heat_treatment": ""}, "metadata": {"dataset id": 1607, "metadata: title": "On the Effectiveness of Different Surface Finishing Techniques on A357.0 Parts Produced by Laser-Based Powder Bed Fusion: Surface Roughness and Fatigue Strength", "metadata: authors": "Denti, Lucia; Sola, Antonella", "metadata: source of the publication": "METALS", "metadata: year of publication": 2019, "metadata: institution": "Univ Modena & Reggio Emilia", "metadata: country and region": "Italy", "metadata: doi": "10.3390/met9121284", "fatigue: types of fatigue data": "sn", "fatigue: method of extraction": "color and shape", "materials: name of the material": "A357", "am: types of am": "L-PBF", "am: am machine": "Concept Laser X-Line 2000R", "am: power (w)": 950, "am: scan speed (mm/s)": 2000, "am: hatch space (μm)": 200, "am: layer thickness (μm)": 50, "am: preheat temperature (°c)": 200, "am: direciton of specimen (°)": 90, "am: am environment": "N2", "am: scan pattern": "stripe", "am: types of feedstock": "powder", "processing: processing sequence and parameters": "SURF shot peen", "testing: types of fatigue tests": "uniaxial", "testing: fatigue temperature (°c)": 25, "testing: fatigue environment": "air", "testing: load ratio": 0, "testing: fatigue machine": "MTS 858", "testing: fatigue standard": "EN 3987", "testing: load control": "force", "testing: specimens description": "circular cross-section; with drawing; EN 3987", "testing: critical cross-section size of specimens (mm)": 6, "testing: stress concentration factor of specimens": 1, "rating score: rating score": 0.7714285714285715}}, {"id": "FatigueData-AM2022:1608", "name": "Al-Mg-Sc-Zr", "material_family": "Al", "points": [[103.79833948339483, 7982.783717165237, 0], [80.04497391525636, 10418.260577862698, 0], [56.647302455783176, 17587.14175284045, 0], [33.043936887644726, 24727.19688461707, 0]], "conditions": {"material": "Al-Mg-Sc-Zr", "am_type": "L-PBF", "load_ratio": "-1", "test_type": "rotating bending fatigue", "temperature": "25", "surface_treatment": "", "heat_treatment": ""}, "metadata": {"dataset id": 1608, "metadata: title": "A Novel Two-Stage Heat Treatment with Medium-Temperature Aging Influence on Microstructure, Al-3(Sc, Zr) Nanoprecipitation, and Application Properties, Enhancing Selective Laser Melting of Al-Mg-Sc-Zr Alloy", "metadata: authors": "Chang, Kai-Chieh; Hung, Fei-Yi; Lee, Liang-Yan; Zhao, Jun-Ren", "metadata: source of the publication": "NANOMATERIALS", "metadata: year of publication": 2022, "metadata: institution": "Natl Cheng Kung Univ", "metadata: country and region": "Taiwan", "metadata: funding agency": "Ministry of Science, Technology and Space (MOST), Taiwan; National Cheng Kung University", "metadata: doi": "10.3390/nano12122078", "fatigue: types of fatigue data": "sn", "fatigue: method of extraction": "color and shape", "materials: name of the material": "Al-Mg-Sc-Zr", "am: types of am": "L-PBF", "am: power (w)": 300, "am: scan speed (mm/s)": 700, "am: hatch space (μm)": 100, "am: layer thickness (μm)": 30, "am: types of feedstock": "powder", "am: size of feedstock (μm)": 30, "processing: processing sequence and parameters": "NHT", "testing: types of fatigue tests": "rotating bending fatigue", "testing: fatigue temperature (°c)": 25, "testing: fatigue environment": "air", "testing: load ratio": -1, "testing: fatigue machine": "HUNGTA HT-810", "testing: load control": "force", "testing: specimens description": "circular cross-section; with drawing", "testing: critical cross-section size of specimens (mm)": 6, "testing: stress concentration factor of specimens": 1, "static mechanical properties: yield strength (mpa)": 244, "static mechanical properties: ultimate tensile strength (mpa)": 315, "static mechanical properties: elongation (%)": 22.7, "rating score: rating score": 0.7142857142857143}}, {"id": "FatigueData-AM2022:1609", "name": "Al-Mg-Sc-Zr", "material_family": "Al", "points": [[103.79833948339483, 11246.27568805332, 0], [80.15636213258685, 15737.26937269373, 0], [56.63793103448276, 20237.154150197628, 0], [33.05877742946708, 31279.9137621272, 0]], "conditions": {"material": "Al-Mg-Sc-Zr", "am_type": "L-PBF", "load_ratio": "-1", "test_type": "rotating bending fatigue", "temperature": "25", "surface_treatment": "", "heat_treatment": ""}, "metadata": {"dataset id": 1609, "metadata: title": "A Novel Two-Stage Heat Treatment with Medium-Temperature Aging Influence on Microstructure, Al-3(Sc, Zr) Nanoprecipitation, and Application Properties, Enhancing Selective Laser Melting of Al-Mg-Sc-Zr Alloy", "metadata: authors": "Chang, Kai-Chieh; Hung, Fei-Yi; Lee, Liang-Yan; Zhao, Jun-Ren", "metadata: source of the publication": "NANOMATERIALS", "metadata: year of publication": 2022, "metadata: institution": "Natl Cheng Kung Univ", "metadata: country and region": "Taiwan", "metadata: funding agency": "Ministry of Science, Technology and Space (MOST), Taiwan; National Cheng Kung University", "metadata: doi": "10.3390/nano12122078", "fatigue: types of fatigue data": "sn", "fatigue: method of extraction": "color and shape", "materials: name of the material": "Al-Mg-Sc-Zr", "am: types of am": "L-PBF", "am: power (w)": 300, "am: scan speed (mm/s)": 700, "am: hatch space (μm)": 100, "am: layer thickness (μm)": 30, "am: types of feedstock": "powder", "am: size of feedstock (μm)": 30, "processing: processing sequence and parameters": "HT 350 C, 6 hour", "testing: types of fatigue tests": "rotating bending fatigue", "testing: fatigue temperature (°c)": 25, "testing: fatigue environment": "air", "testing: load ratio": -1, "testing: fatigue machine": "HUNGTA HT-810", "testing: load control": "force", "testing: specimens description": "circular cross-section; with drawing", "testing: critical cross-section size of specimens (mm)": 6, "testing: stress concentration factor of specimens": 1, "static mechanical properties: yield strength (mpa)": 356, "static mechanical properties: ultimate tensile strength (mpa)": 384, "static mechanical properties: elongation (%)": 11.7, "rating score: rating score": 0.7142857142857143}}, {"id": "FatigueData-AM2022:1610", "name": "Al-Mg-Sc-Zr", "material_family": "Al", "points": [[103.70403359206004, 21332.736315505448, 0], [80.13927980659115, 26789.2945174511, 0], [56.552996564448385, 30356.71134576958, 0], [32.949630996309935, 42466.0006125753, 0]], "conditions": {"material": "Al-Mg-Sc-Zr", "am_type": "L-PBF", "load_ratio": "-1", "test_type": "rotating bending fatigue", "temperature": "25", "surface_treatment": "", "heat_treatment": ""}, "metadata": {"dataset id": 1610, "metadata: title": "A Novel Two-Stage Heat Treatment with Medium-Temperature Aging Influence on Microstructure, Al-3(Sc, Zr) Nanoprecipitation, and Application Properties, Enhancing Selective Laser Melting of Al-Mg-Sc-Zr Alloy", "metadata: authors": "Chang, Kai-Chieh; Hung, Fei-Yi; Lee, Liang-Yan; Zhao, Jun-Ren", "metadata: source of the publication": "NANOMATERIALS", "metadata: year of publication": 2022, "metadata: institution": "Natl Cheng Kung Univ", "metadata: country and region": "Taiwan", "metadata: funding agency": "Ministry of Science, Technology and Space (MOST), Taiwan; National Cheng Kung University", "metadata: doi": "10.3390/nano12122078", "fatigue: types of fatigue data": "sn", "fatigue: method of extraction": "color and shape", "materials: name of the material": "Al-Mg-Sc-Zr", "am: types of am": "L-PBF", "am: power (w)": 300, "am: scan speed (mm/s)": 700, "am: hatch space (μm)": 100, "am: layer thickness (μm)": 30, "am: types of feedstock": "powder", "am: size of feedstock (μm)": 30, "processing: processing sequence and parameters": "HT 500 C, 1 hour; HT 350 C, 6 hour", "testing: types of fatigue tests": "rotating bending fatigue", "testing: fatigue temperature (°c)": 25, "testing: fatigue environment": "air", "testing: load ratio": -1, "testing: fatigue machine": "HUNGTA HT-810", "testing: load control": "force", "testing: specimens description": "circular cross-section; with drawing", "testing: critical cross-section size of specimens (mm)": 6, "testing: stress concentration factor of specimens": 1, "static mechanical properties: yield strength (mpa)": 255, "static mechanical properties: ultimate tensile strength (mpa)": 334, "static mechanical properties: elongation (%)": 17.1, "rating score: rating score": 0.7142857142857143}}]}
